Repository: tmacleod/datasets

File: jeremiahtest3.csv
Joint,OD_WT_Ratio,Pipe_WT,Pipe_OD,C,Mn,HB,Tensile_Strength,YS_pred,Grade,PipeGrader Grade,YS_pred_more_Feat,Feat_guess,Guess
"16"" Channel Shell",0.0234375,0.375,16,0.19,0.76,140,68386.058,55400,X46,X46,48805,B,X42
"16"" Tube Shell",0.0234375,0.375,16,0.18,0.61,139,67894.446,59400,X52,X42,47586,B,B
"20"" Head Shell",0.01875,0.375,20,0.19,0.88,136,66419.611,60600,X52,X52,53740,X46,X46
"20"" Floating Head",0.01875,0.375,20,0.21,0.78,150,73302.173,52200,X42,B,50575,B,X46
Nozzle A103N,,,,0.28,0.91,152,74285.396,56600,X46,X46,,,X46
Nozzle-A105N,,,6.625,0.31,0.76,139,67894.446,51900,X42,X42,,,X46
Nozzle-A106N,,,6.625,0.25,0.45,146,71335.727,51500,X42,X52,,,A
Nozzle A104N,,0.375,3.5,0.23,0.47,146,71335.727,54000,X46,B,,,A
Tank 10007,,0.25,,0.17,0.42,144,70352.504,61600,X52,B,,,A
Tank 10007 Chime,,0.25,,0.25,0.44,152,74285.396,51300,X42,B,,,A

File: keith_input.csv
Joint,HB,C,Mn,Pipe_OD,Tensile_Strength
2,211,0.14,0.56,8.625,103290
4,206,0.13,0.56,8.625,100832
5,211,0.08,0.51,8.625,103290
7,180,0.11,0.61,8.625,88051
17,205,0.12,0.58,8.625,100341
22,186,0.12,0.57,8.625,91000
25,199,0.13,0.5,8.625,97391
26,189,0.11,0.53,8.625,92475
28,186,0.12,0.54,8.625,91000
29,186,0.11,0.55,8.625,91000
30,181,0.16,0.91,8.625,88542
33,177,0.17,0.48,8.625,86576
35,196,0.12,0.55,8.625,95916
39,183,0.15,0.48,8.625,89525
42,221,0.12,0.48,8.625,108207
45,202,0.13,0.48,8.625,98866
46,138,0.13,0.77,8.625,67403
52,157,0.12,0.7,8.625,76743
55,208,0.18,0.76,8.625,101816
56,205,0.22,0.8,8.625,100341
62,193,0.14,0.73,8.625,94441
63,192,0.18,0.68,8.625,93950
67,185,0.15,0.76,8.625,90509
71,199,0.19,0.77,8.625,97391
72,196,0.16,0.76,8.625,95916

File: NEWEST_DB_2023_Reza1.csv (part 2 of 6)
ID,Yield_Strength,Tensile_Strength,C,Mn,Nb,Pipe_Vintage,Pipe_Grade
801,59500,80500,2.50E-01,8.22E-01,1.00E-03,1952,5
802,66500,85500,2.43E-01,1.11E+00,1.00E-03,1952,5
803,67000,85500,2.61E-01,9.90E-01,1.00E-03,1952,5
804,55500,73000,2.06E-01,1.11E+00,1.00E-03,1973,5
805,56500,74000,2.20E-01,1.18E+00,1.00E-03,1980,5
806,57000,76000,2.27E-01,1.10E+00,1.00E-03,1973,5
807,42200,61500,2.15E-01,4.70E-01,1.00E-03,1970,2
808,54000,68500,2.33E-01,7.69E-01,1.00E-03,1964,3
809,60500,86000,2.64E-01,1.13E+00,1.00E-03,1967,5
810,30800,52000,8.50E-02,4.40E-01,0.00E+00,1980,1
811,38900,68000,8.50E-02,4.40E-01,0.00E+00,1980,1
812,49200,68500,2.34E-01,6.80E-01,1.00E-03,1958,4
813,53000,71000,2.60E-01,7.09E-01,1.00E-03,1958,4
814,54000,69500,2.38E-01,7.48E-01,1.00E-03,1958,4
815,54000,71000,1.97E-01,7.12E-01,1.00E-03,1958,4
816,54000,71000,2.31E-01,7.32E-01,1.00E-03,1958,4
817,55500,71000,1.73E-01,6.52E-01,1.00E-03,1958,4
818,67000,86000,2.06E-01,1.11E+00,1.00E-03,1967,5
819,41100,62000,1.65E-01,4.33E-01,1.00E-03,1939,2
820,72000,82000,2.34E-01,5.65E-01,1.00E-03,1981,3
821,68500,85000,2.20E-01,1.18E+00,1.00E-03,1951,5
822,62500,74000,2.28E-01,7.20E-01,1.00E-03,1979,3
823,53500,70000,1.42E-01,6.80E-01,1.00E-03,1940,2
824,61000,84000,2.66E-01,1.06E+00,1.00E-03,1962,5
825,59000,81500,2.57E-01,1.10E+00,1.00E-03,1962,5
826,68000,85500,2.50E-01,1.10E+00,1.00E-03,1962,5
827,63500,87000,2.45E-01,1.24E+00,1.90E-02,1962,5
828,58000,82000,2.53E-01,1.33E+00,1.00E-03,1962,5
829,55000,73500,1.73E-01,9.50E-01,1.00E-03,1962,5
830,57500,77500,1.88E-01,9.19E-01,1.00E-03,1952,5
831,51000,69000,2.46E-01,7.28E-01,1.00E-03,1954,3
832,51500,65000,2.25E-01,7.39E-01,1.00E-03,1954,3
833,60000,82500,2.63E-01,1.11E+00,1.00E-03,1960,5
834,63000,78000,2.13E-01,1.25E+00,3.10E-02,1970,6
835,63500,80000,2.23E-01,1.32E+00,2.80E-02,1970,6
836,65500,81500,2.05E-01,1.28E+00,3.30E-02,1993,6
837,78500,91000,5.10E-02,1.59E+00,8.00E-02,2006,8
838,81500,93000,4.80E-02,1.59E+00,7.60E-02,2006,8
839,60500,80000,1.86E-01,1.06E+00,2.70E-02,1973,5
840,66500,86000,2.69E-01,1.21E+00,1.00E-03,1973,5
841,63000,78000,2.13E-01,1.25E+00,3.10E-02,1970,6
842,63500,80000,2.23E-01,1.32E+00,2.80E-02,1993,6
843,65500,81500,2.05E-01,1.28E+00,3.30E-02,1946,6
844,70500,95000,2.72E-01,1.08E+00,1.00E-03,1960,5
845,50500,66500,2.61E-01,7.65E-01,1.00E-03,1950,2
846,68500,94000,2.48E-01,1.11E+00,1.00E-03,1960,5
847,60500,72500,2.16E-01,8.11E-01,1.00E-03,1966,3
848,44300,68000,2.06E-01,5.83E-01,1.00E-03,1946,2
849,70500,81000,2.26E-01,9.76E-01,1.00E-03,1960,5
850,60000,74000,1.40E-01,7.10E-01,1.00E-03,1962,5
851,66500,92000,2.12E-01,1.13E+00,1.00E-03,1962,5
852,42100,64500,2.71E-01,4.41E-01,1.00E-03,1958,2
853,59000,73500,2.46E-01,9.52E-01,1.00E-03,1962,5
854,60500,77000,2.64E-01,9.08E-01,1.00E-03,1962,5
855,63500,80000,2.50E-01,9.42E-01,1.00E-03,1962,5
856,56000,76000,2.37E-01,8.02E-01,1.00E-03,1955,4
857,68000,81000,1.32E-01,6.28E-01,1.00E-03,1962,5
858,66000,90500,2.53E-01,1.23E+00,1.00E-03,1972,5
859,53000,68000,1.42E-01,6.80E-01,1.00E-03,1973,5
860,53000,86500,2.31E-01,1.16E+00,1.00E-03,2015,5
861,58000,72500,2.25E-01,8.50E-01,1.00E-03,1962,5
862,50000,69500,2.21E-01,8.41E-01,1.00E-03,1966,4
863,58500,72000,2.50E-01,9.20E-01,1.00E-03,1962,5
864,63500,81500,1.59E-01,7.34E-01,1.00E-03,1962,5
865,67500,87500,1.30E-01,7.60E-01,1.00E-03,1950,5
866,69000,77500,1.30E-01,7.60E-01,1.00E-03,1953,5
867,52000,70000,2.19E-01,5.83E-01,1.00E-03,1957,2
868,61000,74500,1.90E-01,8.36E-01,1.00E-03,1957,4
869,53000,66000,2.67E-01,6.89E-01,1.00E-03,1952,2
870,57000,80500,2.39E-01,1.01E+00,1.00E-03,1954,5
871,51500,68000,2.22E-01,5.42E-01,1.00E-03,1948,2
872,60000,73500,2.22E-01,5.42E-01,1.00E-03,1948,2
873,57000,74000,2.12E-01,8.39E-01,1.00E-03,1955,4
874,59000,84500,3.09E-01,1.15E+00,1.00E-03,1954,5
875,64500,87500,2.47E-01,1.13E+00,2.00E-02,1970,6
876,69000,88000,2.38E-01,1.15E+00,2.40E-02,1972,6
877,72000,96500,2.47E-01,1.37E+00,2.70E-02,1960,6
878,58500,76000,2.24E-01,8.19E-01,1.00E-03,1973,4
879,63500,78500,2.24E-01,8.19E-01,1.00E-03,1973,4
880,48566,60233,2.40E-01,1.31E+00,1.00E-03,1965,3
881,62500,76500,2.47E-01,1.02E+00,1.00E-03,1951,3
882,61000,82500,2.46E-01,1.18E+00,1.00E-03,1954,5
883,62500,84000,2.46E-01,1.01E+00,1.00E-03,1983,5
884,63000,87500,2.44E-01,1.21E+00,1.00E-03,1983,5
885,63500,87000,2.85E-01,1.12E+00,1.00E-03,1983,5
886,56800,82100,2.43E-01,1.29E+00,1.00E-03,1983,5
887,57700,83200,1.95E-01,1.25E+00,1.00E-03,1948,5
888,61500,80700,2.02E-01,1.15E+00,1.00E-03,1948,5
889,66300,93500,2.07E-01,1.34E+00,1.00E-03,1948,5
890,51000,68000,2.16E-01,4.32E-01,1.00E-03,1954,3
891,63500,83000,2.50E-01,1.05E+00,1.00E-03,1948,5
892,57000,77500,2.49E-01,8.20E-01,1.00E-03,1948,5
893,57500,68000,2.29E-01,8.30E-01,1.00E-03,1948,5
894,58500,78000,2.55E-01,8.20E-01,1.00E-03,1969,5
895,59500,74000,2.01E-01,7.00E-01,1.00E-03,1948,5
896,60500,71000,2.28E-01,6.70E-01,1.00E-03,1948,5
897,64500,81000,1.88E-01,6.10E-01,1.00E-03,1968,5
898,60000,82300,1.99E-01,1.10E+00,1.00E-03,1968,5
899,62000,74500,2.21E-01,7.90E-01,1.00E-03,1969,5
900,65000,87100,1.88E-01,1.08E+00,1.00E-03,1959,5
901,71500,56500,2.44E-01,8.44E-01,1.00E-03,1951,3
902,73000,56500,2.57E-01,8.35E-01,1.00E-03,1951,3
903,75000,63000,2.57E-01,8.35E-01,1.00E-03,1951,3
904,51500,71000,1.99E-01,1.33E+00,1.00E-03,1979,3
905,52500,61500,1.68E-01,6.71E-01,1.00E-03,1958,3
906,52000,66000,2.13E-01,6.70E-01,1.00E-03,1959,3
907,57000,71500,2.07E-01,6.70E-01,1.00E-03,1959,3
908,57000,70500,2.43E-01,7.10E-01,1.00E-03,1959,3
909,57400,78500,1.56E-01,1.07E+00,2.40E-02,1968,5
910,50100,61700,6.50E-02,8.82E-01,3.20E-02,1962,5
911,63300,80900,1.57E-01,1.07E+00,2.30E-02,1959,5
912,59700,88100,2.74E-01,1.09E+00,1.00E-03,1960,5
913,62000,85600,2.40E-01,1.19E+00,1.00E-03,1960,5
914,60500,84500,2.27E-01,1.20E+00,2.30E-02,1972,6
915,59500,78000,2.20E-01,8.80E-01,1.00E-03,1968,3
916,59000,79500,2.59E-01,8.40E-01,1.00E-03,1968,5
917,58100,82700,2.42E-01,1.16E+00,1.00E-03,1968,5
918,71500,95500,2.75E-01,1.09E+00,1.00E-03,1968,5
919,50500,66500,2.30E-01,4.90E-01,1.00E-03,1949,2
920,54500,69000,2.30E-01,4.90E-01,1.00E-03,1949,2
921,74500,82600,6.20E-02,9.07E-01,3.50E-02,1968,5
922,73400,86600,6.10E-02,1.01E+00,3.80E-02,1967,5
923,81500,99500,2.28E-01,9.81E-01,1.00E-03,1960,6
924,84000,102000,2.23E-01,9.70E-01,1.00E-03,1972,6
925,56800,79200,1.65E-01,9.33E-01,3.40E-02,1967,5
926,46500,72000,2.43E-01,7.89E-01,1.00E-03,1954,3
927,49300,75500,2.37E-01,7.85E-01,1.00E-03,1954,3
928,50000,72000,2.08E-01,7.66E-01,1.00E-03,1954,3
929,51500,75500,3.18E-01,8.52E-01,1.00E-03,1954,3
930,62800,78300,1.92E-01,9.27E-01,3.30E-02,1967,5
931,55500,74500,2.37E-01,6.21E-01,1.00E-03,1954,3
932,57500,76700,2.74E-01,9.90E-01,1.00E-03,1965,5
933,48500,65000,2.08E-01,6.93E-01,1.00E-03,1965,5
934,69400,74400,7.40E-02,9.46E-01,1.10E-02,1982,5
935,54000,73000,2.37E-01,5.92E-01,1.00E-03,1965,3
936,54000,73500,2.37E-01,5.95E-01,1.00E-03,1965,3
937,50600,65000,1.82E-01,6.36E-01,1.00E-03,1957,2
938,51000,63000,2.15E-01,6.39E-01,1.00E-03,1957,2
939,52500,66200,2.13E-01,6.36E-01,1.00E-03,1957,2
940,47500,76200,2.52E-01,8.25E-01,1.00E-03,1949,3
941,48200,76500,2.87E-01,8.33E-01,1.00E-03,1949,3
942,48300,76500,2.76E-01,8.31E-01,1.00E-03,1949,3
943,51000,79000,2.61E-01,8.38E-01,1.00E-03,1949,3
944,63900,85000,1.97E-01,1.17E+00,1.00E-03,1960,6
945,60500,75500,5.70E-02,1.30E+00,2.50E-02,1982,5
946,60000,81500,7.30E-02,8.70E-01,2.20E-02,1982,5
947,77800,87100,1.80E-01,7.15E-01,1.00E-03,1975,6
948,82300,90900,1.81E-01,7.63E-01,1.00E-03,1975,6
949,69800,87800,1.71E-01,1.20E-01,2.20E-02,1999,7
950,72000,91000,6.80E-02,1.56E-01,6.80E-02,2006,8
951,48900,64300,2.35E-01,8.01E-01,1.00E-03,1960,3
952,58600,71200,9.00E-02,7.41E-01,1.80E-02,1982,3
953,60200,73000,9.40E-02,7.53E-01,1.80E-02,1982,3
954,54500,66500,1.32E-01,8.96E-01,1.00E-03,1970,5
955,57800,75400,2.59E-01,9.79E-01,1.00E-03,1970,5
956,59800,76600,2.54E-01,9.65E-01,1.00E-03,1962,5
957,65900,83300,1.68E-01,1.03E+00,2.40E-02,1958,5
958,59700,71200,2.53E-01,4.74E-01,1.00E-03,1979,5
959,50300,75700,2.56E-01,1.04E+00,1.00E-03,1958,3
960,44400,68900,2.40E-01,5.70E-01,1.00E-03,1958,3
961,56600,69200,2.61E-01,4.50E-01,1.00E-03,1998,5
962,59000,70000,2.49E-01,4.68E-01,1.00E-03,1998,5
963,50700,80100,2.62E-01,8.13E-01,1.00E-03,1970,2
964,40600,71000,1.90E-01,7.95E-01,1.00E-03,1970,2
965,39400,61000,1.97E-01,6.65E-01,1.00E-03,1970,2
966,42500,65900,2.10E-01,6.55E-01,1.00E-03,1970,2
967,48600,65700,2.09E-01,9.26E-01,1.00E-03,1970,3
968,50000,69100,2.37E-01,7.51E-01,1.00E-03,1963,3
969,71000,82000,9.00E-02,1.15E+00,4.00E-02,1975,6
970,65500,79500,8.40E-02,1.09E+00,4.00E-02,1968,6
971,68000,84000,7.90E-02,1.01E+00,6.00E-02,1967,6
972,48600,67400,2.35E-01,7.39E-01,1.00E-03,1954,4
973,50000,65700,2.39E-01,7.68E-01,1.00E-03,1954,4
974,57900,78000,1.22E-01,4.12E-01,1.00E-03,1950,2
975,60700,82300,1.85E-01,4.65E-01,1.00E-03,1950,2
976,57600,73900,2.23E-01,5.74E-01,1.00E-03,1969,5
977,55500,82000,2.79E-01,8.30E-01,1.00E-03,1950,3
978,55000,73000,2.54E-01,6.30E-01,1.00E-03,1950,3
979,57200,75400,2.42E-01,5.75E-01,1.00E-03,1952,5
980,56500,75500,2.22E-01,1.03E+00,1.00E-03,1952,5
981,52000,69500,2.00E-01,6.70E-01,1.00E-03,1970,4
982,51000,62500,2.23E-01,6.00E-01,1.00E-03,1970,3
983,64800,87800,2.72E-01,9.78E-01,1.00E-03,1947,2
984,66600,88600,2.51E-01,8.27E-01,1.00E-03,1947,2
985,51600,73600,2.28E-01,8.81E-01,1.00E-03,1947,2
986,50600,75000,2.40E-01,8.73E-01,1.00E-03,1947,2
987,48500,65000,1.98E-01,7.14E-01,1.00E-03,1957,4
988,50000,65500,2.14E-01,7.08E-01,1.00E-03,1957,4
989,57000,73500,2.40E-01,7.63E-01,1.00E-03,1957,4
990,53300,66000,2.28E-01,6.96E-01,1.00E-03,1957,4
991,58500,76000,2.79E-01,7.74E-01,1.00E-03,1957,4
992,63000,75500,1.98E-01,6.33E-01,1.00E-03,1954,3
993,59000,71000,1.67E-01,6.68E-01,1.00E-03,1954,3
994,56500,70000,2.09E-01,4.95E-01,1.00E-03,1954,3
995,53500,66000,2.01E-01,6.24E-01,1.00E-03,1954,3
996,55000,67500,1.79E-01,6.86E-01,1.00E-03,1954,3
997,58500,72500,1.64E-01,6.61E-01,1.00E-03,1954,3
998,65500,81500,1.88E-01,6.55E-01,1.00E-03,1954,3
999,59000,69000,2.20E-01,4.99E-01,1.00E-03,1954,3
1000,63000,67500,5.00E-02,9.65E-01,2.10E-02,1957,3
1001,69500,75500,6.80E-02,9.45E-01,1.20E-02,1957,3
1002,73268,74913,5.30E-02,1.03E+00,2.00E-02,1954,5
1003,60587,78012,2.32E-01,1.19E+00,1.00E-03,1954,5
1004,54400,80200,2.26E-01,7.58E-01,1.00E-03,1983,3
1005,56200,85100,2.54E-01,9.52E-01,1.00E-03,1983,3
1006,46300,73500,2.92E-01,6.85E-01,7.00E-03,1949,3
1007,43500,67600,2.73E-01,6.66E-01,7.00E-03,1949,3
1008,43700,70400,2.89E-01,6.09E-01,7.00E-03,1949,3
1009,52400,80900,2.35E-01,8.78E-01,1.00E-03,1949,3
1010,52700,85500,2.64E-01,9.02E-01,1.00E-03,1949,3
1011,47200,82300,2.84E-01,8.53E-01,1.00E-03,1949,3
1012,54100,83300,2.87E-01,8.38E-01,1.00E-03,1949,3
1013,58000,77800,2.66E-01,7.70E-01,1.00E-03,2000,4
1014,49000,65100,1.09E-01,4.31E-01,1.00E-03,1990,2
1015,44000,63000,1.05E-01,4.01E-01,1.00E-03,1990,2
1016,40500,61500,1.41E-01,4.22E-01,1.00E-03,1990,2
1017,44100,73500,2.46E-01,6.63E-01,1.00E-03,1990,2
1018,46700,65600,1.25E-01,4.68E-01,1.00E-03,1990,2
1019,47900,76700,2.46E-01,6.58E-01,1.00E-03,1990,2
1020,61700,73800,1.96E-01,6.80E-01,1.00E-03,1990,3
1021,55700,67100,2.26E-01,4.89E-01,1.00E-03,1968,2
1022,61966,70353,1.79E-01,1.20E+00,1.00E-03,1954,5
1023,39500,67500,2.39E-01,5.60E-01,1.00E-03,1983,2
1024,41000,60500,1.63E-01,6.40E-01,1.00E-03,1983,2
1025,48300,67000,1.37E-01,6.90E-01,1.00E-03,1983,3
1026,47200,68000,1.52E-01,4.10E-01,1.00E-03,1983,3
1027,44000,60500,1.55E-01,6.90E-01,1.00E-03,1983,3
1028,45200,66000,2.47E-01,5.00E-01,1.00E-03,1983,3
1029,46000,69900,2.64E-01,4.50E-01,1.00E-03,1983,3
1030,51000,71500,1.95E-01,1.07E+00,1.00E-03,1983,4
1031,56500,74200,2.53E-01,8.08E-01,1.00E-03,1954,4
1032,55500,72400,2.48E-01,7.77E-01,1.00E-03,1954,4
1033,62541,70531,1.85E-01,1.16E+00,1.00E-03,1965,5
1034,58982,70016,1.90E-01,1.08E+00,1.00E-03,1965,5
1035,65140,82151,2.30E-01,1.19E+00,1.00E-03,1961,5
1036,63136,79222,2.32E-01,1.19E+00,1.00E-03,1992,5
1037,66989,79900,1.84E-01,1.30E+00,2.00E-03,1937,5
1038,62828,79135,2.24E-01,1.17E+00,1.00E-03,1963,5
1039,48191,75441,2.72E-01,8.25E-01,1.00E-03,1959,4
1040,45961,57208,1.20E-01,4.07E-01,1.00E-03,1946,2
1041,46500,60706,1.57E-01,5.85E-01,1.00E-03,1946,2
1042,51908,63246,1.64E-01,4.58E-01,1.00E-03,1946,2
1043,59600,71900,2.03E-01,1.00E+00,1.00E-03,1965,3
1044,59000,71800,2.01E-01,1.01E+00,1.00E-03,1965,3
1045,49700,78700,2.48E-01,9.72E-01,1.00E-03,1965,3
1046,55100,79000,2.48E-01,9.72E-01,1.00E-03,1965,3
1047,47700,72600,2.37E-01,9.03E-01,1.00E-03,1965,3
1048,47900,72100,2.37E-01,9.03E-01,1.00E-03,1965,3
1049,47732,61487,2.29E-01,4.28E-01,1.00E-03,1965,2
1050,60815,78056,2.43E-01,1.16E+00,1.00E-03,1963,5
1051,81400,102200,2.23E-01,8.87E-01,1.00E-03,1982,6
1052,76700,98000,2.20E-01,8.86E-01,1.00E-03,1982,6
1053,57700,74200,1.53E-01,6.94E-01,1.00E-03,1946,2
1054,54500,68600,1.84E-01,7.01E-01,1.00E-03,1946,2
1055,55083,69225,2.37E-01,7.84E-01,1.00E-03,1966,3
1056,55481,69483,2.46E-01,7.92E-01,1.00E-03,1966,3
1057,58595,67924,2.03E-01,9.63E-01,1.00E-03,1966,2
1058,48939,70424,2.25E-01,7.32E-01,1.00E-03,1966,3
1059,36120,51352,4.80E-02,3.30E-01,1.00E-03,1948,2
1060,35548,51030,4.80E-02,3.30E-01,1.00E-03,1948,2
1061,34476,49733,4.80E-02,3.30E-01,1.00E-03,1948,2
1062,35309,50591,3.80E-02,3.78E-01,1.00E-03,1948,2
1063,33401,49099,3.80E-02,3.78E-01,1.00E-03,1948,2
1064,35448,48143,3.80E-02,3.78E-01,1.00E-03,1948,2
1065,35619,47387,3.80E-02,3.78E-01,1.00E-03,1948,2
1066,35184,46681,3.80E-02,3.78E-01,1.00E-03,1948,2
1067,61400,91500,3.15E-01,1.29E+00,1.00E-03,1948,4
1068,52788,68279,2.93E-01,7.33E-01,1.00E-03,1963,4
1069,53232,69271,2.93E-01,7.33E-01,1.00E-03,1963,4
1070,54187,68674,2.93E-01,7.33E-01,1.00E-03,1963,4
1071,47817,76060,1.99E-01,1.12E+00,1.00E-03,1963,5
1072,53500,67000,2.93E-01,9.60E-01,1.00E-03,1963,5
1073,60900,82200,2.41E-01,1.14E+00,1.00E-03,1963,5
1074,60400,82200,2.68E-01,1.06E+00,1.00E-03,1963,5
1075,64500,84900,2.78E-01,1.01E+00,1.00E-03,1963,5
1076,49100,78000,2.86E-01,8.90E-01,1.00E-03,1963,5
1077,47900,76000,2.91E-01,1.01E+00,1.00E-03,1970,5
1078,65947,77332,1.05E-01,1.30E+00,1.00E-03,1970,5
1079,65941,86952,1.86E-01,1.23E+00,1.00E-03,1956,5
1080,35917,55021,1.22E-01,3.73E-01,1.00E-03,1944,1
1081,57500,70200,1.82E-01,5.14E-01,1.00E-03,1944,3
1082,54400,67200,2.28E-01,5.89E-01,1.00E-03,1944,3
1083,52700,67700,2.16E-01,5.48E-01,1.00E-03,1944,3
1084,50700,65300,1.83E-01,4.85E-01,1.00E-03,1944,3
1085,54200,65200,2.03E-01,5.23E-01,1.00E-03,1944,3
1086,48574,80225,2.67E-01,6.54E-01,1.00E-03,1970,3
1087,47682,73044,2.83E-01,5.38E-01,1.00E-03,1970,3
1088,64509,80594,2.70E-01,7.94E-01,1.00E-03,1956,5
1089,61871,80491,2.64E-01,7.18E-01,1.00E-03,1956,5
1090,52100,69100,2.23E-01,5.71E-01,1.00E-03,1960,4
1091,50700,69700,2.39E-01,6.17E-01,1.00E-03,1960,4
1092,54800,73900,2.86E-01,6.42E-01,1.00E-03,1960,4
1093,54300,72900,2.83E-01,6.30E-01,1.00E-03,1960,4
1094,47724,71422,2.56E-01,8.44E-01,1.00E-03,1960,4
1095,48515,77801,2.30E-01,8.63E-01,1.00E-03,1960,4
1096,44585,75184,2.43E-01,8.70E-01,1.00E-03,1960,4
1097,52852,83443,2.53E-01,9.19E-01,1.00E-03,1960,4
1098,52136,67127,2.53E-01,7.26E-01,1.00E-03,1960,3
1099,53481,67079,2.46E-01,7.22E-01,1.00E-03,1960,3
1100,53005,67131,2.58E-01,8.88E-01,1.00E-03,1960,3
1101,66754,79601,2.58E-01,8.61E-01,1.00E-03,1960,3
1102,64440,77767,2.57E-01,8.79E-01,1.00E-03,1960,3
1103,67649,80008,2.08E-01,8.46E-01,1.00E-03,1960,3
1104,50837,81469,3.00E-01,9.54E-01,1.00E-03,1957,3
1105,49364,77701,2.74E-01,9.89E-01,1.00E-03,1957,3
1106,51500,67000,2.09E-01,8.09E-01,1.00E-03,2015,3
1107,48000,64500,2.09E-01,8.09E-01,1.00E-03,2015,3
1108,48700,66000,2.09E-01,8.09E-01,1.00E-03,2015,3
1109,51000,66000,2.09E-01,8.09E-01,1.00E-03,2015,3
1110,52500,65500,2.09E-01,8.09E-01,1.00E-03,2015,3
1111,51500,64500,2.09E-01,8.09E-01,1.00E-03,2015,3
1112,46732,73596,2.45E-01,7.83E-01,1.00E-03,1937,2
1113,55476,74505,2.45E-01,7.83E-01,1.00E-03,1937,2
1114,49457,74336,1.99E-01,1.12E+00,1.00E-03,1963,5
1115,51344,74873,2.61E-01,8.92E-01,1.00E-03,1959,3
1116,57411,76739,2.44E-01,8.83E-01,1.00E-03,1959,3
1117,53311,75879,2.79E-01,8.70E-01,2.00E-03,1959,3
1118,50573,73656,2.78E-01,8.67E-01,2.00E-03,1959,3
1119,48633,69600,2.90E-01,8.08E-01,1.00E-03,1959,3
1120,49124,69045,2.60E-01,8.26E-01,1.00E-03,1959,3
1121,50303,72375,2.67E-01,7.82E-01,1.00E-03,1959,3
1122,51081,70091,2.66E-01,7.81E-01,1.00E-03,1959,3
1123,52572,73303,2.68E-01,8.40E-01,1.00E-03,1959,3
1124,48263,70828,2.60E-01,7.73E-01,1.00E-03,1959,3
1125,44996,72838,2.43E-01,8.06E-01,1.00E-03,1950,3
1126,53325,68877,2.29E-01,7.52E-01,1.00E-03,1948,4
1127,59889,81372,2.70E-01,9.16E-01,1.00E-03,1948,4
1128,58568,79832,2.56E-01,5.53E-01,1.00E-03,1948,4
1129,55558,73242,2.54E-01,7.12E-01,1.00E-03,1948,4
1130,59871,79909,2.86E-01,6.70E-01,1.00E-03,1948,4
1131,59337,77256,2.54E-01,5.40E-01,1.00E-03,1948,4
1132,63692,79102,2.38E-01,6.16E-01,1.00E-03,1948,4
1133,49136,63969,2.25E-01,7.36E-01,1.00E-03,1956,2
1134,53662,68462,2.41E-01,7.16E-01,1.00E-03,1956,2
1135,41519,71107,2.54E-01,7.41E-01,0.00E+00,1978,2
1136,54896,69026,2.29E-01,4.35E-01,1.00E-03,1946,2
1137,58731,72953,2.29E-01,4.35E-01,1.00E-03,1946,2
1138,81700,101200,5.00E-02,1.57E+00,6.90E-02,2007,8
1139,81200,100400,4.00E-02,1.58E+00,6.80E-02,2007,8
1140,49700,65900,1.72E-01,6.50E-01,1.00E-03,1956,2
1141,58438,74943,2.64E-01,7.18E-01,1.00E-03,1956,5
1142,61950,81701,2.00E-01,9.72E-01,3.60E-02,1962,5
1143,65253,78765,2.89E-01,1.17E+00,1.00E-03,1962,5
1144,56363,72828,2.46E-01,8.92E-01,1.00E-03,1972,5
1145,59200,71300,2.12E-01,6.08E-01,1.00E-03,1970,3
1146,57100,71100,2.10E-01,6.00E-01,1.00E-03,1970,3
1147,51300,64700,2.06E-01,5.98E-01,1.00E-03,1970,3
1148,57400,69400,2.10E-01,6.02E-01,1.00E-03,1970,3
1149,52800,64300,1.91E-01,5.90E-01,1.00E-03,1970,3
1150,50300,62200,2.02E-01,5.57E-01,1.00E-03,1970,3
1151,53100,65000,2.18E-01,5.83E-01,1.00E-03,1970,3
1152,57300,70600,2.12E-01,6.04E-01,1.00E-03,1970,3
1153,54400,65400,1.83E-01,5.64E-01,1.00E-03,1970,3
1154,42700,65800,1.23E-01,5.05E-01,1.00E-03,1970,3
1155,62300,73700,1.99E-01,5.46E-01,1.00E-03,1970,3
1156,65200,70248,5.20E-02,9.75E-01,2.30E-02,1970,3
1157,61300,68600,6.00E-02,8.77E-01,1.60E-02,1970,3
1158,60579,70780,6.00E-02,6.34E-01,2.90E-02,1972,5
1159,58436,78915,2.39E-01,9.96E-01,1.00E-03,1954,5
1160,83460,90873,3.60E-02,1.56E+00,6.40E-02,2007,8
1161,82995,92531,3.60E-02,1.56E+00,6.40E-02,2011,8
1162,87076,96987,4.90E-02,1.55E+00,6.70E-02,2013,8
1163,88842,100660,4.90E-02,1.55E+00,6.70E-02,2013,8
1164,63894,77502,2.82E-01,6.90E-01,1.00E-03,2017,4
1165,63661,85490,2.74E-01,9.40E-01,1.00E-03,2017,4
1166,51025,72529,1.62E-01,6.39E-01,1.00E-03,1957,2
1167,46773,74686,2.54E-01,6.76E-01,1.00E-03,1957,2
1168,47882,73734,2.50E-01,6.70E-01,1.00E-03,1957,2
1169,59498,73047,2.64E-01,7.18E-01,1.00E-03,1953,4
1170,74600,99600,1.84E-01,1.01E+00,2.60E-02,1982,6
1171,52702,78723,2.39E-01,9.96E-01,1.00E-03,1966,5
1172,60063,80154,2.68E-01,1.16E+00,1.00E-03,1966,5
1173,49752,60437,1.50E-01,6.60E-01,1.00E-03,1951,3
1174,35917,55021,1.22E-01,3.73E-01,1.00E-03,1944,1
1175,44879,74652,2.39E-01,5.29E-01,1.00E-03,1940,2
1176,52903,79592,2.68E-01,1.16E+00,1.00E-03,1972,5
1177,62120,82654,2.79E-01,7.82E-01,1.00E-03,1960,4
1178,57942,78281,2.67E-01,8.19E-01,1.00E-03,1960,4
1179,60128,78903,2.40E-01,7.46E-01,1.00E-03,1960,4
1180,55218,76711,2.16E-01,7.01E-01,1.00E-03,1972,2
1181,56444,76663,2.49E-01,9.61E-01,1.00E-03,1968,5
1182,49770,75049,2.49E-01,9.61E-01,1.00E-03,1949,5
1183,40453,68055,2.23E-01,5.40E-01,1.00E-03,1949,2
1184,49465,74285,2.32E-01,6.64E-01,1.00E-03,1945,2
1185,51985,62029,9.60E-02,6.30E-01,7.00E-03,1960,2
1186,60398,83233,2.79E-01,1.08E+00,2.00E-03,2011,5
1187,50164,77529,1.53E-01,4.27E-01,1.00E-03,1972,2
1188,52622,82360,2.79E-01,1.08E+00,2.00E-03,1954,5
1189,52608,78949,2.56E-01,8.20E-01,0.00E+00,1948,4
1190,53598,72346,2.34E-01,9.36E-01,1.00E-03,1948,3
1191,49884,71933,2.27E-01,7.08E-01,1.00E-03,1948,3
1192,51957,71061,2.26E-01,7.18E-01,1.00E-03,1948,3
1193,55538,71486,2.15E-01,7.40E-01,1.00E-03,1975,3
1194,56169,78151,2.58E-01,9.95E-01,2.00E-03,1954,5
1195,50950,69436,2.17E-01,1.26E+00,1.00E-03,1974,4
1196,50686,77397,2.58E-01,9.95E-01,2.00E-03,1954,5
1197,41435,68318,2.58E-01,5.35E-01,1.00E-03,1955,2
1198,48424,70209,2.40E-01,1.08E+00,1.00E-03,1977,3
1199,65333,76582,1.84E-01,5.44E-01,1.00E-03,1956,2
1200,59876,85478,2.74E-01,1.07E+00,1.00E-03,1949,4
1201,52680,72836,2.25E-01,6.50E-01,1.00E-03,1949,4
1202,62567,85024,2.72E-01,9.30E-01,1.00E-03,1949,4
1203,59732,83870,2.87E-01,9.60E-01,1.00E-03,1949,4
1204,56480,79950,2.77E-01,8.20E-01,1.00E-03,1949,4
1205,53288,76004,2.78E-01,7.70E-01,1.00E-03,1949,4
1206,51299,76839,2.92E-01,1.01E+00,1.00E-03,1970,2
1207,55433,72393,2.44E-01,7.49E-01,1.00E-03,1954,4
1208,34083,45707,5.84E-02,1.97E-01,1.20E-03,1946,1
1209,39457,56011,2.40E-01,5.81E-01,2.29E-03,1937,2
1210,58251,73491,2.27E-01,6.21E-01,2.75E-03,2001,3
1211,58048,75351,2.81E-01,8.44E-01,6.13E-04,1948,4
1212,64407,71872,1.88E-01,1.04E+00,3.16E-03,1970,5
1213,75623,70108,2.09E-01,1.20E+00,8.84E-04,1951,6
1214,69760,86467,1.58E-01,1.58E+00,5.55E-02,1964,7
1215,81175,98666,6.93E-02,1.32E+00,4.75E-02,1994,8
1216,33054,49707,1.49E-01,4.98E-01,2.89E-06,1944,1
1217,43643,79713,1.41E-01,8.35E-01,3.70E-03,1954,2
1218,45337,70570,2.76E-01,1.13E+00,2.78E-03,1982,3
1219,48604,83663,1.84E-01,8.02E-01,1.25E-03,1962,4
1220,52110,91724,2.27E-01,1.40E+00,1.16E-02,1959,5
1221,90067,83751,2.61E-01,9.71E-01,1.05E-02,1952,5
1222,75751,79952,2.06E-01,1.03E+00,1.38E-02,1975,6
1223,70576,98548,1.54E-01,9.19E-01,4.50E-02,1990,6
1224,81496,94313,4.03E-02,1.48E+00,3.91E-02,1997,8
1225,34552,50719,1.45E-01,3.04E-01,5.90E-04,1963,1
1226,49033,68094,2.72E-01,8.57E-01,8.80E-04,1984,2
1227,58853,65622,1.88E-01,7.01E-01,6.95E-03,1983,3
1228,53042,65359,2.21E-01,7.77E-01,1.81E-03,1954,4
1229,58575,90539,2.31E-01,9.20E-01,1.01E-02,1958,5
1230,79276,98080,4.18E-01,1.23E+00,4.43E-02,1953,5
1231,61765,77952,2.02E-01,1.02E+00,9.98E-03,1947,6
1232,74168,91254,1.35E-01,9.13E-01,4.12E-02,1982,6
1233,83678,95217,4.10E-02,1.93E+00,6.58E-02,1996,8
1234,35251,65919,5.65E-02,4.78E-01,1.42E-03,1940,1
1235,39421,73542,1.19E-01,3.64E-01,3.66E-03,1937,2
1236,58253,74977,2.50E-01,8.20E-01,9.59E-04,1953,3
1237,48684,71614,2.26E-01,7.93E-01,6.94E-05,1954,3
1238,64282,84455,2.03E-01,9.18E-01,5.80E-03,1963,5
1239,75631,79011,2.76E-01,1.00E+00,2.80E-03,1952,5
1240,76303,85768,2.77E-01,6.30E-01,3.47E-02,1971,6
1241,73715,94163,1.62E-01,1.32E+00,2.81E-02,1992,6
1242,77439,101606,3.38E-02,1.48E+00,6.60E-02,2010,8
1243,32887,55399,8.38E-02,4.90E-01,5.08E-04,1957,1
1244,42316,75066,1.74E-01,3.28E-01,6.90E-05,1963,2
1245,58487,73444,1.94E-01,6.19E-01,5.07E-03,1994,3
1246,53349,75737,2.08E-01,8.63E-01,1.44E-03,1974,3
1247,57197,91267,1.83E-01,1.23E+00,8.20E-03,1967,5
1248,84878,98273,3.23E-01,9.10E-01,2.16E-02,1953,5
1249,66717,77000,2.27E-01,8.27E-01,1.04E-02,1972,6
1250,70510,86006,5.28E-02,1.40E+00,3.67E-02,1993,6
1251,85057,99411,3.58E-02,1.40E+00,3.86E-02,2016,8
1252,31214,47612,1.54E-02,7.57E-01,3.00E-04,1970,1
1253,42051,54154,2.34E-01,2.90E-01,4.90E-04,1994,2
1254,62250,68134,2.06E-01,7.88E-01,3.54E-04,1988,3
1255,51059,69236,2.25E-01,6.90E-01,1.28E-03,1961,3
1256,64252,81779,1.99E-01,1.29E+00,2.74E-02,1955,5
1257,88600,93969,3.07E-01,1.25E+00,1.57E-02,1953,5
1258,75558,87214,2.21E-01,1.16E+00,1.74E-02,1962,6
1259,69876,79084,6.35E-02,1.32E+00,3.86E-02,1970,6
1260,83103,98958,7.05E-02,1.52E+00,7.37E-02,1981,8
1261,35446,49621,1.36E-02,3.93E-01,1.56E-03,1943,1
1262,38851,60811,1.66E-01,3.94E-01,2.31E-03,1998,2
1263,58845,70264,1.59E-01,2.80E-01,1.38E-03,1943,3
1264,51270,75774,2.62E-01,7.89E-01,1.20E-03,1947,3
1265,64812,82717,2.29E-01,9.92E-01,3.50E-03,1977,5
1266,85040,107673,5.17E-01,1.08E+00,6.99E-04,1955,5
1267,67868,90941,1.93E-01,1.00E+00,6.73E-06,1944,6
1268,70888,83511,1.45E-01,3.48E-01,3.42E-02,2008,6
1269,82873,87496,6.36E-02,1.41E+00,4.62E-02,2014,8
1270,35651,51107,1.65E-01,3.22E-01,5.11E-04,1949,1
1271,49164,68370,1.58E-01,9.46E-01,4.58E-03,1970,2
1272,63075,70768,2.11E-01,5.48E-01,5.07E-05,1946,3
1273,60359,79452,2.32E-01,6.22E-01,1.71E-03,1974,3
1274,59316,97474,2.27E-01,9.89E-01,1.05E-02,1968,5
1275,85263,83247,4.14E-01,6.58E-01,3.31E-03,1950,5
1276,75850,84564,2.33E-01,1.17E+00,2.50E-02,1972,5
1277,72587,91255,1.24E-01,1.24E+00,3.48E-02,1982,5
1278,78516,95608,4.81E-02,8.26E-01,5.18E-02,1982,8
1279,34459,52438,1.26E-01,5.24E-01,1.17E-03,1955,1
1280,59228,64625,3.02E-01,4.08E-01,2.50E-03,1984,3
1281,50333,75076,2.39E-01,9.35E-01,6.26E-04,1965,3
1282,53738,91212,2.66E-01,9.66E-01,1.94E-02,1944,5
1283,85154,90142,1.60E-01,1.59E+00,1.23E-02,1951,5
1284,61793,75025,2.92E-01,8.67E-01,1.80E-02,1985,5
1285,69779,90157,8.23E-02,1.34E+00,6.25E-02,2018,5
1286,83825,100452,3.14E-02,1.56E+00,3.32E-02,1999,8
1287,32940,50930,7.89E-02,6.69E-01,6.74E-04,1945,1
1288,49296,63291,2.56E-01,4.38E-01,4.28E-04,1955,2
1289,51866,72289,3.15E-01,6.81E-01,1.35E-03,1944,3
1290,60223,74603,2.17E-01,6.89E-01,1.25E-03,1961,3
1291,54683,73122,2.79E-01,1.47E+00,2.35E-02,1965,5
1292,76028,97937,4.15E-01,9.12E-01,3.10E-02,1953,5
1293,65014,85262,1.21E-01,7.60E-01,1.44E-02,1974,5
1294,71927,91953,5.29E-02,8.77E-01,4.46E-02,1952,5
1295,82751,94282,3.10E-02,1.07E+00,6.38E-02,2002,8
1296,32463,47265,6.53E-02,5.90E-02,4.58E-04,1973,1
1297,44592,56364,2.74E-01,4.60E-01,1.15E-03,1933,2
1298,58469,71202,2.45E-01,8.18E-01,1.24E-02,1993,3
1299,57973,79697,2.78E-01,7.84E-01,6.45E-04,1968,3
1300,58447,89819,2.49E-01,1.11E+00,8.16E-03,1957,5
1301,87903,81003,1.25E-01,1.30E+00,2.01E-02,1956,5
1302,67045,90041,2.27E-01,1.33E+00,1.63E-02,1945,5
1303,69863,87746,1.41E-01,1.47E+00,5.18E-02,1982,5
1304,81792,88189,3.08E-02,1.36E+00,7.10E-02,1997,8
1305,32786,51113,1.16E-01,3.85E-01,1.33E-03,1966,1
1306,41015,66760,2.37E-01,7.27E-01,3.11E-03,1937,2
1307,58927,77749,3.00E-01,5.85E-01,2.06E-03,1993,3
1308,47897,83224,1.96E-01,8.02E-01,1.62E-03,1961,3
1309,66425,88942,2.15E-01,1.19E+00,5.87E-03,1973,5
1310,87860,95943,2.99E-01,1.34E+00,4.88E-02,1949,5
1311,64305,86208,2.47E-01,1.36E+00,2.02E-02,1963,5
1312,71397,86216,1.89E-01,1.02E+00,4.70E-02,1992,5
1313,84749,83140,5.95E-02,1.62E+00,6.57E-02,1987,8
1314,33695,68467,5.45E-02,5.69E-01,1.14E-03,1949,1
1315,38770,78819,2.84E-01,7.47E-01,2.82E-03,1932,2
1316,63354,59807,2.68E-01,4.27E-01,1.65E-02,1986,2
1317,52032,71225,2.38E-01,9.26E-01,1.58E-03,1958,2
1318,66203,69039,2.65E-01,9.09E-01,1.25E-03,1962,2
1319,88527,83452,4.97E-01,1.90E+00,1.48E-02,1951,2
1320,64851,90429,1.40E-01,1.57E+00,2.22E-02,1937,2
1321,71952,89299,2.20E-01,1.29E+00,5.57E-02,1996,2
1322,83502,101390,3.94E-02,1.44E+00,5.62E-02,2029,8
1323,35196,52326,1.66E-01,3.89E-01,2.25E-03,1974,1
1324,42318,68695,1.92E-01,9.37E-01,1.20E-03,1981,2
1325,59023,71023,3.04E-01,6.23E-01,7.12E-03,1965,2
1326,47519,77097,1.95E-01,8.08E-01,2.53E-03,1958,2
1327,66651,92057,1.32E-01,9.27E-01,1.12E-02,1958,2
1328,85325,95213,2.79E-01,1.33E+00,4.37E-02,1952,2
1329,76488,81685,3.59E-01,1.09E+00,3.02E-02,1961,2
1330,72540,89949,1.33E-02,8.58E-01,5.58E-02,1999,2
1331,79755,94318,6.33E-02,1.53E+00,3.79E-02,1986,8
1332,31743,56103,2.92E-02,4.50E-01,1.87E-04,1952,1
1333,43115,69266,1.86E-01,4.93E-01,1.04E-04,1989,2
1334,58365,65625,1.91E-01,1.02E+00,3.31E-04,1954,2
1335,58336,69595,2.86E-01,6.78E-01,1.29E-03,1958,2
1336,62059,89561,2.51E-01,1.04E+00,1.37E-03,1957,2
1337,86529,122240,4.05E-01,1.01E+00,1.56E-02,1954,2
1338,76513,73799,1.65E-01,1.06E+00,3.03E-02,1953,2
1339,74375,86541,1.08E-01,8.32E-01,1.04E-02,1979,2
1340,83061,79283,5.70E-02,1.01E+00,3.32E-02,1994,8
1341,35540,44852,9.68E-02,6.02E-01,9.73E-04,1946,1
1342,52192,68346,1.29E-01,4.27E-01,9.40E-04,1940,2
1343,57974,63706,2.18E-01,5.85E-01,7.53E-04,1989,2
1344,58180,66466,2.45E-01,6.23E-01,2.26E-05,1962,2
1345,55137,92473,1.66E-01,1.01E+00,1.18E-02,1957,2
1346,87814,102369,3.10E-01,1.02E+00,3.67E-02,1955,2
1347,66750,94750,1.84E-01,1.12E+00,5.69E-03,1948,2
1348,75191,91641,9.05E-02,1.64E+00,3.67E-02,1971,2
1349,78919,97640,4.51E-02,1.72E+00,7.50E-02,2032,8
1350,31994,57029,6.45E-02,7.11E-01,1.47E-03,1973,1
1351,52960,68064,2.17E-01,6.64E-01,9.86E-04,1963,2
1352,52112,70997,3.00E-01,1.11E+00,6.92E-03,1956,2
1353,54545,67898,2.51E-01,7.80E-01,1.29E-03,1974,2
1354,53510,81529,2.03E-01,1.26E+00,1.96E-02,1972,2
1355,87799,95341,3.37E-01,1.24E+00,3.00E-02,1951,2
1356,75893,92916,2.80E-01,1.31E+00,3.46E-02,1974,2
1357,76804,93352,1.70E-01,9.41E-01,7.18E-02,1987,2
1358,85479,101069,6.78E-02,1.43E+00,7.25E-02,1991,8
1359,35899,56198,9.86E-02,2.93E-01,1.01E-03,1951,1
1360,43030,84950,2.55E-01,6.44E-01,1.34E-04,1988,1
1361,55550,73661,1.55E-01,7.93E-01,1.94E-03,1970,1
1362,52283,65658,2.52E-01,7.21E-01,2.36E-03,1947,1
1363,53871,90586,1.52E-01,1.10E+00,1.74E-02,1969,1
1364,76687,82965,2.45E-01,6.34E-01,3.93E-02,1956,1
1365,76050,85161,2.45E-01,8.93E-01,3.70E-02,1975,1
1366,69749,80988,6.64E-03,8.01E-01,4.63E-02,1965,1
1367,80783,98411,6.82E-02,1.40E+00,7.01E-02,1996,8
1368,35193,45962,8.56E-02,2.57E-01,9.63E-04,1950,1
1369,39646,66457,2.08E-01,7.57E-01,1.99E-03,1984,1
1370,56156,68657,1.47E-01,6.80E-01,1.42E-03,2002,1
1371,58375,78629,2.14E-01,7.42E-01,1.50E-03,1982,1
1372,55571,101610,1.99E-01,1.05E+00,1.85E-02,1966,1
1373,87832,98722,3.22E-01,8.03E-01,1.13E-02,1951,1
1374,75725,92901,2.08E-01,1.47E+00,4.62E-02,1972,1
1375,68719,95169,8.25E-02,1.24E+00,4.43E-02,1985,1
1376,87105,94663,4.80E-02,1.52E+00,5.21E-02,1989,8
1377,36441,53575,9.20E-02,6.20E-01,3.40E-04,1953,1
1378,49799,61356,2.67E-01,1.02E+00,9.60E-03,1964,1
1379,80748,98778,1.46E-01,1.09E+00,1.40E-02,1954,1
1380,65212,75035,1.86E-01,1.17E+00,3.69E-02,1980,1
1381,73340,81623,1.86E-01,1.41E+00,3.64E-02,1944,1
1382,85742,90880,4.84E-02,1.39E+00,4.65E-02,1980,8
1383,38173,42209,1.45E-02,6.25E-01,1.32E-04,1954,1
1384,44712,56667,2.84E-01,4.18E-01,1.19E-03,1986,1
1385,52809,67697,2.42E-01,9.86E-01,5.58E-03,1942,1
1386,87763,108593,2.36E-01,1.11E+00,1.96E-02,1954,1
1387,62022,93257,1.09E-01,8.85E-01,2.16E-02,1977,1
1388,71077,88654,4.47E-02,1.69E+00,3.78E-02,2004,1
1389,80574,92301,7.63E-02,1.61E+00,5.11E-02,2013,8
1390,39363,57605,6.18E-02,2.84E-01,3.25E-04,1948,1
1391,47381,64381,6.73E-02,5.74E-01,4.91E-03,1963,1
1392,61282,65970,1.76E-01,6.50E-01,3.45E-03,1961,1
1393,79866,99941,2.28E-01,1.09E+00,1.70E-02,1954,1
1394,75813,90803,2.70E-01,1.26E+00,3.10E-02,1984,1
1395,72447,79261,2.58E-01,6.86E-01,3.29E-02,2001,1
1396,81816,99718,4.67E-02,1.65E+00,4.45E-02,2011,8
1397,34240,40944,5.86E-02,4.24E-01,1.22E-03,1972,1
1398,39876,63879,2.23E-01,5.02E-01,1.29E-03,1988,1
1399,58232,68098,1.93E-01,1.07E+00,5.20E-03,1942,1
1400,88105,82181,2.08E-01,1.39E+00,6.00E-03,1956,1
1401,67682,87967,2.85E-01,1.05E+00,1.18E-02,1941,1
1402,73981,90266,1.15E-01,1.34E+00,2.84E-02,1975,1
1403,76124,103257,4.41E-02,1.53E+00,6.17E-02,2007,8
1404,40188,55929,2.73E-02,1.91E-01,1.27E-03,1968,1
1405,49387,55198,1.32E-01,5.64E-01,8.25E-04,1964,1
1406,76404,86484,2.97E-01,9.42E-01,3.21E-02,1955,1
1407,62313,93123,1.91E-01,1.40E+00,2.35E-02,1962,1
1408,69741,87748,1.22E-01,1.14E+00,6.25E-02,2005,1
1409,81629,94657,1.42E-03,1.97E+00,4.58E-02,1995,8
1410,30991,57092,1.10E-01,4.78E-01,1.35E-03,1953,1
1411,38908,70526,2.06E-01,6.34E-01,2.80E-03,1947,1
1412,56584,72379,2.29E-01,5.95E-01,6.43E-03,1964,1
1413,78145,99330,3.19E-01,6.03E-01,7.77E-03,1952,1
1414,71955,79610,3.35E-01,1.01E+00,1.00E-02,1960,1
1415,73772,88090,1.77E-01,7.00E-01,6.24E-02,2022,1
1416,81142,101781,5.10E-02,1.68E+00,6.95E-02,2002,8
1417,58387,62857,1.93E-01,4.86E-01,1.02E-03,1940,8
1418,58865,71190,1.77E-01,4.97E-01,7.29E-04,1932,8
1419,79752,103079,2.59E-01,9.85E-01,3.02E-02,1951,8
1420,62418,95929,2.44E-01,5.89E-01,6.18E-02,1993,8
1421,69288,84353,1.13E-01,1.27E+00,4.76E-02,1959,8
1422,80394,92858,3.51E-02,1.41E+00,7.13E-02,2003,8
1423,33218,60432,8.68E-02,4.67E-01,1.91E-03,1963,1
1424,39913,61737,2.01E-01,9.16E-01,2.46E-03,1963,1
1425,57956,68122,2.17E-01,7.25E-01,6.40E-03,1972,1
1426,76803,97406,1.39E-01,1.38E+00,3.64E-02,1954,1
1427,60453,78215,2.30E-01,8.71E-01,5.30E-04,1972,1
1428,71900,86562,7.95E-02,6.03E-01,5.95E-02,2003,1
1429,81182,94705,7.41E-02,1.96E+00,5.74E-02,2004,8
1430,34434,60108,9.32E-03,2.94E-01,9.56E-04,1960,1
1431,45147,79336,1.77E-01,5.21E-01,7.00E-05,1956,1
1432,45430,69485,2.62E-01,5.46E-01,2.29E-04,1986,1
1433,90966,92370,3.00E-01,1.38E+00,1.00E-02,1955,1
1434,68252,90017,1.80E-01,1.32E+00,1.80E-02,1942,1
1435,69223,81174,1.05E-01,1.24E+00,3.43E-02,1987,1
1436,85277,99254,3.02E-02,1.02E+00,9.66E-02,1992,8
1437,36803,64238,1.28E-01,2.56E-01,1.42E-03,1952,1
1438,57538,56063,1.66E-01,8.39E-01,1.34E-03,1965,1
1439,79900,93110,3.71E-01,7.92E-01,2.72E-02,1951,1
1440,69944,82207,2.34E-01,1.31E+00,2.24E-02,1969,1
1441,69551,84563,1.96E-01,1.50E+00,4.38E-02,1997,1
1442,78216,89464,7.07E-02,1.42E+00,4.67E-02,1982,8
1443,37016,48391,7.04E-02,5.10E-01,5.50E-04,1940,1
1444,37381,74870,2.18E-01,5.97E-01,1.62E-03,1960,1
1445,58049,73743,2.19E-01,5.16E-01,2.77E-04,1938,1
1446,86712,97823,2.43E-01,8.18E-01,3.17E-02,1953,1
1447,68148,93883,9.31E-02,9.82E-01,1.77E-02,1967,1
1448,69754,91845,8.35E-02,1.25E+00,4.68E-02,1982,1
1449,82143,95077,5.77E-02,1.26E+00,7.53E-02,2002,8
1450,35381,46041,1.54E-01,2.59E-01,4.57E-04,1953,1
1451,58227,64688,2.42E-01,5.65E-01,3.66E-03,1954,1
1452,76173,106082,1.44E-01,9.29E-01,4.50E-02,1952,1
1453,67335,88460,1.86E-01,7.33E-01,4.07E-02,1962,1
1454,68711,87921,1.19E-01,6.46E-01,4.76E-02,1987,1
1455,77358,88981,6.72E-02,1.42E+00,3.36E-02,1994,8
1456,33519,55412,1.75E-01,3.61E-01,1.33E-03,1946,1
1457,45187,84620,2.63E-01,7.86E-01,2.75E-03,1982,1
1458,57924,76390,3.04E-01,6.76E-01,2.07E-03,1949,1
1459,87630,88384,2.48E-01,1.28E+00,3.81E-02,1952,1
1460,65024,84122,2.17E-01,1.17E+00,8.18E-04,1993,1
1461,70489,78415,4.84E-02,1.14E+00,5.03E-02,1974,1
1462,84509,102050,4.66E-02,1.44E+00,2.94E-02,2005,8
1463,30430,50795,1.56E-01,5.10E-01,7.72E-04,1959,1
1464,55233,75236,2.27E-01,5.88E-01,2.61E-03,1946,1
1465,59880,69355,1.93E-01,7.54E-01,3.19E-04,1968,1
1466,86983,109538,2.69E-01,1.48E+00,1.46E-02,1953,1
1467,65834,87548,2.09E-01,1.18E+00,1.50E-02,1982,1
1468,72544,87725,1.16E-01,1.06E+00,4.56E-02,2001,1
1469,85324,87934,6.97E-03,1.57E+00,6.88E-02,2022,8
1470,34073,56548,6.90E-02,5.55E-01,7.55E-04,1941,1
1471,41977,60643,1.17E-01,5.26E-01,2.94E-03,1972,1
1472,58977,78019,2.58E-01,1.06E+00,1.40E-03,1956,1
1473,87318,92569,2.93E-01,8.21E-01,3.81E-03,1951,1
1474,75968,83668,2.40E-01,8.79E-01,1.50E-02,1944,1
1475,69680,90216,1.81E-01,9.72E-01,4.34E-02,1956,1
1476,85778,100606,6.55E-02,1.41E+00,5.06E-02,1985,8
1477,34845,62744,1.07E-01,6.13E-01,1.84E-03,1953,1
1478,40335,69186,2.31E-01,3.99E-01,3.75E-03,1996,1
1479,61249,71504,2.64E-01,7.78E-01,4.10E-03,1973,1
1480,91477,97016,2.49E-01,1.29E+00,2.94E-02,1950,1
1481,75755,88748,1.86E-01,1.04E+00,3.01E-02,1998,1
1482,69062,94350,1.40E-01,1.06E+00,4.01E-02,1978,1
1483,84603,91097,5.16E-02,1.41E+00,3.61E-02,2012,8
1484,35028,54926,8.54E-02,4.89E-01,8.48E-04,1967,1
1485,46017,61681,1.88E-01,4.70E-01,2.98E-03,1957,1
1486,52581,81555,2.59E-01,7.71E-01,1.36E-03,1960,1
1487,80328,105070,4.08E-01,1.07E+00,3.21E-02,1947,1
1488,63621,77467,2.16E-01,1.34E+00,3.04E-02,1969,1
1489,75213,91737,2.11E-01,1.21E+00,5.18E-02,2019,1
1490,81038,92411,5.15E-02,1.34E+00,3.77E-02,2023,8
1491,34867,53108,9.52E-02,4.60E-01,7.17E-04,1962,1
1492,53874,72203,2.82E-01,4.41E-01,2.68E-03,1951,1
1493,62937,70373,1.08E-01,5.97E-01,6.95E-03,1977,1
1494,87599,89725,3.06E-01,1.23E+00,2.00E-03,1955,1
1495,67038,77760,1.97E-01,1.39E+00,2.58E-02,1992,1
1496,71882,78595,1.71E-01,1.27E+00,5.78E-02,1987,1
1497,80163,93994,3.33E-02,1.60E+00,6.65E-02,2019,8
1498,35691,56941,8.73E-02,6.12E-01,2.24E-03,1957,1
1499,44323,67953,1.97E-01,6.91E-01,6.15E-04,1934,1
1500,55510,73709,2.20E-01,7.49E-01,1.61E-03,1972,1
1501,80810,98363,2.73E-01,1.45E+00,3.63E-03,1951,1
1502,63622,92771,2.16E-01,9.65E-01,2.84E-02,1972,1
1503,70224,91002,2.27E-01,9.38E-01,5.11E-02,2032,1
1504,75592,97026,6.24E-02,1.64E+00,4.79E-02,2019,8
1505,38044,47104,1.01E-02,2.96E-01,1.46E-03,1953,1
1506,41880,73276,2.11E-01,7.67E-01,8.08E-04,1980,1
1507,57190,71289,3.14E-01,9.63E-01,4.07E-04,1990,1
1508,86294,101158,5.13E-01,6.11E-01,2.14E-02,1952,1
1509,64238,92482,2.59E-01,8.51E-01,1.83E-02,1996,1
1510,76098,84221,1.11E-01,1.19E+00,4.32E-02,2002,1
1511,76856,95030,3.67E-02,1.32E+00,2.79E-02,2009,8
1512,35468,46277,1.21E-01,2.26E-01,5.16E-04,1980,1
1513,40684,89742,2.15E-01,5.24E-01,8.75E-04,1962,1
1514,51389,69563,2.58E-01,6.79E-01,3.37E-03,1955,1
1515,75739,92375,2.66E-01,3.88E-01,2.30E-02,1947,1
1516,63225,85645,1.99E-01,1.59E+00,2.24E-02,2000,1
1517,70836,87263,2.60E-02,1.67E+00,7.36E-02,1992,1
1518,79105,91088,6.94E-02,1.67E+00,6.01E-02,2021,8
1519,34726,56739,3.11E-02,3.90E-01,1.49E-03,1959,1
1520,37102,57095,2.77E-01,8.98E-01,1.94E-03,1979,1
1521,56371,72289,2.90E-01,7.06E-01,5.56E-03,1952,1
1522,88763,106804,4.32E-01,9.75E-01,1.21E-02,1951,1
1523,60240,83695,1.62E-01,1.11E+00,1.53E-03,1982,1
1524,74823,97329,5.33E-02,8.60E-01,4.52E-02,2021,1
1525,80802,97911,1.78E-02,1.55E+00,5.10E-02,1995,8
1526,34955,56636,1.78E-01,7.68E-01,1.52E-03,1954,1
1527,36801,72875,2.01E-01,9.91E-01,1.26E-03,1983,1
1528,56243,82630,1.39E-01,8.12E-01,3.22E-04,1952,1
1529,86767,96898,4.14E-01,1.42E+00,6.20E-02,1951,1
1530,67456,92190,2.30E-01,1.21E+00,2.77E-02,1980,1
1531,72371,88345,8.90E-02,7.47E-01,5.02E-02,1963,1
1532,82665,97333,3.41E-02,1.67E+00,5.52E-02,2004,8
1533,33837,52123,1.10E-01,3.43E-01,1.11E-03,1942,1
1534,54926,49291,1.56E-01,6.57E-01,1.79E-03,1932,1
1535,59256,64379,2.47E-01,2.98E-01,4.91E-03,1974,1
1536,88658,87434,3.99E-01,1.19E+00,1.58E-02,1956,1
1537,66255,89761,2.35E-01,9.24E-01,9.99E-03,1966,1
1538,74432,89003,1.40E-01,1.19E+00,3.48E-02,1997,1
1539,82878,90493,4.29E-02,1.12E+00,6.39E-02,2000,8
1540,32630,53265,7.78E-02,9.00E-01,8.32E-05,1948,1
1541,50848,71373,2.56E-01,6.29E-01,4.84E-03,1954,1
1542,50651,70397,2.71E-01,7.43E-01,1.57E-03,1973,1
1543,87394,76572,3.57E-01,1.76E+00,3.49E-02,1950,1
1544,76623,96272,2.31E-01,1.19E+00,2.39E-02,2001,1
1545,72186,81484,5.92E-02,1.51E+00,5.73E-02,2000,1
1546,79506,96453,2.54E-02,1.47E+00,6.66E-02,2005,8
1547,35627,52752,1.04E-01,4.19E-01,1.01E-03,1955,1
1548,49849,65729,1.97E-01,4.90E-01,1.55E-03,1969,1
1549,57372,78914,2.68E-01,8.71E-01,5.24E-03,1943,1
1550,85085,92078,4.06E-01,1.11E+00,1.94E-02,1956,1
1551,67225,68133,1.63E-01,9.96E-01,3.37E-02,1975,1
1552,68113,93436,1.83E-01,1.59E+00,3.77E-02,1995,1
1553,82209,94754,3.12E-02,1.48E+00,5.96E-02,1990,8
1554,35023,52380,1.56E-02,3.04E-01,1.17E-03,1936,1
1555,46119,69533,9.73E-02,5.91E-01,7.52E-04,1954,1
1556,93482,71694,4.01E-01,5.60E-01,1.58E-02,1951,1
1557,63788,88194,1.04E-01,1.33E+00,4.98E-03,1960,1
1558,69254,78323,4.46E-02,1.04E+00,4.33E-02,1951,1
1559,78361,85674,6.64E-02,8.31E-01,6.08E-02,2009,8
1560,34814,55736,3.40E-02,3.62E-01,2.97E-04,1963,1
1561,36964,75204,1.72E-01,4.66E-01,7.39E-04,1931,1
1562,57045,78487,1.51E-01,1.06E+00,7.36E-03,1985,1
1563,79483,104418,3.94E-01,6.60E-01,7.78E-03,1952,1
1564,65373,87368,1.33E-01,1.07E+00,1.48E-02,1963,1
1565,73493,82160,1.10E-01,1.01E+00,4.52E-02,2011,1
1566,76218,91714,4.69E-02,1.44E+00,4.03E-02,2015,8
1567,34177,57273,1.78E-03,5.85E-01,1.75E-03,1969,1
1568,42438,48579,2.38E-01,7.95E-01,1.18E-03,1944,1
1569,56500,77162,2.49E-01,8.65E-01,7.09E-03,1946,1
1570,88482,85581,3.77E-01,1.11E+00,1.16E-02,1949,1
1571,66714,75461,1.84E-01,1.01E+00,1.68E-02,1929,1
1572,71726,90396,8.88E-02,1.51E+00,5.41E-02,2008,1
1573,82828,94581,5.62E-02,1.79E+00,4.43E-02,1973,8
1574,35648,48840,9.15E-02,3.95E-01,2.10E-03,1949,1
1575,55809,76759,1.94E-01,5.67E-01,1.45E-03,1985,1
1576,54118,75936,2.23E-01,8.13E-01,4.76E-03,2006,1
1577,85051,91584,3.40E-01,6.40E-01,1.50E-02,1955,1
1578,67330,87453,2.03E-01,1.12E+00,2.46E-02,1939,1
1579,73471,75558,1.34E-01,5.59E-01,2.76E-02,2000,1
1580,78561,87927,5.73E-02,1.28E+00,8.32E-02,2000,8
1581,32968,51490,8.97E-02,3.41E-01,6.51E-04,1953,1
1582,46298,66665,2.48E-01,7.72E-01,6.43E-04,1987,1
1583,59571,74173,2.15E-01,6.36E-01,2.81E-03,1993,1
1584,90419,95317,3.98E-01,8.60E-01,7.55E-03,1953,1
1585,64833,91991,1.53E-01,4.31E-01,1.96E-02,1950,1
1586,69293,85978,1.43E-01,8.72E-01,2.44E-02,1977,1
1587,75678,91943,2.59E-02,1.51E+00,3.11E-02,1979,8
