Repository: tmacleod/datasets

File: GWD106170-SCAN001-Interaction_Relative_LPIT-FeatureList_25.4x72.csv
ML_DefectID_s7,ML_AxDist_s7,ML_AxLength_s7,ML_AxWidth_s7,ML_MaxDepthPer_s7,ML_FailurePressure_s7,ML_AvgDepth_s7,ML_Orient_s7,ML_AvgDepthPer_s7,ML_MaxDepth_s7,ML_MinRemWall_s7,ML_FactorSafety_s7,ML_FailurePressType_s7,ML_DepthMeasured_s7,ML_CorrosionType_s7,ML_LocThruWall_s7,ML_FullCirc_s7,ML_RefGW_s7,ML_ScanID_s7,ML_AcWallThickness_s7,ML_ILI_DefectID_s7,ML_AssocDefectID_s7,ML_DefectStatus_s7
DMA-001,3.502,2.00,3.00,10.68,12409.0,1.281,225.7,10.68,1.282,10.718,1.43,Mod. B31G,Laser,CORROSION - Pitting,External,No,106170,SCAN-001,12.000,,,RECOAT
DMA-002,3.620,2.00,2.00,10.31,12409.0,1.237,207.1,10.31,1.237,10.763,1.43,Mod. B31G,Laser,CORROSION - Pitting,External,No,106170,SCAN-001,12.000,,,RECOAT
DMA-003,4.360,10.00,13.00,12.97,12406.0,1.363,244.3,11.36,1.556,10.444,1.43,EFF. AREA,Laser,CORROSION - Pitting,External,No,106170,SCAN-001,12.000,,,RECOAT
CLS-004,4.384,76.00,66.00,14.96,12242.0,1.302,228.4,10.85,1.795,10.205,1.41,EFF. AREA,Laser,CORROSION - Pitting,External,No,106170,SCAN-001,12.000,,,RECOAT
DMA-005,4.584,6.00,6.00,10.44,12408.0,1.235,122.6,10.29,1.253,10.747,1.43,EFF. AREA,Laser,CORROSION - Pitting,External,No,106170,SCAN-001,12.000,,,RECOAT
CLS-006,4.766,150.00,71.00,16.42,11933.0,1.392,114.1,11.60,1.970,10.030,1.37,EFF. AREA,Laser,CORROSION - Pitting,External,No,106170,SCAN-001,12.000,,,RECOAT
CLS-007,4.832,52.00,98.00,19.16,12306.0,1.549,212.0,12.91,2.299,9.701,1.42,EFF. AREA,Laser,CORROSION - Pitting,External,No,106170,SCAN-001,12.000,,,RECOAT
CLS-008,4.874,756.00,950.00,32.49,10497.0,2.152,179.5,17.93,3.899,8.101,1.21,EFF. AREA,Laser,CORROSION - Pitting,External,No,106170,SCAN-001,12.000,,,RECOAT
CLS-009,4.936,120.00,140.00,21.55,11970.0,1.657,200.3,13.81,2.586,9.414,1.38,EFF. AREA,Laser,CORROSION - Pitting,External,No,106170,SCAN-001,12.000,,,RECOAT
DMA-010,5.098,2.00,2.00,10.62,12409.0,1.274,120.0,10.62,1.274,10.726,1.43,Mod. B31G,Laser,CORROSION - Pitting,External,No,106170,SCAN-001,12.000,,,RECOAT
CLS-011,5.680,42.00,55.00,12.51,12354.0,1.292,222.9,10.76,1.501,10.499,1.42,EFF. AREA,Laser,CORROSION - Pitting,External,No,106170,SCAN-001,12.000,,,RECOAT
CLS-012,5.700,26.00,74.00,12.77,12387.0,1.333,109.7,11.11,1.532,10.468,1.43,EFF. AREA,Laser,CORROSION - Pitting,External,No,106170,SCAN-001,12.000,,,RECOAT
DMA-013,6.002,6.00,8.00,11.58,12408.0,1.332,160.7,11.10,1.390,10.610,1.43,EFF. AREA,Laser,CORROSION - Pitting,External,No,106170,SCAN-001,12.000,,,RECOAT
DMA-014,6.090,2.00,2.00,11.20,12409.0,1.344,163.8,11.20,1.344,10.656,1.43,Mod. B31G,Laser,CORROSION - Pitting,External,No,106170,SCAN-001,12.000,,,RECOAT
DMA-015,6.914,4.00,4.00,10.92,12409.0,1.291,147.1,10.76,1.310,10.690,1.43,Mod. B31G,Laser,CORROSION - Pitting,External,No,106170,SCAN-001,12.000,,,RECOAT
DMA-016,7.072,6.00,4.00,11.31,12408.0,1.285,250.3,10.71,1.357,10.643,1.43,EFF. AREA,Laser,CORROSION - Pitting,External,No,106170,SCAN-001,12.000,,,RECOAT
DMA-017,7.098,4.00,6.00,11.17,12409.0,1.337,211.7,11.14,1.340,10.660,1.43,Mod. B31G,Laser,CORROSION - Pitting,External,No,106170,SCAN-001,12.000,,,RECOAT
DMA-018,7.162,4.00,4.00,10.94,12409.0,1.271,205.4,10.60,1.313,10.687,1.43,Mod. B31G,Laser,CORROSION - Pitting,External,No,106170,SCAN-001,12.000,,,RECOAT
CLS-019,7.266,30.00,69.00,12.12,12399.0,0.562,152.1,4.69,1.454,10.546,1.43,EFF. AREA,Laser,CORROSION - Pitting,External,No,106170,SCAN-001,12.000,,,RECOAT

File: GWD13860-SCAN003-Interaction - 1inx6t.csv
ML_DefectID_s7,ML_AxDist_s7,ML_AxLength_s7,ML_AxWidth_s7,ML_MaxDepthPer_s7,ML_FailurePressure_s7,ML_AvgDepth_s7,ML_Orient_s7,ML_AvgDepthPer_s7,ML_MaxDepth_s7,ML_MinRemWall_s7,ML_FactorSafety_s7,ML_FailurePressType_s7,ML_DepthMeasured_s7,ML_CorrosionType_s7,ML_LocThruWall_s7,ML_FullCirc_s7,ML_RefGW_s7,ML_ScanID_s7,ML_AcWallThickness_s7,ML_ILI_DefectID_s7,ML_AssocDefectID_s7,ML_DefectStatus_s7
DMA-001,7.696,8,8,17.26,9014,1.314,334.3,14.13,1.605,7.695,1.49,EFF. AREA,Laser,CORROSION - Pitting,External,No,13860,SCAN-003,9.3,,,RECOAT
CLS-002,7.696,68,30,26.44,8861,1.239,31.4,13.32,2.459,6.841,1.46,EFF. AREA,Laser,CORROSION - Pitting,External,No,13860,SCAN-003,9.3,,,RECOAT
DMA-003,7.696,4,4,10.97,9016,0.99,13.3,10.65,1.02,8.28,1.49,Mod. B31G,Laser,CORROSION - Pitting,External,No,13860,SCAN-003,9.3,,,RECOAT
DMA-004,7.852,54,36,36.19,8745,2.644,31.3,28.42,3.366,5.934,1.44,EFF. AREA,Laser,CORROSION - Pitting,External,No,13860,SCAN-003,9.3,,,SLEEVED
CLS-005,7.858,664,159,47.92,7377,2.005,336.6,21.55,4.457,4.843,1.22,EFF. AREA,Laser,CORROSION - Pitting,External,No,13860,SCAN-003,9.3,,,SLEEVED
DMA-006,7.938,36,15,22.56,8955,1.496,37.5,16.08,2.098,7.202,1.48,EFF. AREA,Laser,CORROSION - Pitting,External,No,13860,SCAN-003,9.3,,,SLEEVED
CLS-007,8.024,50,82,26.42,8903,1.495,33.1,16.08,2.457,6.843,1.47,EFF. AREA,Laser,CORROSION - Pitting,External,No,13860,SCAN-003,9.3,,,SLEEVED
CLS-008,8.068,16,5,13.04,9010,0.909,320.8,9.78,1.213,8.087,1.49,EFF. AREA,Laser,CORROSION - Pitting,External,No,13860,SCAN-003,9.3,,,SLEEVED
DMA-009,8.074,2,3,11.34,9016,1.055,6.7,11.34,1.055,8.245,1.49,Mod. B31G,Laser,CORROSION - Pitting,External,No,13860,SCAN-003,9.3,,,SLEEVED
DMA-010,8.116,28,19,19.92,8980,1.465,38,15.76,1.853,7.447,1.48,EFF. AREA,Laser,CORROSION - Pitting,External,No,13860,SCAN-003,9.3,,,SLEEVED
DMA-011,8.17,2,3,11.17,9016,1.039,38.8,11.17,1.039,8.261,1.49,Mod. B31G,Laser,CORROSION - Pitting,External,No,13860,SCAN-003,9.3,,,SLEEVED
CLS-012,8.208,18,9,12.94,9010,0.779,30,8.38,1.203,8.097,1.49,EFF. AREA,Laser,CORROSION - Pitting,External,No,13860,SCAN-003,9.3,,,SLEEVED
DMA-013,8.318,2,1,10.03,9016,0.933,320.6,10.03,0.933,8.367,1.49,Mod. B31G,Laser,CORROSION - Pitting,External,No,13860,SCAN-003,9.3,,,SLEEVED
CLS-014,8.322,64,19,19.55,8920,0.882,349.6,9.49,1.818,7.482,1.47,EFF. AREA,Laser,CORROSION - Pitting,External,No,13860,SCAN-003,9.3,,,SLEEVED
CLS-015,8.358,22,5,11.18,9005,0.865,320.8,9.3,1.04,8.26,1.48,EFF. AREA,Laser,CORROSION - Pitting,External,No,13860,SCAN-003,9.3,,,SLEEVED
CLS-016,8.436,128,23,23.38,8617,1.267,10.8,13.63,2.174,7.126,1.42,EFF. AREA,Laser,CORROSION - Pitting,External,No,13860,SCAN-003,9.3,,,SLEEVED
CLS-017,8.56,26,18,30.28,8968,2.061,334,22.16,2.816,6.484,1.48,EFF. AREA,Laser,CORROSION - Pitting,External,No,13860,SCAN-003,9.3,,,SLEEVED
CLS-018,8.618,56,30,26.72,8843,1.791,335.5,19.26,2.485,6.815,1.46,EFF. AREA,Laser,CORROSION - Pitting,External,No,13860,SCAN-003,9.3,,,RECOAT
DMA-019,8.63,2,2,11.24,9016,1.045,347.6,11.24,1.045,8.255,1.49,Mod. B31G,Laser,CORROSION - Pitting,External,No,13860,SCAN-003,9.3,,,RECOAT
CLS-020,8.656,34,28,11.29,8995,0.683,11.2,7.35,1.05,8.25,1.48,EFF. AREA,Laser,CORROSION - Pitting,External,No,13860,SCAN-003,9.3,,,RECOAT
CLS-021,8.744,86,32,25.76,8765,1.521,336,16.36,2.396,6.904,1.45,EFF. AREA,Laser,CORROSION - Pitting,External,No,13860,SCAN-003,9.3,,,RECOAT
DMA-022,8.788,4,3,10.3,9016,0.949,10,10.2,0.958,8.342,1.49,Mod. B31G,Laser,CORROSION - Pitting,External,No,13860,SCAN-003,9.3,,,RECOAT
CLS-023,8.866,18,8,16.83,9009,0.904,3.9,9.72,1.565,7.735,1.49,EFF. AREA,Laser,CORROSION - Pitting,External,No,13860,SCAN-003,9.3,,,RECOAT
CLS-024,8.866,164,29,25.31,8611,1.016,335.2,10.92,2.354,6.946,1.42,EFF. AREA,Laser,CORROSION - Pitting,External,No,13860,SCAN-003,9.3,,,RECOAT
DMA-025,8.902,2,1,10.09,9016,0.938,320.6,10.09,0.938,8.362,1.49,Mod. B31G,Laser,CORROSION - Pitting,External,No,13860,SCAN-003,9.3,,,RECOAT
CLS-026,8.906,34,15,20.2,8981,1.052,348.3,11.31,1.879,7.421,1.48,EFF. AREA,Laser,CORROSION - Pitting,External,No,13860,SCAN-003,9.3,,,RECOAT
DMA-027,8.966,6,6,13.57,9015,1.162,10.9,12.49,1.262,8.038,1.49,EFF. AREA,Laser,CORROSION - Pitting,External,No,13860,SCAN-003,9.3,,,RECOAT
DMA-028,9.036,20,13,27.76,8988,2.093,348.4,22.51,2.582,6.718,1.48,EFF. AREA,Laser,CORROSION - Pitting,External,No,13860,SCAN-003,9.3,,,RECOAT
DMA-029,9.082,16,16,15.01,9008,1.184,36.2,12.73,1.396,7.904,1.49,EFF. AREA,Laser,CORROSION - Pitting,External,No,13860,SCAN-003,9.3,,,RECOAT
DMA-030,9.106,4,6,11.41,9016,1.007,10.5,10.83,1.061,8.239,1.49,Mod. B31G,Laser,CORROSION - Pitting,External,No,13860,SCAN-003,9.3,,,RECOAT
DMA-031,9.112,22,17,25.04,8990,1.714,335.1,18.43,2.329,6.971,1.48,EFF. AREA,Laser,CORROSION - Pitting,External,No,13860,SCAN-003,9.3,,,RECOAT
CLS-032,9.124,54,25,19.54,8934,1.05,347.8,11.29,1.817,7.483,1.47,EFF. AREA,Laser,CORROSION - Pitting,External,No,13860,SCAN-003,9.3,,,RECOAT
CLS-033,9.148,28,32,15.02,9000,0.748,35.3,8.05,1.397,7.903,1.48,EFF. AREA,Laser,CORROSION - Pitting,External,No,13860,SCAN-003,9.3,,,RECOAT
CLS-034,9.17,12,9,11.77,9012,1.01,10.9,10.86,1.095,8.205,1.49,EFF. AREA,Laser,CORROSION - Pitting,External,No,13860,SCAN-003,9.3,,,RECOAT
CLS-035,9.254,28,19,14.16,9005,0.568,11,6.11,1.317,7.983,1.48,EFF. AREA,Laser,CORROSION - Pitting,External,No,13860,SCAN-003,9.3,,,RECOAT
DMA-036,9.5,6,8,14.76,9015,1.117,29.1,12.01,1.373,7.927,1.49,EFF. AREA,Laser,CORROSION - Pitting,External,No,13860,SCAN-003,9.3,,,RECOAT
DMA-037,9.516,24,23,29.52,8979,1.925,346.9,20.7,2.745,6.555,1.48,EFF. AREA,Laser,CORROSION - Pitting,External,No,13860,SCAN-003,9.3,,,RECOAT
DMA-038,9.544,2,2,10.27,9016,0.955,30,10.27,0.955,8.345,1.49,Mod. B31G,Laser,CORROSION - Pitting,External,No,13860,SCAN-003,9.3,,,RECOAT
DMA-039,9.596,4,4,12.33,9016,1.083,12.3,11.65,1.147,8.153,1.49,Mod. B31G,Laser,CORROSION - Pitting,External,No,13860,SCAN-003,9.3,,,RECOAT
DMA-040,9.606,24,22,24.2,8988,1.567,347.9,16.85,2.251,7.049,1.48,EFF. AREA,Laser,CORROSION - Pitting,External,No,13860,SCAN-003,9.3,,,RECOAT
DMA-041,9.66,2,2,10.38,9016,0.965,10.8,10.38,0.965,8.335,1.49,Mod. B31G,Laser,CORROSION - Pitting,External,No,13860,SCAN-003,9.3,,,RECOAT
CLS-042,9.688,10,6,13.65,9014,0.99,11.2,10.65,1.269,8.031,1.49,EFF. AREA,Laser,CORROSION - Pitting,External,No,13860,SCAN-003,9.3,,,RECOAT
DMA-043,9.69,4,5,11.06,9016,1.003,345.4,10.79,1.029,8.271,1.49,Mod. B31G,Laser,CORROSION - Pitting,External,No,13860,SCAN-003,9.3,,,RECOAT
DMA-044,9.728,2,2,10.67,9016,0.992,345.9,10.67,0.992,8.308,1.49,Mod. B31G,Laser,CORROSION - Pitting,External,No,13860,SCAN-003,9.3,,,RECOAT
DMA-045,9.738,8,7,17.52,9014,1.337,29.9,14.37,1.629,7.671,1.49,EFF. AREA,Laser,CORROSION - Pitting,External,No,13860,SCAN-003,9.3,,,RECOAT
CLS-046,9.778,40,22,21.58,8960,1.184,11,12.73,2.007,7.293,1.48,EFF. AREA,Laser,CORROSION - Pitting,External,No,13860,SCAN-003,9.3,,,RECOAT
DMA-047,9.824,2,2,11.38,9016,1.058,345.9,11.38,1.058,8.242,1.49,Mod. B31G,Laser,CORROSION - Pitting,External,No,13860,SCAN-003,9.3,,,RECOAT
DMA-048,9.846,8,4,11.43,9015,0.991,11,10.66,1.063,8.237,1.49,EFF. AREA,Laser,CORROSION - Pitting,External,No,13860,SCAN-003,9.3,,,RECOAT
DMA-049,9.854,10,6,15.24,9013,1.202,30.6,12.93,1.417,7.883,1.49,EFF. AREA,Laser,CORROSION - Pitting,External,No,13860,SCAN-003,9.3,,,RECOAT
DMA-050,9.902,2,2,10.65,9016,0.99,8.4,10.65,0.99,8.31,1.49,Mod. B31G,Laser,CORROSION - Pitting,External,No,13860,SCAN-003,9.3,,,RECOAT
CLS-051,9.962,58,45,33.96,8870,1.471,11.8,15.82,3.158,6.142,1.46,EFF. AREA,Laser,CORROSION - Pitting,External,No,13860,SCAN-003,9.3,,,RECOAT
DMA-052,10.016,26,16,23.37,8985,1.473,32.4,15.84,2.173,7.127,1.48,EFF. AREA,Laser,CORROSION - Pitting,External,No,13860,SCAN-003,9.3,,,RECOAT
CLS-053,10.032,18,7,12.71,9008,0.956,349.4,10.28,1.182,8.118,1.49,EFF. AREA,Laser,CORROSION - Pitting,External,No,13860,SCAN-003,9.3,,,RECOAT
DMA-054,10.068,10,7,19.86,9012,1.393,33.2,14.98,1.847,7.453,1.49,EFF. AREA,Laser,CORROSION - Pitting,External,No,13860,SCAN-003,9.3,,,RECOAT
CLS-055,10.096,28,36,14.31,8997,0.885,9.2,9.52,1.331,7.969,1.48,EFF. AREA,Laser,CORROSION - Pitting,External,No,13860,SCAN-003,9.3,,,RECOAT
DMA-056,10.11,22,10,25.06,8991,1.648,348.2,17.72,2.331,6.969,1.48,EFF. AREA,Laser,CORROSION - Pitting,External,No,13860,SCAN-003,9.3,,,RECOAT
DMA-057,10.13,10,4,15.47,9013,1.225,334.3,13.17,1.439,7.861,1.49,EFF. AREA,Laser,CORROSION - Pitting,External,No,13860,SCAN-003,9.3,,,RECOAT
CLS-058,10.136,30,13,17.08,9000,0.683,29.5,7.35,1.588,7.712,1.48,EFF. AREA,Laser,CORROSION - Pitting,External,No,13860,SCAN-003,9.3,,,RECOAT
CLS-059,10.166,20,37,19.42,9007,0.845,11.2,9.08,1.806,7.494,1.49,EFF. AREA,Laser,CORROSION - Pitting,External,No,13860,SCAN-003,9.3,,,RECOAT
CLS-060,10.168,52,28,31.25,8864,1.783,348.6,19.17,2.906,6.394,1.46,EFF. AREA,Laser,CORROSION - Pitting,External,No,13860,SCAN-003,9.3,,,RECOAT
CLS-061,10.212,46,21,25.43,8909,1.689,14.2,18.16,2.365,6.935,1.47,EFF. AREA,Laser,CORROSION - Pitting,External,No,13860,SCAN-003,9.3,,,RECOAT
DMA-062,10.224,2,3,10.7,9016,0.995,31.9,10.7,0.995,8.305,1.49,Mod. B31G,Laser,CORROSION - Pitting,External,No,13860,SCAN-003,9.3,,,RECOAT
CLS-063,10.27,52,23,18.65,8923,1.191,30.1,12.81,1.734,7.566,1.47,EFF. AREA,Laser,CORROSION - Pitting,External,No,13860,SCAN-003,9.3,,,RECOAT
DMA-064,10.304,2,3,11.56,9016,1.075,359.8,11.56,1.075,8.225,1.49,Mod. B31G,Laser,CORROSION - Pitting,External,No,13860,SCAN-003,9.3,,,RECOAT
CLS-065,10.326,32,19,20.34,8971,1.425,348.9,15.33,1.892,7.408,1.48,EFF. AREA,Laser,CORROSION - Pitting,External,No,13860,SCAN-003,9.3,,,RECOAT
DMA-066,10.334,6,4,11.62,9015,1.043,15.5,11.21,1.081,8.219,1.49,EFF. AREA,Laser,CORROSION - Pitting,External,No,13860,SCAN-003,9.3,,,RECOAT
CLS-067,10.396,2,18,11.39,9016,1.059,30.7,11.39,1.059,8.241,1.49,Mod. B31G,Laser,CORROSION - Pitting,External,No,13860,SCAN-003,9.3,,,RECOAT
CLS-068,10.444,36,20,17.04,8985,0.874,343.7,9.4,1.585,7.715,1.48,EFF. AREA,Laser,CORROSION - Pitting,External,No,13860,SCAN-003,9.3,,,RECOAT
DMA-069,10.462,8,7,20.01,9014,1.389,32,14.94,1.861,7.439,1.49,EFF. AREA,Laser,CORROSION - Pitting,External,No,13860,SCAN-003,9.3,,,RECOAT
CLS-070,10.524,14,17,19.02,9009,1.344,31.8,14.45,1.769,7.531,1.49,EFF. AREA,Laser,CORROSION - Pitting,External,No,13860,SCAN-003,9.3,,,RECOAT
CLS-071,10.566,32,25,20.32,8987,0.974,28.8,10.47,1.89,7.41,1.48,EFF. AREA,Laser,CORROSION - Pitting,External,No,13860,SCAN-003,9.3,,,RECOAT
CLS-072,10.596,64,4,13.97,8933,0.784,51.9,8.43,1.299,8.001,1.47,EFF. AREA,Laser,CORROSION - Pitting,External,No,13860,SCAN-003,9.3,,,RECOAT
CLS-073,10.622,52,11,21.08,8942,0.982,349.3,10.56,1.96,7.34,1.47,EFF. AREA,Laser,CORROSION - Pitting,External,No,13860,SCAN-003,9.3,,,RECOAT
CLS-074,10.7,68,18,18.22,8876,1.125,348.4,12.09,1.694,7.606,1.46,EFF. AREA,Laser,CORROSION - Pitting,External,No,13860,SCAN-003,9.3,,,RECOAT
CLS-075,10.714,12,15,19.3,9010,1.444,335.8,15.52,1.795,7.505,1.49,EFF. AREA,Laser,CORROSION - Pitting,External,No,13860,SCAN-003,9.3,,,RECOAT
DMA-076,10.746,16,12,19.05,9006,1.346,32.7,14.47,1.772,7.528,1.48,EFF. AREA,Laser,CORROSION - Pitting,External,No,13860,SCAN-003,9.3,,,RECOAT
CLS-077,10.802,70,53,21.23,8883,1.026,33.3,11.03,1.974,7.326,1.46,EFF. AREA,Laser,CORROSION - Pitting,External,No,13860,SCAN-003,9.3,,,RECOAT
CLS-078,10.802,96,78,23.88,8767,1.16,352.1,12.48,2.221,7.079,1.45,EFF. AREA,Laser,CORROSION - Pitting,External,No,13860,SCAN-003,9.3,,,RECOAT
CLS-079,10.922,46,15,32.22,8901,1.728,30.6,18.58,2.996,6.304,1.47,EFF. AREA,Laser,CORROSION - Pitting,External,No,13860,SCAN-003,9.3,,,RECOAT
DMA-080,10.954,2,2,10.23,9016,0.951,348.4,10.23,0.951,8.349,1.49,Mod. B31G,Laser,CORROSION - Pitting,External,No,13860,SCAN-003,9.3,,,RECOAT
DMA-081,10.956,4,9,17.97,9016,1.563,38.6,16.81,1.671,7.629,1.49,Mod. B31G,Laser,CORROSION - Pitting,External,No,13860,SCAN-003,9.3,,,RECOAT
DMA-082,11.064,6,5,14.08,9015,1.105,30.5,11.89,1.309,7.991,1.49,EFF. AREA,Laser,CORROSION - Pitting,External,No,13860,SCAN-003,9.3,,,RECOAT
CLS-083,11.224,20,12,16.9,9010,0.906,332.6,9.75,1.572,7.728,1.49,EFF. AREA,Laser,CORROSION - Pitting,External,No,13860,SCAN-003,9.3,,,RECOAT
DMA-084,11.292,14,11,24.54,9006,1.738,34.3,18.69,2.282,7.018,1.48,EFF. AREA,Laser,CORROSION - Pitting,External,No,13860,SCAN-003,9.3,,,RECOAT
CLS-085,11.3,34,29,14.87,8981,1.025,50.5,11.03,1.383,7.917,1.48,EFF. AREA,Laser,CORROSION - Pitting,External,No,13860,SCAN-003,9.3,,,RECOAT
DMA-086,11.39,2,3,10.47,9016,0.974,47.4,10.47,0.974,8.326,1.49,Mod. B31G,Laser,CORROSION - Pitting,External,No,13860,SCAN-003,9.3,,,RECOAT
DMA-087,11.424,2,2,10.91,9016,1.015,28.4,10.91,1.015,8.285,1.49,Mod. B31G,Laser,CORROSION - Pitting,External,No,13860,SCAN-003,9.3,,,RECOAT
DMA-088,11.428,4,4,12.75,9016,1.127,332.1,12.11,1.186,8.114,1.49,Mod. B31G,Laser,CORROSION - Pitting,External,No,13860,SCAN-003,9.3,,,RECOAT
DMA-089,11.48,24,12,22.83,8991,1.466,332.9,15.77,2.123,7.177,1.48,EFF. AREA,Laser,CORROSION - Pitting,External,No,13860,SCAN-003,9.3,,,RECOAT
CLS-090,11.484,16,8,14.33,9010,0.947,8.9,10.18,1.333,7.967,1.49,EFF. AREA,Laser,CORROSION - Pitting,External,No,13860,SCAN-003,9.3,,,RECOAT
CLS-091,11.496,80,31,38.99,8608,2.205,30.3,23.71,3.626,5.674,1.42,EFF. AREA,Laser,CORROSION - Pitting,External,No,13860,SCAN-003,9.3,,,RECOAT
CLS-092,11.528,14,13,12.01,9012,0.913,346.2,9.82,1.117,8.183,1.49,EFF. AREA,Laser,CORROSION - Pitting,External,No,13860,SCAN-003,9.3,,,RECOAT
DMA-093,11.546,2,2,10.31,9016,0.959,9.2,10.31,0.959,8.341,1.49,Mod. B31G,Laser,CORROSION - Pitting,External,No,13860,SCAN-003,9.3,,,RECOAT
DMA-094,11.572,6,3,11.08,9015,1.006,332.6,10.81,1.03,8.27,1.49,EFF. AREA,Laser,CORROSION - Pitting,External,No,13860,SCAN-003,9.3,,,RECOAT
CLS-095,11.582,50,56,16.55,8942,1.048,350,11.27,1.539,7.761,1.47,EFF. AREA,Laser,CORROSION - Pitting,External,No,13860,SCAN-003,9.3,,,RECOAT
CLS-096,11.614,22,13,19.75,9005,0.871,333.4,9.37,1.837,7.463,1.48,EFF. AREA,Laser,CORROSION - Pitting,External,No,13860,SCAN-003,9.3,,,RECOAT
DMA-097,11.692,12,11,16.56,9011,1.326,29.8,14.26,1.54,7.76,1.49,EFF. AREA,Laser,CORROSION - Pitting,External,No,13860,SCAN-003,9.3,,,RECOAT
CLS-098,11.718,14,17,15.71,9011,0.961,348.4,10.34,1.461,7.839,1.49,EFF. AREA,Laser,CORROSION - Pitting,External,No,13860,SCAN-003,9.3,,,RECOAT
DMA-099,11.738,12,8,17.38,9011,1.387,30.2,14.92,1.616,7.684,1.49,EFF. AREA,Laser,CORROSION - Pitting,External,No,13860,SCAN-003,9.3,,,RECOAT
CLS-100,11.774,120,32,20.45,8769,0.898,348.6,9.66,1.902,7.398,1.45,EFF. AREA,Laser,CORROSION - Pitting,External,No,13860,SCAN-003,9.3,,,RECOAT
CLS-101,11.786,78,18,25.3,8849,1.076,32.8,11.57,2.353,6.947,1.46,EFF. AREA,Laser,CORROSION - Pitting,External,No,13860,SCAN-003,9.3,,,RECOAT
DMA-102,11.81,2,2,10.69,9016,0.994,334.9,10.69,0.994,8.306,1.49,Mod. B31G,Laser,CORROSION - Pitting,External,No,13860,SCAN-003,9.3,,,RECOAT
CLS-103,11.864,50,12,27.54,8938,1.17,335.9,12.58,2.561,6.739,1.47,EFF. AREA,Laser,CORROSION - Pitting,External,No,13860,SCAN-003,9.3,,,RECOAT
CLS-104,11.896,62,26,32.02,8854,1.463,33.7,15.73,2.978,6.322,1.46,EFF. AREA,Laser,CORROSION - Pitting,External,No,13860,SCAN-003,9.3,,,RECOAT
DMA-105,11.998,4,6,13.98,9016,1.135,342.4,12.2,1.3,8,1.49,Mod. B31G,Laser,CORROSION - Pitting,External,No,13860,SCAN-003,9.3,,,RECOAT
CLS-106,12.034,16,7,15.88,9009,1.089,340,11.7,1.477,7.823,1.49,EFF. AREA,Laser,CORROSION - Pitting,External,No,13860,SCAN-003,9.3,,,RECOAT
CLS-107,12.11,12,5,12.52,9013,0.987,34.3,10.61,1.164,8.136,1.49,EFF. AREA,Laser,CORROSION - Pitting,External,No,13860,SCAN-003,9.3,,,RECOAT
CLS-108,12.142,42,65,16.95,8983,0.888,337.7,9.55,1.576,7.724,1.48,EFF. AREA,Laser,CORROSION - Pitting,External,No,13860,SCAN-003,9.3,,,RECOAT
DMA-109,12.168,10,11,16.32,9013,1.144,37.3,12.3,1.518,7.782,1.49,EFF. AREA,Laser,CORROSION - Pitting,External,No,13860,SCAN-003,9.3,,,RECOAT
DMA-110,12.212,4,9,13.35,9016,1.219,41.7,13.1,1.242,8.058,1.49,Mod. B31G,Laser,CORROSION - Pitting,External,No,13860,SCAN-003,9.3,,,RECOAT
CLS-111,12.22,16,25,12.53,9009,0.985,11.7,10.59,1.165,8.135,1.49,EFF. AREA,Laser,CORROSION - Pitting,External,No,13860,SCAN-003,9.3,,,RECOAT
DMA-112,12.22,2,2,10.09,9016,0.938,348.6,10.09,0.938,8.362,1.49,Mod. B31G,Laser,CORROSION - Pitting,External,No,13860,SCAN-003,9.3,,,RECOAT
CLS-113,12.246,174,89,23.84,8499,1.207,31.9,12.98,2.217,7.083,1.4,EFF. AREA,Laser,CORROSION - Pitting,External,No,13860,SCAN-003,9.3,,,RECOAT
DMA-114,12.252,2,2,10.84,9016,1.008,51,10.84,1.008,8.292,1.49,Mod. B31G,Laser,CORROSION - Pitting,External,No,13860,SCAN-003,9.3,,,RECOAT
CLS-115,12.34,12,9,11.99,9013,1.012,333,10.88,1.115,8.185,1.49,EFF. AREA,Laser,CORROSION - Pitting,External,No,13860,SCAN-003,9.3,,,RECOAT
DMA-116,12.456,24,25,19.76,8990,1.462,27,15.72,1.838,7.462,1.48,EFF. AREA,Laser,CORROSION - Pitting,External,No,13860,SCAN-003,9.3,,,RECOAT

File: GWD66280-SCAN-005-Interaction_Relative_LPIT-FeatureList_25.4x52.2.csv
ML_DefectID_s7,ML_AxDist_s7,ML_AxLength_s7,ML_AxWidth_s7,ML_MaxDepthPer_s7,ML_FailurePressure_s7,ML_AvgDepth_s7,ML_Orient_s7,ML_AvgDepthPer_s7,ML_MaxDepth_s7,ML_MinRemWall_s7,ML_FactorSafety_s7,ML_FailurePressType_s7,ML_DepthMeasured_s7,ML_CorrosionType_s7,ML_LocThruWall_s7,ML_FullCirc_s7,ML_RefGW_s7,ML_ScanID_s7,ML_AcWallThickness_s7,ML_ILI_DefectID_s7,ML_AssocDefectID_s7,ML_DefectStatus_s7
CLS-001,11.028,146.00,26.00,18.51,9324.0,1.100,99.5,12.64,1.610,7.090,1.51,EFF. AREA,Laser,CORROSION - Pitting,External,No,66280,SCAN-005,8.700,,,RECOAT
DMA-002,11.448,450.00,52.00,54.75,7440.0,2.550,99.3,29.31,4.763,3.937,1.21,EFF. AREA,Laser,CORROSION - Pitting,External,No,66280,SCAN-005,8.700,,,RECOAT

File: NEWEST_DB_2021_Vintage_C_Mn_Nb_fixed.csv (part 1 of 2)
ID,OD_WT_Ratio,Pipe_WT,Pipe_OD,Yield_Strength,Tensile_Strength,Pipe_Vintage,C,Mn,Nb,Pipe_Grade
1,0.058823529,0.75,12.75,48800,65500,1954,0.234,0.618,0.001,3
2,0.053960784,0.688,12.75,48000,69000,1966,0.248,0.599,0.003,2
3,0.014880952,0.625,42,78500,97500,2008,0.056,1.57,0.075,8
4,0.026041667,0.625,24,70000,81500,1997,0.076,1.29,0.036,7
5,0.034722222,0.625,18,68500,88000,1996,0.075,1.47,0.042,7
6,0.033125,0.53,16,46100,74000,1960,0.213,0.984,0.001,3
7,0.013888889,0.5,36,72000,89000,2013,0.036,1.56,0.067,8
8,0.013888889,0.5,36,72600,90700,2013,0.044,1.75,0.076,8
9,0.013888889,0.5,36,74400,88900,2013,0.032,1.56,0.068,8
10,0.013888889,0.5,36,74925,92500,2013,0.045,1.74,0.071,8
11,0.013888889,0.5,36,76000,94800,2013,0.046,1.74,0.077,8
12,0.013888889,0.5,36,79600,93300,2013,0.047,1.55,0.082,8
13,0.013888889,0.5,36,80000,93800,2013,0.042,1.75,0.066,8
14,0.013888889,0.5,36,80400,96000,2013,0.038,1.54,0.079,8
15,0.022727273,0.5,22,47500,76200,1949,0.252,0.825,0.001,3
16,0.022727273,0.5,22,48200,76500,1949,0.287,0.833,0.001,3
17,0.022727273,0.5,22,48300,76500,1949,0.276,0.831,0.001,3
18,0.022727273,0.5,22,51000,79000,1949,0.261,0.838,0.001,3
19,0.025,0.5,20,37400,64500,1955,0.255,0.631,0.001,2
20,0.025,0.5,20,46200,69000,1952,0.239,0.814,0.002,3
21,0.027777778,0.5,18,80000,111000,1976,0.307,1.05,0.001,3
22,0.039215686,0.5,12.75,44100,72500,1991,0.216,0.653,0.001,2
23,0.039215686,0.5,12.75,44700,72500,1991,0.202,0.655,0.001,2
24,0.039215686,0.5,12.75,45600,73000,1991,0.216,0.655,0.002,2
25,0.046511628,0.5,10.75,62500,77000,2002,0.135,1.24,0.033,7
26,0.046511628,0.5,10.75,71500,75700,2012,0.056,1,0.016,5
27,0.046511628,0.5,10.75,73000,79000,2012,0.059,0.99,0.014,5
28,0.057971014,0.5,8.625,54000,74000,2005,0.198,1.07,0.001,3
29,0.057971014,0.5,8.625,59000,75500,2005,0.185,1.07,0.001,3
30,0.009625,0.462,48,77000,81600,1972,0.104,1.33,0.001,7
31,0.012166667,0.438,36,63500,84500,1970,0.209,1.3,0.041,6
32,0.012166667,0.438,36,63500,84500,1970,0.209,1.27,0.04,6
33,0.0146,0.438,30,73500,90000,2007,0.116,1.38,0.02,8
34,0.0146,0.438,30,73500,89500,2007,0.121,1.37,0.021,8
35,0.0146,0.438,30,77500,109000,1969,0.244,1.37,0.035,6
36,0.0146,0.438,30,81000,89500,2007,0.106,1.44,0.017,8
37,0.027375,0.438,16,38000,62000,1953,0.194,0.534,0.001,2
38,0.027375,0.438,16,38500,64000,1951,0.205,0.429,0.001,2
39,0.027375,0.438,16,40400,64500,1953,0.254,0.563,0.001,2
40,0.027375,0.438,16,40500,66000,1953,0.259,0.562,0.001,2
41,0.027375,0.438,16,40900,63000,1951,0.196,0.423,0.001,2
42,0.027375,0.438,16,42200,63500,1951,0.218,0.392,0.001,2
43,0.027375,0.438,16,42300,68500,1951,0.319,0.515,0.001,2
44,0.027375,0.438,16,43000,66500,1951,0.271,0.459,0.001,2
45,0.0143,0.429,30,82500,96500,2011,0.065,1.59,0.049,8
46,0.010047619,0.422,42,85000,94000,2008,0.046,1.7,0.043,8
47,0.008458333,0.406,48,58800,80900,1973,0.19,1.37,0,5
48,0.016916667,0.406,24,63300,85900,1962,0.23,1.11,0,6
49,0.035813953,0.385,10.75,69000,77000,2012,0.036,1.1,0.033,5
50,0.035813953,0.385,10.75,72000,79500,2012,0.036,1.1,0.033,5
51,0.010416667,0.375,36,65500,91000,1971,0.156,1.43,0.043,7
52,0.010416667,0.375,36,68000,89500,1971,0.161,1.43,0.045,7
53,0.010416667,0.375,36,69500,93500,1971,0.167,1.44,0.045,7
54,0.010416667,0.375,36,70500,90000,1971,0.167,1.44,0.045,7
55,0.010416667,0.375,36,70500,87000,1971,0.161,1.43,0.045,7
56,0.010416667,0.375,36,73750,96500,1968,0.26,1.37,0.015,7
57,0.010416667,0.375,36,74000,96500,1968,0.26,1.37,0.015,7
58,0.010416667,0.375,36,74500,90000,1971,0.156,1.43,0.043,7
59,0.0125,0.375,30,43200,79500,1957,0.272,1.1,0.003,5
60,0.0125,0.375,30,45700,80500,1957,0.272,1.1,0.003,5
61,0.0125,0.375,30,52000,80000,1957,0.243,1.06,0.003,5
62,0.0125,0.375,30,53000,79000,1957,0.252,1.12,0.003,5
63,0.0125,0.375,30,53000,79500,1957,0.252,1.12,0.003,5
64,0.0125,0.375,30,55800,82600,1952,0.24,0.98,0.003,5
65,0.0125,0.375,30,55800,82600,1952,0.27,1.08,0.003,5
66,0.0125,0.375,30,56600,82500,1952,0.24,0.98,0.003,5
67,0.0125,0.375,30,56600,82500,1952,0.27,1.08,0.003,5
68,0.0125,0.375,30,57500,81000,1957,0.243,1.06,0.003,5
69,0.014423077,0.375,26,69000,92700,1968,0.27,1.18,0.009,6
70,0.014423077,0.375,26,71000,98500,1968,0.27,1.18,0.009,6
71,0.014423077,0.375,26,87500,103100,2016,0.064,1.61,0.072,8
72,0.015625,0.375,24,35100,51500,1948,0.042,0.32,0.002,1
73,0.015625,0.375,24,36300,56000,1948,0.099,0.49,0.001,1
74,0.015625,0.375,24,37000,53500,1948,0.064,0.38,0.001,1
75,0.015625,0.375,24,37400,56000,1948,0.099,0.49,0.001,1
76,0.015625,0.375,24,41700,52500,1948,0.064,0.38,0.001,1
77,0.015625,0.375,24,54000,79000,1952,0.265,1.01,0.001,5
78,0.015625,0.375,24,60500,80500,1959,0.29,1.15,0.003,5
79,0.015625,0.375,24,62500,87000,1952,0.289,1.2,0.001,5
80,0.015625,0.375,24,63000,85000,1959,0.23,1.16,0.002,5
81,0.015625,0.375,24,66000,93500,1952,0.272,1.15,0.001,5
82,0.015625,0.375,24,67000,84000,1959,0.31,1.15,0.003,5
83,0.015625,0.375,24,71500,94000,2011,0.055,1.62,0.042,7
84,0.015625,0.375,24,75500,91000,2011,0.059,1.67,0.044,7
85,0.015625,0.375,24,78200,85100,1952,0.275,1.11,0.001,5
86,0.015625,0.375,24,81000,84700,1952,0.264,1.01,0.001,5
87,0.015625,0.375,24,84000,96000,2011,0.062,1.68,0.045,7
88,0.015625,0.375,24,85000,89500,1952,0.27,1.14,0.001,5
89,0.017045455,0.375,22,49600,82500,1952,0.267,0.78,0.002,4
90,0.01875,0.375,20,78500,84000,2015,0.074,1.36,0.04,7
91,0.01875,0.375,20,80500,95000,2015,0.074,1.36,0.04,7
92,0.0234375,0.375,16,42500,68000,1951,0.239,0.7,0.001,3
93,0.0234375,0.375,16,43500,70000,1962,0.283,0.673,0.001,3
94,0.0234375,0.375,16,43500,67500,1951,0.239,0.7,0.001,3
95,0.0234375,0.375,16,43800,70500,1951,0.338,0.74,0.001,3
96,0.0234375,0.375,16,44800,71000,1951,0.338,0.74,0.001,3
97,0.0234375,0.375,16,45000,78500,1951,0.285,0.82,0.001,3
98,0.0234375,0.375,16,46300,71000,1951,0.279,0.74,0.001,3
99,0.0234375,0.375,16,46700,76500,1951,0.259,1.05,0.001,3
100,0.0234375,0.375,16,46800,78500,1951,0.285,0.82,0.001,3
101,0.0234375,0.375,16,46800,71500,1951,0.279,0.74,0.001,3
102,0.0234375,0.375,16,47600,78000,1951,0.267,0.82,0.001,3
103,0.0234375,0.375,16,48300,78500,1951,0.267,0.82,0.001,3
104,0.0234375,0.375,16,48500,79000,1951,0.277,1.09,0.002,3
105,0.0234375,0.375,16,48600,68000,2008,0.163,1.02,0.001,3
106,0.0234375,0.375,16,48800,78000,1951,0.259,1.05,0.001,3
107,0.0234375,0.375,16,49300,79000,1951,0.277,1.09,0.002,3
108,0.0234375,0.375,16,49800,68500,2008,0.151,1.03,0.001,3
109,0.0234375,0.375,16,50000,74500,1951,0.24,1.04,0.001,3
110,0.0234375,0.375,16,50000,79000,1951,0.251,1.04,0.001,3
111,0.0234375,0.375,16,51000,80500,1951,0.251,1.04,0.001,3
112,0.0234375,0.375,16,53000,75500,1951,0.24,1.04,0.001,3
113,0.0234375,0.375,16,57700,70500,1999,0.06,0.969,0.02,3
114,0.0234375,0.375,16,58500,70000,1999,0.056,0.956,0.022,3
115,0.0234375,0.375,16,59500,71000,1999,0.056,0.956,0.022,3
116,0.0234375,0.375,16,68000,72000,1999,0.06,0.969,0.02,3
117,0.026785714,0.375,14,43700,73500,1951,0.284,0.916,0.002,3
118,0.026785714,0.375,14,43800,74000,1951,0.285,0.916,0.002,3
119,0.026785714,0.375,14,43800,78000,1951,0.285,0.916,0.002,3
120,0.026785714,0.375,14,44200,77000,1951,0.2,0.52,0,2
121,0.026785714,0.375,14,47700,76500,1951,0.285,0.904,0.002,3
122,0.026785714,0.375,14,47900,77500,1951,0.284,0.904,0.003,3
123,0.026785714,0.375,14,48200,77500,1951,0.284,0.916,0.002,3
124,0.026785714,0.375,14,48400,77000,1951,0.285,0.904,0.002,3
125,0.026785714,0.375,14,48700,79000,1951,0.286,0.913,0.002,3
126,0.026785714,0.375,14,49000,77000,1951,0.285,0.911,0.002,3
127,0.026785714,0.375,14,49000,77000,1951,0.285,0.911,0.002,3
128,0.026785714,0.375,14,49000,80000,1951,0.284,0.904,0.003,3
129,0.026785714,0.375,14,50500,79000,1951,0.286,0.913,0.002,3
130,0.026785714,0.375,14,51500,79000,1951,0.283,0.912,0.002,3
131,0.029411765,0.375,12.75,53000,67000,1984,0.28,0.55,0.001,2
132,0.029411765,0.375,12.75,54500,86000,1988,0.281,0.648,0.002,5
133,0.029411765,0.375,12.75,61500,71500,2001,0.043,1.16,0.035,5
134,0.029411765,0.375,12.75,62500,73500,2001,0.04,1.17,0.036,5
135,0.0375,0.375,10,47700,70000,1948,0.228,0.542,0.001,2
136,0.043478261,0.375,8.625,52500,63000,1957,0.177,0.805,0.001,3
137,0.043478261,0.375,8.625,55500,61500,1957,0.177,0.805,0.001,3
138,0.043478261,0.375,8.625,57000,74500,1964,0.227,0.69,0.001,2
139,0.043478261,0.375,8.625,60000,74500,1964,0.227,0.69,0.001,2
140,0.043478261,0.375,8.625,66000,82000,1964,0.227,0.69,0.001,2
141,0.056603774,0.375,6.625,45100,71500,1979,0.245,0.542,0.001,3
142,0.033953488,0.365,10.75,34900,53000,1930,0.08,0.413,0.003,2
143,0.033953488,0.365,10.75,36600,52500,1927,0.086,0.405,0.001,1
144,0.033953488,0.365,10.75,39100,55500,1927,0.105,0.427,0.001,1
145,0.033953488,0.365,10.75,40000,66000,1968,0.21,0.751,0.001,2
146,0.011933333,0.358,30,88000,100000,2001,0.052,1.58,0.073,8
147,0.0179,0.358,20,54500,87000,1949,0.26,1.2,0.002,5
148,0.0179,0.358,20,57000,87500,1949,0.26,1.2,0.002,5
149,0.03255814,0.35,10.75,61000,93000,1970,0.243,1.03,0.002,6
150,0.0086,0.344,40,75500,90000,1978,0.197,1.12,0.037,6
151,0.014333333,0.344,24,64000,91000,1972,0.183,1.41,0.001,5
152,0.015636364,0.344,22,42100,72000,1949,0.22,0.498,0.001,2
153,0.015636364,0.344,22,47000,73000,1949,0.22,0.498,0.001,2
154,0.015636364,0.344,22,51500,75000,1949,0.292,0.851,0.002,4
155,0.015636364,0.344,22,52500,76500,1949,0.234,0.699,0.002,4
156,0.015636364,0.344,22,53000,79500,1949,0.29,0.951,0.002,4
157,0.015636364,0.344,22,55000,80500,1949,0.268,0.816,0.002,4
158,0.015636364,0.344,22,59500,82000,1952,0.266,1.04,0.003,5
159,0.0172,0.344,20,55800,81000,1952,0.25,1.1,0,5
160,0.0172,0.344,20,57000,76000,1952,0.27,1.1,0.001,5
161,0.0172,0.344,20,61000,84000,1952,0.266,1.06,0.001,5
162,0.0172,0.344,20,64000,80500,1962,0.227,1.03,0.001,6
163,0.0172,0.344,20,69500,79000,1952,0.23,0.93,0,5
164,0.032,0.344,10.75,41900,70000,1934,0.259,0.463,0.002,2
165,0.032,0.344,10.75,42700,69000,1934,0.271,0.463,0.002,2
166,0.032,0.344,10.75,46600,72500,1934,0.268,0.438,0.002,2
167,0.032,0.344,10.75,49500,62000,1948,0.202,0.461,0.001,2
168,0.032,0.344,10.75,51000,65500,1948,0.261,0.549,0.003,2
169,0.032,0.344,10.75,52000,66000,1948,0.243,0.485,0.002,2
170,0.032,0.344,10.75,52500,66000,1948,0.207,0.64,0.006,2
171,0.074888889,0.337,4.5,40300,69500,1958,0.235,0.498,0.001,2
172,0.074888889,0.337,4.5,48500,67500,1960,0.227,0.78,0.003,2
173,0.025882353,0.33,12.75,42800,63500,1939,0.24,0.57,0,3
174,0.025882353,0.33,12.75,43000,71000,1939,0.24,0.57,0,3
175,0.025882353,0.33,12.75,44200,74500,1939,0.24,0.57,0,3
176,0.025882353,0.33,12.75,45100,63500,1939,0.24,0.57,0,3
177,0.025882353,0.33,12.75,46000,73000,1939,0.24,0.57,0,3
178,0.025882353,0.33,12.75,46800,71000,1939,0.24,0.57,0,3
179,0.025882353,0.33,12.75,46800,69500,1939,0.24,0.57,0,3
180,0.025882353,0.33,12.75,48100,74000,1939,0.24,0.57,0,3
181,0.025882353,0.33,12.75,48100,74000,1939,0.24,0.57,0,3
182,0.025882353,0.33,12.75,48900,73500,1939,0.24,0.57,0,3
183,0.037333333,0.322,8.625,33200,57500,1964,0.126,0.521,0.001,2
184,0.037333333,0.322,8.625,33600,45200,1905,0.032,0.109,0,2
185,0.037333333,0.322,8.625,36100,49000,1943,0.037,0.361,0.002,1
186,0.037333333,0.322,8.625,37000,55500,1957,0.051,0.483,0.001,1
187,0.037333333,0.322,8.625,37500,54000,1905,0.119,0.448,0.001,2
188,0.037333333,0.322,8.625,38100,49500,1948,0.082,0.453,0.001,2
189,0.037333333,0.322,8.625,38200,60000,1957,0.03,0.332,0.001,1
190,0.037333333,0.322,8.625,38300,55000,1943,0.036,0.374,0.002,1
191,0.037333333,0.322,8.625,38400,63500,1946,0.216,0.435,0.001,2
192,0.037333333,0.322,8.625,38600,64500,1955,0.295,0.442,0.001,2
193,0.037333333,0.322,8.625,38600,64500,1955,0.295,0.442,0.001,2
194,0.037333333,0.322,8.625,40000,64000,1964,0.164,0.559,0.001,2
195,0.037333333,0.322,8.625,40400,55000,1905,0.089,0.4,0.001,2
196,0.037333333,0.322,8.625,42400,64500,1939,0.203,0.588,0.001,2
197,0.037333333,0.322,8.625,48900,72000,2002,0.186,0.562,0.001,3
198,0.037333333,0.322,8.625,50600,65000,1957,0.182,0.636,0.001,2
199,0.037333333,0.322,8.625,51000,63000,1957,0.215,0.639,0.001,2
200,0.037333333,0.322,8.625,52500,66200,1957,0.213,0.636,0.001,2
201,0.037333333,0.322,8.625,53500,71000,1970,0.246,0.745,0.001,2
202,0.037333333,0.322,8.625,55000,67500,1952,0.25,0.724,0.002,3
203,0.037333333,0.322,8.625,56000,66000,1952,0.216,0.689,0.002,3
204,0.037333333,0.322,8.625,56500,65500,1952,0.218,0.719,0.002,3
205,0.037333333,0.322,8.625,58000,67500,1952,0.227,0.696,0.002,3
206,0.037333333,0.322,8.625,61500,69000,2002,0.046,0.974,0.012,3
207,0.037333333,0.322,8.625,62500,69500,2002,0.047,0.983,0.013,3
208,0.0200625,0.321,16,64500,82000,2009,0.136,0.632,0.028,5
209,0.036521739,0.315,8.625,32796,50860,1953,0.199,0.573,0.002,1
210,0.012019231,0.3125,26,64500,82000,1951,0.23,1.03,0,5
211,0.009176471,0.312,34,61100,84300,1967,0.28,1.19,0,5
212,0.00975,0.312,32,56500,78000,1961,0.202,1,0.002,5
213,0.0104,0.312,30,46200,62800,1953,0.087,0.48,0,5
214,0.0104,0.312,30,56800,82100,1969,0.243,1.29,0.001,5
215,0.0104,0.312,30,57700,83200,1969,0.195,1.25,0.001,5
216,0.0104,0.312,30,61500,80700,1969,0.202,1.15,0.001,5
217,0.0104,0.312,30,66300,93500,1969,0.207,1.34,0.001,5
218,0.012,0.312,26,62000,82550,1951,0.25,0.91,0.003,5
219,0.012,0.312,26,66500,85500,1951,0.243,1.11,0.001,5
220,0.012,0.312,26,67000,85500,1951,0.261,0.99,0.001,5
221,0.012,0.312,26,73000,90500,1969,0.22,1.09,0.025,6
222,0.013,0.312,24,57000,80500,1948,0.239,1.005,0.001,5
223,0.013,0.312,24,59000,84500,1948,0.309,1.15,0.001,5
224,0.013,0.312,24,61000,82500,1948,0.246,1.175,0.001,5
225,0.013,0.312,24,62500,84000,1948,0.246,1.01,0.001,5
226,0.013,0.312,24,63000,87500,1948,0.244,1.205,0.001,5
227,0.013,0.312,24,63500,87000,1948,0.285,1.12,0.001,5
228,0.014181818,0.312,22,41500,71000,1949,0.232,0.486,0.002,2
229,0.014181818,0.312,22,48300,74000,1949,0.232,0.486,0.002,2
230,0.014181818,0.312,22,51500,72000,1949,0.233,0.74,0.001,4
231,0.014181818,0.312,22,52000,75000,1949,0.246,0.773,0.002,4
232,0.014181818,0.312,22,55500,80000,1949,0.262,0.857,0.003,4
233,0.0156,0.312,20,37800,61000,1929,0.039,0.37,0.002,1
234,0.0156,0.312,20,38300,60000,1929,0.044,0.35,0.002,1
235,0.0156,0.312,20,46500,62000,1947,0.241,0.59,0.002,3
236,0.0156,0.312,20,46600,68500,1971,0.165,1.06,0.001,2
237,0.0156,0.312,20,46800,77000,1953,0.317,0.659,0.002,3
238,0.0156,0.312,20,48900,70500,1950,0.259,0.841,0.003,4
239,0.0156,0.312,20,49000,68500,1950,0.248,0.928,0.001,4
240,0.0156,0.312,20,51000,73500,1950,0.246,0.86,0.003,4
241,0.0156,0.312,20,53000,73500,1987,0.224,0.09,0.001,2
242,0.0156,0.312,20,53000,75500,1976,0.165,1.06,0.001,3
243,0.0156,0.312,20,56500,83000,2003,0.226,1.11,0.001,3
244,0.0156,0.312,20,60500,78000,1971,0.225,0.94,0.018,2
245,0.0156,0.312,20,71300,89400,1994,0.069,0.99,0.051,7
246,0.0156,0.312,20,85500,99500,2013,0.055,1.47,0.085,8
247,0.0156,0.312,20,86000,96000,2013,0.055,1.47,0.085,8
248,0.017333333,0.312,18,55900,68650,1970,0.21,1.02,0.021,5
249,0.017333333,0.312,18,56500,67500,1970,0.2,1.1,0.021,5
250,0.017333333,0.312,18,63500,78000,1969,0.199,1.1,0.006,5
251,0.0192,0.312,16.25,55500,71500,1974,0.233,0.78,0.002,5
252,0.0195,0.312,16,48500,60500,1959,0.24,0.72,0,3
253,0.0195,0.312,16,49000,73500,1976,0.227,1.03,0.001,3
254,0.0195,0.312,16,49700,77000,1979,0.302,1.07,0.001,2
255,0.0195,0.312,16,49750,68000,2002,0.162,1.06,0.001,3
256,0.0195,0.312,16,56000,76000,1965,0.237,0.802,0.001,4
257,0.0195,0.312,16,59900,74500,1953,0.29,0.88,0,3
258,0.0195,0.312,16,60500,69500,1959,0.24,0.72,0,3
259,0.024470588,0.312,12.75,49100,76000,1950,0.31,0.92,0.002,3
260,0.024470588,0.312,12.75,50500,66500,1949,0.23,0.49,0.001,2
261,0.024470588,0.312,12.75,51000,75000,1950,0.29,0.891,0.003,3
262,0.024470588,0.312,12.75,54500,69000,1949,0.23,0.49,0.001,2
263,0.024470588,0.312,12.75,55500,77500,1950,0.332,1.01,0.003,3
264,0.024470588,0.312,12.75,57000,87000,1960,0.28,1.08,0.001,3
265,0.024470588,0.312,12.75,58100,81500,1950,0.285,0.96,0.003,3
266,0.024470588,0.312,12.75,64000,74000,1949,0.23,0.49,0.001,2
267,0.024470588,0.312,12.75,69500,81000,2014,0.061,1.04,0.029,5
268,0.024470588,0.312,12.75,71000,94500,1967,0.194,0.73,0.003,6
269,0.024470588,0.312,12.75,73500,87500,1999,0.064,1.32,0.036,7
270,0.024470588,0.312,12.75,77000,83500,2000,0.071,1.21,0.039,7
271,0.036173913,0.312,8.625,36800,65500,1946,0.212,0.434,0.001,2
272,0.036173913,0.312,8.625,45700,67500,1946,0.252,0.428,0.001,2
273,0.036173913,0.312,8.625,52000,64500,1973,0.186,0.7,0.001,3
274,0.036173913,0.312,8.625,60000,75500,1971,0.247,0.796,0.001,3
275,0.036173913,0.312,8.625,61000,74500,1971,0.204,0.792,0.001,3
276,0.036173913,0.312,8.625,70000,86000,1973,0.193,1.19,0.041,3
277,0.04709434,0.312,6.625,46400,53500,1955,0.045,0.415,0.002,1
278,0.04709434,0.312,6.625,47700,54500,1955,0.056,0.44,0.002,1
279,0.01925,0.308,16,57000,66500,1967,0.132,1.14,0.018,5
280,0.02855814,0.307,10.75,45600,73000,1929,0.192,0.896,0.001,2
281,0.02855814,0.307,10.75,48200,78500,1929,0.218,0.927,0.001,2
282,0.02855814,0.307,10.75,48700,76000,1930,0.227,0.795,0.001,2
283,0.02855814,0.307,10.75,54500,79500,1953,0.15,0.68,0.001,4
284,0.02855814,0.307,10.75,55500,71000,1959,0.15,0.588,0.001,2
285,0.02855814,0.307,10.75,57500,69000,1959,0.15,0.588,0.001,2
286,0.02855814,0.307,10.75,56500,71500,1951,0.244,0.844,0.001,3
287,0.02855814,0.307,10.75,56500,73000,1951,0.257,0.835,0.001,3
288,0.02855814,0.307,10.75,63000,75000,1951,0.257,0.835,0.001,3
289,0.02855814,0.307,10.75,63000,76000,1951,0.244,0.844,0.001,3
290,0.02855814,0.307,10.75,81500,99500,1967,0.228,0.981,0.001,6
291,0.02855814,0.307,10.75,84000,102000,1967,0.223,0.97,0.001,6
292,0.0307,0.307,10,45800,70500,1953,0.24,0.73,0,3
293,0.024,0.306,12.75,63000,78000,1972,0.213,1.25,0.031,6
294,0.024,0.306,12.75,63000,78000,1972,0.213,1.25,0.031,6
295,0.024,0.306,12.75,63500,80000,1972,0.223,1.32,0.028,6
296,0.024,0.306,12.75,63500,80000,1972,0.223,1.32,0.028,6
297,0.024,0.306,12.75,65500,81500,1972,0.205,1.28,0.033,6
298,0.024,0.306,12.75,65500,81500,1972,0.205,1.28,0.033,6
299,0.013636364,0.3,22,51500,84000,1949,0.276,1.15,0.001,5
300,0.045283019,0.3,6.625,47000,58000,1938,0.108,0.384,0.001,2
301,0.045283019,0.3,6.625,54000,59500,1938,0.108,0.384,0.001,2
302,0.043169811,0.286,6.625,39100,64000,1947,0.185,0.462,0.001,2
303,0.043169811,0.286,6.625,41800,64000,1947,0.186,0.437,0.001,2
304,0.0176875,0.283,16,68000,80000,1999,0.045,1.3,0.056,7
305,0.007805556,0.281,36,54000,78500,1952,0.22,0.7,0.008,5
306,0.008264706,0.281,34,54000,83200,1967,0.23,0.121,0,5
307,0.008264706,0.281,34,56500,80000,1967,0.25,1.31,0,5
308,0.008264706,0.281,34,61000,86300,1967,0.24,1.09,0,5
309,0.008264706,0.281,34,61500,79500,1967,0.247,1.05,0.002,5
310,0.009366667,0.281,30,52200,84500,1953,0.27,1.12,0,5
311,0.009366667,0.281,30,59000,79500,1953,0.23,1,0,5
312,0.009366667,0.281,30,60500,77500,1976,0.222,1.03,0.003,5
313,0.010035714,0.281,28,55000,74500,1971,0.199,1.072,0.006,5
314,0.010035714,0.281,28,58000,76500,1970,0.2,1.19,0.003,5
315,0.010035714,0.281,28,61000,81000,1970,0.21,1.29,0.003,5
316,0.010035714,0.281,28,63000,78000,1970,0.203,1.085,0.005,5
317,0.010807692,0.281,26,53500,76000,1957,0.23,0.93,0,5
318,0.010807692,0.281,26,54500,76000,1954,0.255,1.049,0.003,5
319,0.010807692,0.281,26,62000,89000,1949,0.29,1.04,0,5
320,0.010807692,0.281,26,66500,92500,1968,0.251,1.36,0.016,6
321,0.010807692,0.281,26,72000,101000,1968,0.244,1.34,0.015,6
322,0.010807692,0.281,26,73000,81000,1956,0.29,1,0,5
323,0.011708333,0.281,24,52600,72250,1958,0.24,1.09,0.004,5
324,0.011708333,0.281,24,56500,79000,1952,0.261,0.948,0.003,5
325,0.011708333,0.281,24,58000,78500,1952,0.269,1.07,0.004,5
326,0.011708333,0.281,24,59000,81500,1960,0.257,1.1,0.001,5
327,0.011708333,0.281,24,59500,79500,1952,0.243,1.01,0.003,5
328,0.011708333,0.281,24,60000,82500,1960,0.263,1.11,0.001,5
329,0.011708333,0.281,24,60300,78100,1952,0.278,0.982,0.002,5
330,0.011708333,0.281,24,62500,83000,1952,0.269,1.07,0.004,5
331,0.011708333,0.281,24,64500,88000,1952,0.264,0.976,0.003,5
332,0.011708333,0.281,24,67000,90000,1964,0.198,1.3,0.012,6
333,0.011708333,0.281,24,68000,85500,1960,0.25,1.1,0.001,5
334,0.011708333,0.281,24,72000,91000,1992,0.07,1.41,0.041,7
335,0.012772727,0.281,22,58500,82500,1952,0.262,0.968,0.003,5
336,0.01405,0.281,20,42100,64500,1958,0.271,0.441,0.001,2
337,0.015611111,0.281,18,53500,75500,1950,0.29,0.71,0,5
338,0.016902256,0.281,16.625,55000,87500,1954,0.248,1.21,0.002,5
339,0.0175625,0.281,16,47000,70000,1953,0.255,0.59,0.001,3
340,0.0175625,0.281,16,48400,71000,1953,0.255,0.59,0.001,3
341,0.0175625,0.281,16,50600,79800,1954,0.252,1.24,0.002,5
342,0.0175625,0.281,16,57000,69000,1955,0.223,0.835,0.002,5
343,0.0175625,0.281,16,58200,71000,1955,0.23,0.9,0.002,5
344,0.0175625,0.281,16,63500,82500,1955,0.234,0.816,0.002,5
345,0.0175625,0.281,16,64500,87500,1975,0.247,1.13,0.02,6
346,0.0175625,0.281,16,69000,88000,1975,0.238,1.15,0.024,6
347,0.0175625,0.281,16,72000,96500,1975,0.247,1.37,0.027,6
348,0.020071429,0.281,14,53000,69500,1964,0.219,0.866,0.002,3
349,0.020071429,0.281,14,55000,79000,1966,0.246,1.09,0.001,5
350,0.020071429,0.281,14,59700,88100,1965,0.274,1.09,0.001,5
351,0.020071429,0.281,14,62000,85600,1965,0.24,1.19,0.001,5
352,0.022039216,0.281,12.75,37900,66000,1950,0.26,0.77,0.0002,3
353,0.022039216,0.281,12.75,48650,69100,1953,0.27,0.54,0,2
354,0.022039216,0.281,12.75,62000,84000,1967,0.214,1.15,0.034,6
355,0.026139535,0.281,10.75,55400,75600,1956,0.25,0.84,0.002,3
356,0.03257971,0.281,8.625,39700,64500,1930,0.078,0.406,0.001,2
357,0.03257971,0.281,8.625,46500,66000,1930,0.064,0.386,0.001,2
358,0.03257971,0.281,8.625,49700,66500,1930,0.243,0.816,0.001,2
359,0.03257971,0.281,8.625,50500,79000,1930,0.084,0.391,0.001,2
360,0.042415094,0.281,6.625,45600,68000,2001,0.133,1.04,0.001,3
361,0.0175,0.28,16,56500,72500,1954,0.249,0.856,0.002,5
362,0.026352941,0.28,10.625,51500,76000,1950,0.245,1.01,0.002,3
363,0.026352941,0.28,10.625,54000,77000,1950,0.259,0.76,0.002,3
364,0.042264151,0.28,6.625,42700,59000,1977,0.221,0.898,0.001,2
365,0.042264151,0.28,6.625,47600,63000,1932,0.119,0.468,0.001,2
366,0.042264151,0.28,6.625,53000,66000,1952,0.267,0.689,0.001,2
367,0.042264151,0.28,6.625,54500,65500,1985,0.159,0.855,0.001,2
368,0.042264151,0.28,6.625,60000,67000,1993,0.066,0.622,0.013,3
369,0.042264151,0.28,6.625,67500,72000,2013,0.086,0.958,0.017,5
370,0.025953488,0.279,10.75,39200,60000,1930,0.164,0.513,0.001,2
371,0.025953488,0.279,10.75,43500,79500,1953,0.29,0.85,0.002,4
372,0.025953488,0.279,10.75,51000,83500,1953,0.29,0.91,0.002,4
373,0.025953488,0.279,10.75,54000,75500,1958,0.26,0.88,0.002,4
374,0.025953488,0.279,10.75,58000,71500,1948,0.255,0.553,0.004,2
375,0.032115942,0.277,8.625,31300,54000,1929,0.143,0.481,0.001,2
376,0.032115942,0.277,8.625,31800,53500,1929,0.143,0.449,0.001,2
377,0.032115942,0.277,8.625,33500,55000,1929,0.144,0.447,0.001,2
378,0.032115942,0.277,8.625,34400,56000,1929,0.141,0.448,0.001,2
379,0.032115942,0.277,8.625,39900,63000,1950,0.145,0.946,0,2
380,0.032115942,0.277,8.625,43500,66500,1951,0.255,0.65,0.001,2
381,0.032115942,0.277,8.625,43900,69000,1971,0.208,0.64,0.001,3
382,0.032115942,0.277,8.625,47100,55000,1933,0.123,0.459,0.001,2
383,0.032115942,0.277,8.625,48300,76500,1952,0.178,1.16,0.001,2
384,0.032115942,0.277,8.625,49100,71500,1952,0.181,0.471,0.001,2
385,0.032115942,0.277,8.625,53000,77500,1952,0.16,1.16,0.001,2
386,0.031304348,0.27,8.625,36000,59000,1942,0.059,0.359,0.001,2
387,0.020784314,0.265,12.75,51500,68500,1953,0.142,0.68,0.001,5
388,0.020784314,0.265,12.75,53000,68000,1953,0.142,0.68,0.001,5
389,0.02,0.255,12.75,60500,84500,1970,0.227,1.2,0.023,6
390,0.010416667,0.25,24,42200,61500,1970,0.215,0.47,0.001,2
391,0.010416667,0.25,24,52900,74200,1948,0.23,0.75,0,5
392,0.010416667,0.25,24,55500,83500,1967,0.307,1.2,0.004,5
393,0.010416667,0.25,24,57500,78500,1953,0.23,0.79,0,5
394,0.010416667,0.25,24,58000,77000,1948,0.22,0.82,0,5
395,0.010416667,0.25,24,58000,79000,1948,0.27,0.73,0,5
396,0.010416667,0.25,24,59000,78000,1948,0.23,0.76,0,5
397,0.010416667,0.25,24,59000,83000,1948,0.24,0.89,0,5
398,0.010416667,0.25,24,60000,79500,1953,0.25,0.77,0.002,5
399,0.010416667,0.25,24,60500,82500,1953,0.3,0.93,0.002,5
400,0.010416667,0.25,24,62500,82500,1952,0.24,0.8,0.002,5
401,0.010416667,0.25,24,64700,82200,1952,0.25,0.75,0,5
402,0.010416667,0.25,24,65000,85000,1948,0.27,0.82,0,5
403,0.010416667,0.25,24,65000,89500,1968,0.245,1.31,0.014,6
404,0.010416667,0.25,24,66000,78700,1948,0.27,0.9,0,5
405,0.010416667,0.25,24,67000,93500,1968,0.245,1.31,0.014,6
406,0.010416667,0.25,24,70500,92000,1963,0.247,1.29,0.018,6
407,0.010416667,0.25,24,72500,92000,1968,0.204,1.28,0.026,6
408,0.010416667,0.25,24,74000,90500,1968,0.204,1.28,0.026,6
409,0.011363636,0.25,22,61000,89000,1949,0.27,1.06,0.004,5
410,0.011363636,0.25,22,63000,89000,1949,0.28,1.01,0.004,5
411,0.011363636,0.25,22,63000,89000,1949,0.27,1.06,0.004,5
412,0.011363636,0.25,22,65000,91000,1949,0.28,1.01,0.004,5
413,0.0125,0.25,20,45900,62500,1974,0.22,0.76,0.002,2
414,0.0125,0.25,20,49700,65000,1974,0.22,0.76,0.002,2
415,0.0125,0.25,20,51500,66500,1974,0.22,0.76,0.002,2
416,0.0125,0.25,20,53500,68500,1969,0.278,0.841,0.002,2
417,0.0125,0.25,20,54500,79500,1949,0.269,0.981,0.002,5
418,0.0125,0.25,20,57400,78500,1967,0.156,1.07,0.024,5
419,0.0125,0.25,20,58100,82700,1967,0.242,1.16,0.001,5
420,0.0125,0.25,20,63300,80900,1967,0.157,1.07,0.023,5
421,0.0125,0.25,20,63500,82500,1975,0.224,1.18,0.027,6
422,0.0125,0.25,20,63500,87000,1973,0.245,1.24,0.019,5
423,0.0125,0.25,20,69500,82000,1968,0.22,1.1,0.014,6
424,0.0125,0.25,20,71000,95000,2006,0.047,1.7,0.074,8
425,0.0125,0.25,20,75000,90500,2006,0.036,1.66,0.067,8
426,0.0125,0.25,20,78500,89500,2006,0.036,1.66,0.067,8
427,0.0125,0.25,20,87000,95500,2006,0.047,1.7,0.074,8
428,0.013888889,0.25,18,45600,69000,1978,0.281,1.22,0.002,5
429,0.013888889,0.25,18,52500,80500,1943,0.338,0.517,0.001,3
430,0.013888889,0.25,18,55000,73500,1960,0.173,0.95,0.001,5
431,0.013888889,0.25,18,57500,77500,1960,0.188,0.919,0.001,5
432,0.015625,0.25,16,39100,55500,1953,0.059,0.334,0.001,2
433,0.015625,0.25,16,39800,61500,1940,0.132,0.451,0.001,2
434,0.015625,0.25,16,47400,71000,1960,0.25,0.69,0.002,3
435,0.015625,0.25,16,48200,71500,1964,0.187,1.27,0.003,4
436,0.015625,0.25,16,48800,60000,1953,0.059,0.334,0.001,2
437,0.015625,0.25,16,49600,69500,1964,0.191,1.29,0.003,4
438,0.015625,0.25,16,52000,66000,1959,0.213,0.67,0.001,3
439,0.015625,0.25,16,53000,73000,1954,0.25,0.77,0.002,5
440,0.015625,0.25,16,53000,86500,1954,0.231,1.16,0.001,5
441,0.015625,0.25,16,53500,70000,1940,0.142,0.68,0.001,2
442,0.015625,0.25,16,54000,68000,1960,0.177,0.47,0.002,5
443,0.015625,0.25,16,55000,73000,1954,0.27,0.86,0.002,5
444,0.015625,0.25,16,55000,81000,1972,0.258,1.19,0.019,5
445,0.015625,0.25,16,55500,71500,1961,0.247,0.848,0.004,5
446,0.015625,0.25,16,56000,76000,1954,0.27,0.89,0.002,5
447,0.015625,0.25,16,56000,79500,1960,0.307,1.09,0.002,5
448,0.015625,0.25,16,57000,71500,1959,0.207,0.67,0.001,3
449,0.015625,0.25,16,57000,70500,1959,0.243,0.71,0.001,3
450,0.015625,0.25,16,57500,78000,1972,0.232,1.15,0.016,5
451,0.015625,0.25,16,58000,72500,1973,0.186,1.1,0.025,5
452,0.015625,0.25,16,58000,72500,1954,0.225,0.85,0.001,5
453,0.015625,0.25,16,58500,78500,1963,0.249,0.785,0.001,4
454,0.015625,0.25,16,58500,72000,1954,0.25,0.92,0.001,5
455,0.015625,0.25,16,59000,86500,1961,0.274,1.23,0.003,5
456,0.015625,0.25,16,60000,85000,1961,0.288,1.18,0.003,5
457,0.015625,0.25,16,61000,85500,1961,0.268,1.17,0.003,5
458,0.015625,0.25,16,61500,82000,1961,0.306,1.02,0.001,5
459,0.015625,0.25,16,61500,81500,1961,0.314,1.05,0.002,5
460,0.015625,0.25,16,61500,88500,1961,0.266,1.17,0.004,5
461,0.015625,0.25,16,62500,93000,1961,0.279,1.15,0.004,5
462,0.015625,0.25,16,63000,87500,1961,0.275,1.25,0.004,5
463,0.015625,0.25,16,63500,83000,1969,0.25,1.05,0.001,5
464,0.015625,0.25,16,66000,90500,1966,0.253,1.23,0.001,5
465,0.015625,0.25,16,70500,83000,1993,0.065,1.16,0.04,6
466,0.015625,0.25,16,73500,88000,1977,0.055,1.05,0.063,6
467,0.015625,0.25,16,78500,91000,2013,0.051,1.59,0.08,8
468,0.015625,0.25,16,81500,93000,2013,0.048,1.59,0.076,8
469,0.015625,0.25,16,83500,97500,2012,0.048,1.55,0.053,7
470,0.015625,0.25,16,87000,98500,2012,0.042,1.58,0.051,7
471,0.017857143,0.25,14,46800,69500,1950,0.21,0.46,0.003,2
472,0.017857143,0.25,14,60500,80000,1975,0.237,1.33,0.03,6
473,0.017857143,0.25,14,67500,82500,2002,0.051,1.07,0.04,6
474,0.017857143,0.25,14,68000,84500,1981,0.058,1.03,0.056,7
475,0.017857143,0.25,14,70000,86000,1981,0.053,1.05,0.06,7
476,0.017857143,0.25,14,70000,86000,1981,0.055,1.06,0.06,7
477,0.017857143,0.25,14,72000,82500,1981,0.05,1.01,0.055,7
478,0.017857143,0.25,14,73000,82000,2002,0.054,1.08,0.041,6
479,0.017857143,0.25,14,75500,87000,1981,0.064,1.03,0.063,7
480,0.017857143,0.25,14,77000,86500,2002,0.054,1.08,0.041,6
481,0.017857143,0.25,14,78000,83000,2002,0.051,1.07,0.04,6
482,0.019607843,0.25,12.75,38500,46800,1962,0.052,0.363,0.001,1
483,0.019607843,0.25,12.75,40400,53200,1962,0.075,0.405,0.001,1
484,0.019607843,0.25,12.75,40800,67400,2007,0.224,1.15,0.001,5
485,0.019607843,0.25,12.75,42400,66500,1957,0.222,0.766,0.001,3
486,0.019607843,0.25,12.75,46100,62500,1958,0.16,0.66,0.002,4
487,0.019607843,0.25,12.75,46500,72000,1954,0.243,0.789,0.001,3
488,0.019607843,0.25,12.75,46600,71500,1971,0.207,0.627,0.003,3
489,0.019607843,0.25,12.75,47200,66500,1958,0.215,0.656,0.001,4
490,0.019607843,0.25,12.75,47500,77000,1963,0.306,1.3,0.001,5
491,0.019607843,0.25,12.75,47600,69500,1958,0.25,0.83,0.002,4
492,0.019607843,0.25,12.75,47700,72500,2000,0.188,0.936,0.001,3
493,0.019607843,0.25,12.75,47900,66000,1950,0.26,0.79,0.003,3
494,0.019607843,0.25,12.75,48700,80000,1963,0.306,1.3,0.001,5
495,0.019607843,0.25,12.75,49100,63500,1958,0.246,0.895,0.001,4
496,0.019607843,0.25,12.75,49200,68500,1958,0.234,0.68,0.001,4
497,0.019607843,0.25,12.75,49300,75500,1954,0.237,0.785,0.001,3
498,0.019607843,0.25,12.75,49400,69000,1958,0.23,0.68,0.002,4
499,0.019607843,0.25,12.75,49800,70500,1958,0.26,0.69,0.001,4
500,0.019607843,0.25,12.75,49900,65000,1958,0.165,0.689,0.003,4
501,0.019607843,0.25,12.75,49900,68000,1958,0.219,0.678,0.001,4
502,0.019607843,0.25,12.75,50000,69500,1958,0.228,0.605,0.001,4
503,0.019607843,0.25,12.75,50000,72000,1954,0.208,0.766,0.001,3
504,0.019607843,0.25,12.75,50500,66000,1950,0.27,0.78,0.002,3
505,0.019607843,0.25,12.75,50500,64500,1958,0.178,0.68,0.001,4
506,0.019607843,0.25,12.75,51000,68000,1954,0.216,0.432,0.001,3
507,0.019607843,0.25,12.75,51500,71500,1958,0.22,0.71,0.002,4
508,0.019607843,0.25,12.75,51500,68000,1958,0.21,0.64,0.001,4
509,0.019607843,0.25,12.75,51500,66000,1968,0.172,1.19,0.021,5
510,0.019607843,0.25,12.75,51500,75500,1954,0.318,0.852,0.001,3
511,0.019607843,0.25,12.75,51900,78700,1962,0.14,0.88,0,5
512,0.019607843,0.25,12.75,52000,69000,1958,0.252,0.801,0.001,4
513,0.019607843,0.25,12.75,52000,67500,1958,0.241,0.659,0.001,4
514,0.019607843,0.25,12.75,52500,72000,1957,0.231,0.84,0.001,3
515,0.019607843,0.25,12.75,52700,79000,1962,0.14,0.88,0,5
516,0.019607843,0.25,12.75,53000,71000,1958,0.26,0.709,0.001,4
517,0.019607843,0.25,12.75,53500,73000,1958,0.32,0.78,0.002,4
518,0.019607843,0.25,12.75,53500,71000,1958,0.22,0.63,0.002,4
519,0.019607843,0.25,12.75,53500,71500,1958,0.185,0.645,0.001,4
520,0.019607843,0.25,12.75,53500,64000,1968,0.17,0.987,0,5
521,0.019607843,0.25,12.75,54000,74500,1959,0.19,0.75,0.002,4
522,0.019607843,0.25,12.75,54000,72000,1958,0.27,0.83,0.002,4
523,0.019607843,0.25,12.75,54000,70500,1958,0.205,0.641,0.001,4
524,0.019607843,0.25,12.75,54000,69500,1958,0.238,0.748,0.001,4
525,0.019607843,0.25,12.75,54000,71000,1958,0.197,0.712,0.001,4
526,0.019607843,0.25,12.75,54000,71000,1958,0.231,0.732,0.001,4
527,0.019607843,0.25,12.75,54500,70000,1958,0.25,0.57,0.002,4
528,0.019607843,0.25,12.75,54500,69500,1958,0.249,0.71,0.002,4
529,0.019607843,0.25,12.75,54500,68500,1958,0.241,0.736,0.001,4
530,0.019607843,0.25,12.75,55000,80500,1958,0.28,0.872,0.001,4
531,0.019607843,0.25,12.75,55000,68000,1954,0.215,0.604,0.001,3
532,0.019607843,0.25,12.75,55500,75500,1957,0.249,1.05,0.002,3
533,0.019607843,0.25,12.75,55500,74500,1958,0.219,0.677,0.001,4
534,0.019607843,0.25,12.75,55500,71000,1958,0.173,0.652,0.001,4
535,0.019607843,0.25,12.75,55500,74500,1954,0.237,0.621,0.001,3
536,0.019607843,0.25,12.75,56000,73500,1958,0.26,0.76,0.002,4
537,0.019607843,0.25,12.75,56000,76500,1958,0.268,0.773,0.001,4
538,0.019607843,0.25,12.75,56500,74500,1958,0.216,0.559,0.004,4
539,0.019607843,0.25,12.75,57000,72500,1958,0.253,0.784,0.003,4
540,0.019607843,0.25,12.75,57000,76500,1958,0.293,0.905,0.001,4
541,0.019607843,0.25,12.75,57000,77500,1941,0.237,0.59,0.001,2
542,0.019607843,0.25,12.75,57000,79000,1961,0.267,1.17,0.001,5
543,0.019607843,0.25,12.75,58000,74000,1954,0.234,0.96,0.002,5
544,0.019607843,0.25,12.75,58275,82850,1985,0.218,1.01,0.001,3
545,0.019607843,0.25,12.75,58500,77000,1961,0.256,1.15,0.001,5
546,0.019607843,0.25,12.75,58500,81000,1961,0.255,1.17,0.001,5
547,0.019607843,0.25,12.75,59000,77000,1954,0.267,0.86,0.001,5
548,0.019607843,0.25,12.75,59500,84500,1961,0.256,1.16,0.001,5
549,0.019607843,0.25,12.75,60000,79000,1958,0.29,0.81,0.002,4
550,0.019607843,0.25,12.75,60000,76000,1958,0.267,0.917,0.002,5
551,0.019607843,0.25,12.75,60000,76000,1951,0.205,0.686,0.001,3
552,0.019607843,0.25,12.75,60000,74500,1958,0.219,0.677,0.001,4
553,0.019607843,0.25,12.75,61000,84000,1961,0.27,1.19,0.002,5
554,0.019607843,0.25,12.75,61000,84500,1961,0.271,1.08,0.001,5
555,0.019607843,0.25,12.75,67000,81000,1961,0.253,1.25,0.001,5
556,0.019607843,0.25,12.75,61000,84500,1961,0.266,1.19,0.001,5
557,0.019607843,0.25,12.75,62000,84000,1961,0.205,1.37,0.001,5
558,0.019607843,0.25,12.75,63000,85000,1961,0.271,1.14,0.002,5
559,0.019607843,0.25,12.75,63000,73500,1958,0.241,0.736,0.001,4
560,0.019607843,0.25,12.75,63500,90500,1961,0.275,1.15,0.002,5
561,0.019607843,0.25,12.75,63500,87500,1961,0.269,1.15,0.002,5
562,0.019607843,0.25,12.75,63500,89500,1961,0.278,1.21,0.001,5
563,0.019607843,0.25,12.75,64000,88500,1961,0.301,1.38,0.002,5
564,0.019607843,0.25,12.75,64000,88000,1961,0.249,1.14,0.001,5
565,0.019607843,0.25,12.75,64000,90500,1961,0.286,1.25,0.001,5
566,0.019607843,0.25,12.75,64500,89500,1961,0.304,1.21,0.002,5
567,0.019607843,0.25,12.75,64500,89000,1961,0.27,1.13,0.002,5
568,0.019607843,0.25,12.75,64500,84500,1961,0.282,1.15,0.001,5
569,0.019607843,0.25,12.75,65000,79000,1973,0.201,0.737,0.028,5
570,0.019607843,0.25,12.75,65000,84500,1961,0.249,1.11,0.001,5
571,0.019607843,0.25,12.75,66500,95500,1961,0.278,1.15,0.002,5
572,0.019607843,0.25,12.75,68500,75000,1954,0.216,0.432,0.001,3
573,0.019607843,0.25,12.75,72500,91000,1971,0.204,0.729,0.03,5
574,0.023255814,0.25,10.75,41100,62000,1939,0.165,0.433,0.001,2
575,0.023255814,0.25,10.75,42800,71500,1930,0.299,0.53,0.002,2
576,0.023255814,0.25,10.75,44300,68000,1946,0.206,0.583,0.001,2
577,0.023255814,0.25,10.75,44500,65500,1956,0.228,0.541,0.002,2
578,0.023255814,0.25,10.75,45900,57700,1954,0.14,0.55,0,3
579,0.023255814,0.25,10.75,49000,77000,1952,0.24,0.6,0.002,4
580,0.023255814,0.25,10.75,49700,68500,1948,0.236,0.466,0.002,2
581,0.023255814,0.25,10.75,50500,60500,1954,0.24,0.566,0.001,3
582,0.023255814,0.25,10.75,51500,68000,1948,0.222,0.542,0.001,2
583,0.023255814,0.25,10.75,52500,72000,1954,0.215,0.734,0.002,3
584,0.023255814,0.25,10.75,52500,68000,1948,0.196,0.458,0.001,2
585,0.023255814,0.25,10.75,54000,67000,1954,0.177,0.616,0.002,3
586,0.023255814,0.25,10.75,54000,69000,1954,0.219,0.769,0.001,4
587,0.023255814,0.25,10.75,55500,77500,1954,0.216,0.933,0.002,4
588,0.023255814,0.25,10.75,57000,74000,1955,0.212,0.839,0.001,4
589,0.023255814,0.25,10.75,60000,73500,1948,0.222,0.542,0.001,2
590,0.023255814,0.25,10.75,61500,86000,1961,0.246,1.03,0.002,5
591,0.023255814,0.25,10.75,62000,81500,1953,0.28,0.71,0.002,4
592,0.023255814,0.25,10.75,63500,86500,1960,0.209,1.14,0.003,5
593,0.023255814,0.25,10.75,63500,86500,1960,0.209,1.14,0.003,5
594,0.023255814,0.25,10.75,63500,77500,1955,0.212,0.839,0.001,4
595,0.028985507,0.25,8.625,35200,48400,1952,0.055,0.4,0.001,2
596,0.028985507,0.25,8.625,42800,72500,1952,0.25,0.84,0.001,2
597,0.028985507,0.25,8.625,43500,79500,1952,0.284,0.92,0.002,2
598,0.028985507,0.25,8.625,47300,64000,1952,0.238,0.76,0.001,2
599,0.028985507,0.25,8.625,47700,67500,1980,0.164,0.79,0.001,3
600,0.028985507,0.25,8.625,48200,76500,1952,0.282,0.92,0.001,2
601,0.028985507,0.25,8.625,48400,64500,1956,0.24,0.54,0,3
602,0.028985507,0.25,8.625,48400,60000,1958,0.198,0.797,0.001,4
603,0.028985507,0.25,8.625,51500,72600,1956,0.25,0.6,0,3
604,0.028985507,0.25,8.625,52000,71000,1969,0.174,0.693,0.002,5
605,0.028985507,0.25,8.625,54000,72000,1969,0.177,0.694,0.001,5
606,0.028985507,0.25,8.625,55000,69500,1954,0.183,0.374,0.001,2
607,0.028985507,0.25,8.625,58000,69000,1969,0.235,0.98,0.001,5
608,0.028985507,0.25,8.625,59000,69000,1960,0.176,0.888,0.001,3
609,0.028985507,0.25,8.625,59000,79500,1968,0.259,0.84,0.001,5
610,0.028985507,0.25,8.625,60000,76000,1957,0.275,0.85,0.002,3
611,0.028985507,0.25,8.625,61000,77000,1962,0.239,0.879,0.003,3
612,0.028985507,0.25,8.625,61500,74000,1968,0.244,0.754,0.003,3
613,0.028985507,0.25,8.625,61500,81000,1968,0.268,0.691,0.001,5
614,0.037735849,0.25,6.625,43100,69500,1948,0.221,0.805,0.001,3
615,0.037735849,0.25,6.625,43300,70500,1948,0.221,0.805,0.001,3
616,0.037735849,0.25,6.625,44800,65500,1956,0.19,0.49,0.001,2
617,0.037735849,0.25,6.625,46400,68000,1956,0.19,0.49,0.001,2
618,0.037735849,0.25,6.625,47700,72500,1970,0.046,0.825,0.017,2
619,0.037735849,0.25,6.625,47900,74500,1955,0.231,0.49,0.001,2
620,0.037735849,0.25,6.625,48900,74000,1941,0.246,0.353,0.001,2
621,0.037735849,0.25,6.625,49300,73500,1955,0.192,0.451,0.001,2
622,0.037735849,0.25,6.625,49800,73500,1977,0.191,0.592,0.002,3
623,0.037735849,0.25,6.625,52000,83000,1962,0.253,0.871,0.002,3
624,0.037735849,0.25,6.625,52000,74000,1955,0.248,0.388,0.001,2
625,0.037735849,0.25,6.625,53000,77000,1955,0.235,0.451,0.001,2
626,0.037735849,0.25,6.625,53500,81000,1977,0.233,0.721,0.003,3
627,0.037735849,0.25,6.625,54500,76000,1955,0.23,0.475,0.001,2
628,0.037735849,0.25,6.625,54500,62500,1955,0.173,0.814,0.001,2
629,0.037735849,0.25,6.625,56000,77500,1955,0.232,0.518,0.001,2
630,0.037735849,0.25,6.625,56500,66500,1969,0.196,0.722,0.001,2
631,0.037735849,0.25,6.625,57500,74500,1969,0.206,0.796,0.002,5
632,0.037735849,0.25,6.625,60000,74000,1973,0.14,0.71,0.001,5
633,0.037735849,0.25,6.625,68000,81000,1950,0.132,0.628,0.001,5
634,0.037735849,0.25,6.625,72000,82000,1981,0.234,0.565,0.001,3
635,0.053111111,0.239,4.5,66500,92000,2015,0.212,1.13,0.001,5
636,0.052666667,0.237,4.5,36500,57500,1951,0.073,0.413,0.001,1
637,0.052666667,0.237,4.5,36700,69500,1984,0.247,0.74,0.001,2
638,0.052666667,0.237,4.5,42400,73500,1984,0.24,0.71,0.001,2
639,0.052666667,0.237,4.5,47800,66500,1950,0.049,0.408,0.001,1
640,0.052666667,0.237,4.5,54000,63500,1968,0.221,0.634,0.001,3
641,0.052666667,0.237,4.5,72000,75500,1997,0.064,0.859,0.024,3
642,0.0115,0.23,20,56500,84500,1968,0.268,1.12,0.001,5
643,0.0115,0.23,20,57000,74000,1968,0.27,1.06,0,5
644,0.0115,0.23,20,57500,76500,1968,0.252,1.17,0.001,5
645,0.0115,0.23,20,59500,79000,1968,0.252,1.17,0.001,5
646,0.0115,0.23,20,60100,82000,1968,0.28,1.08,0.002,5
647,0.0115,0.23,20,60500,82000,1968,0.248,1.16,0.001,5
648,0.0115,0.23,20,63500,83500,1968,0.268,1.12,0.001,5
649,0.0115,0.23,20,66500,91000,1968,0.236,1.22,0.029,5
650,0.0115,0.23,20,67500,88000,1968,0.248,1.16,0.001,5
651,0.0115,0.23,20,68000,88500,1968,0.236,1.22,0.029,5
652,0.01095,0.219,20,59500,78000,1968,0.308,1.11,0.001,5
653,0.01095,0.219,20,64000,81500,1968,0.249,1.08,0.002,5
654,0.01095,0.219,20,67000,91500,1968,0.258,1.06,0.019,5
655,0.01095,0.219,20,68000,91500,1968,0.235,1.08,0.001,5
656,0.01095,0.219,20,69000,93000,1968,0.266,1.21,0.001,5
657,0.01095,0.219,20,69000,93000,1968,0.266,1.21,0.001,5
658,0.01095,0.219,20,71500,94000,1968,0.258,1.15,0.001,5
659,0.012166667,0.219,18,60000,82000,1962,0.262,1.16,0.001,5
660,0.0136875,0.219,16,52500,71500,1971,0.209,0.816,0.001,3
661,0.0136875,0.219,16,58500,85000,1961,0.3,1.14,0.001,5
662,0.017176471,0.219,12.75,51000,72000,1962,0.207,0.859,0.001,3
663,0.017176471,0.219,12.75,54500,70000,1969,0.199,1.04,0.014,5
