Repository: tmacleod/datasets

File: pipe_grader_Early.csv (part 1 of 6)
ID,OD_WT_Ratio,Pipe_WT,Pipe_OD,Yield_Strength,Tensile_Strength,Pipe Vintage,%C,%Mn,%S,%Si,%P,%Al,%Cr,%Mo,%V,%Ni,%Cu,%Sn,%Ti,%Nb,%Co,binary
1,0.058823529000000006,0.75,12.75,48800,65500,1954,0.23399999999999999,0.618,0.027000000000000003,0.004,0.009000000000000001,0.001,0.042,0.003,0.0,0.02,0.036000000000000004,0.005,0.001,0.001,0.004,0
2,0.053960784000000005,0.688,12.75,48000,69000,1966,0.248,0.599,0.021,0.13699999999999998,0.006,0.02,0.018000000000000002,0.019,0.001,0.013000000000000001,0.013000000000000001,0.002,0.002,0.003,0.006,0
3,0.014880952,0.625,42.0,78500,97500,2008,0.055999999999999994,1.57,0.003,0.25,0.016,0.035,0.14300000000000002,0.207,0.008,0.087,0.32799999999999996,0.013000000000000001,0.028999999999999998,0.075,0.006999999999999999,0
4,0.026041667,0.625,24.0,70000,81500,1997,0.076,1.29,0.004,0.276,0.013999999999999999,0.042,0.024,0.006,0.068,0.005,0.009000000000000001,0.002,0.003,0.036000000000000004,0.003,0
5,0.034722222000000004,0.625,18.0,68500,88000,1996,0.075,1.47,0.003,0.33399999999999996,0.006,0.027000000000000003,0.043,0.032,0.034,0.094,0.29100000000000004,0.013000000000000001,0.02,0.042,0.01,0
6,0.033125,0.53,16.0,46100,74000,1960,0.213,0.9840000000000001,0.022000000000000002,0.042,0.006999999999999999,0.012,0.011000000000000001,0.011000000000000001,0.001,0.008,0.008,0.0,0.008,0.001,0.004,0
7,0.013888889,0.5,36.0,72000,89000,2013,0.036000000000000004,1.56,0.001,0.273,0.009000000000000001,0.04,0.071,0.201,0.0,0.086,0.26,0.011000000000000001,0.013999999999999999,0.067,0.006999999999999999,0
8,0.013888889,0.5,36.0,72600,90700,2013,0.044000000000000004,1.75,0.003,0.273,0.01,0.042,0.24100000000000002,0.122,0.001,0.08199999999999999,0.285,0.012,0.015,0.076,0.009000000000000001,0
9,0.013888889,0.5,36.0,74400,88900,2013,0.032,1.56,0.001,0.28,0.012,0.032,0.1,0.205,0.001,0.077,0.247,0.01,0.013999999999999999,0.068,0.006,0
10,0.013888889,0.5,36.0,74925,92500,2013,0.045,1.74,0.003,0.262,0.013000000000000001,0.037000000000000005,0.235,0.075,0.001,0.092,0.345,0.016,0.013999999999999999,0.071,0.008,0
11,0.013888889,0.5,36.0,76000,94800,2013,0.046,1.74,0.001,0.262,0.013999999999999999,0.043,0.245,0.125,0.001,0.073,0.20800000000000002,0.01,0.018000000000000002,0.077,0.006999999999999999,0
12,0.013888889,0.5,36.0,79600,93300,2013,0.047,1.55,0.002,0.205,0.01,0.04,0.228,0.006999999999999999,0.001,0.155,0.22699999999999998,0.001,0.012,0.08199999999999999,0.034,0
13,0.013888889,0.5,36.0,80000,93800,2013,0.042,1.75,0.003,0.27,0.009000000000000001,0.040999999999999995,0.249,0.07200000000000001,0.001,0.08900000000000001,0.218,0.01,0.017,0.066,0.009000000000000001,0
14,0.013888889,0.5,36.0,80400,96000,2013,0.038,1.54,0.003,0.179,0.011000000000000001,0.04,0.253,0.006,0.004,0.145,0.225,0.001,0.013000000000000001,0.079,0.034,0
15,0.022727273,0.5,22.0,47500,76200,1949,0.252,0.825,0.026000000000000002,0.155,0.01,0.006999999999999999,0.008,0.006,0.0,0.009000000000000001,0.009000000000000001,0.001,0.001,0.001,0.002,0
16,0.022727273,0.5,22.0,48200,76500,1949,0.287,0.833,0.016,0.14300000000000002,0.018000000000000002,0.001,0.013000000000000001,0.006999999999999999,0.0,0.015,0.015,0.001,0.001,0.001,0.002,0
17,0.022727273,0.5,22.0,48300,76500,1949,0.276,0.831,0.016,0.14400000000000002,0.016,0.006,0.011000000000000001,0.006,0.0,0.013999999999999999,0.013999999999999999,0.001,0.001,0.001,0.002,0
18,0.022727273,0.5,22.0,51000,79000,1949,0.261,0.838,0.026000000000000002,0.14300000000000002,0.017,0.009000000000000001,0.013000000000000001,0.008,0.0,0.016,0.016,0.002,0.001,0.001,0.003,0
19,0.025,0.5,20.0,37400,64500,1955,0.255,0.631,0.024,0.031,0.006999999999999999,0.006,0.017,0.004,0.001,0.009000000000000001,0.012,0.001,0.006,0.001,0.005,0
20,0.025,0.5,20.0,46200,69000,1952,0.239,0.8140000000000001,0.027999999999999997,0.025,0.023,0.005,0.075,0.006,0.0,0.039,0.046,0.004,0.001,0.002,0.004,0
21,0.027777778,0.5,18.0,80000,111000,1976,0.307,1.05,0.016,0.018000000000000002,0.016,0.006,0.05,0.011000000000000001,0.0,0.01,0.011000000000000001,0.0,0.001,0.001,0.003,0
22,0.039215686,0.5,12.75,44100,72500,1991,0.21600000000000003,0.653,0.006999999999999999,0.223,0.006999999999999999,0.019,0.04,0.013000000000000001,0.0,0.022000000000000002,0.015,0.0,0.002,0.001,0.005,0
23,0.039215686,0.5,12.75,44700,72500,1991,0.20199999999999999,0.655,0.006,0.223,0.006999999999999999,0.021,0.038,0.013000000000000001,0.0,0.022000000000000002,0.015,0.001,0.002,0.001,0.005,0
24,0.039215686,0.5,12.75,45600,73000,1991,0.21600000000000003,0.655,0.006999999999999999,0.22399999999999998,0.006999999999999999,0.02,0.038,0.013000000000000001,0.001,0.022000000000000002,0.015,0.001,0.006,0.002,0.006,0
25,0.046511628,0.5,10.75,62500,77000,2002,0.135,1.24,0.002,0.26,0.013999999999999999,0.043,0.019,0.004,0.001,0.013000000000000001,0.009000000000000001,0.001,0.003,0.033,0.001,0
26,0.046511628,0.5,10.75,71500,75700,2012,0.055999999999999994,1.0,0.002,0.18600000000000003,0.012,0.027000000000000003,0.053,0.017,0.0,0.044000000000000004,0.142,0.006999999999999999,0.01,0.016,0.002,0
27,0.046511628,0.5,10.75,73000,79000,2012,0.059000000000000004,0.99,0.001,0.193,0.012,0.026000000000000002,0.044000000000000004,0.015,0.0,0.054000000000000006,0.138,0.009000000000000001,0.01,0.013999999999999999,0.002,0
28,0.057971014,0.5,8.625,54000,74000,2005,0.198,1.07,0.006999999999999999,0.214,0.005,0.034,0.021,0.006,0.0,0.013000000000000001,0.024,0.002,0.002,0.001,0.005,0
29,0.057971014,0.5,8.625,59000,75500,2005,0.185,1.07,0.006999999999999999,0.215,0.005,0.034,0.021,0.006999999999999999,0.0,0.013000000000000001,0.024,0.002,0.002,0.001,0.006,0
30,0.009625,0.462,48.0,77000,81600,1972,0.10400000000000001,1.33,0.006,0.3,0.015,0.016,0.011000000000000001,0.008,0.044000000000000004,0.019,0.035,0.003,0.004,0.001,0.005,0
31,0.012166666999999999,0.43799999999999994,36.0,63500,84500,1970,0.209,1.3,0.016,0.027000000000000003,0.006,0.001,0.031,0.001,0.003,0.019,0.027999999999999997,0.003,0.001,0.040999999999999995,0.004,0
32,0.012166666999999999,0.43799999999999994,36.0,63500,84500,1970,0.209,1.27,0.017,0.028999999999999998,0.008,0.001,0.055,0.001,0.003,0.028999999999999998,0.04,0.004,0.001,0.04,0.003,0
33,0.0146,0.43799999999999994,30.0,73500,90000,2007,0.11599999999999999,1.38,0.005,0.24600000000000002,0.021,0.033,0.036000000000000004,0.004,0.068,0.008,0.006,0.001,0.013000000000000001,0.02,0.0,0
34,0.0146,0.43799999999999994,30.0,73500,89500,2007,0.121,1.37,0.004,0.21100000000000002,0.013000000000000001,0.043,0.038,0.004,0.065,0.009000000000000001,0.006,0.001,0.016,0.021,0.0,0
35,0.0146,0.43799999999999994,30.0,77500,109000,1969,0.244,1.37,0.019,0.036000000000000004,0.013000000000000001,0.002,0.052000000000000005,0.006,0.003,0.044000000000000004,0.10300000000000001,0.006999999999999999,0.001,0.035,0.01,0
36,0.0146,0.43799999999999994,30.0,81000,89500,2007,0.106,1.44,0.006999999999999999,0.204,0.011000000000000001,0.051,0.033,0.006,0.062,0.009000000000000001,0.008,0.001,0.016,0.017,0.001,0
37,0.027375,0.43799999999999994,16.0,38000,62000,1953,0.19399999999999998,0.534,0.013999999999999999,0.032,0.005,0.006,0.027999999999999997,0.001,0.0,0.01,0.011000000000000001,0.0,0.003,0.001,0.004,0
38,0.027375,0.43799999999999994,16.0,38500,64000,1951,0.205,0.429,0.022000000000000002,0.022000000000000002,0.006,0.015,0.018000000000000002,0.005,0.0,0.016,0.021,0.001,0.002,0.001,0.001,0
39,0.027375,0.43799999999999994,16.0,40400,64500,1953,0.254,0.563,0.02,0.031,0.006999999999999999,0.001,0.028999999999999998,0.001,0.0,0.011000000000000001,0.012,0.001,0.001,0.001,0.004,0
40,0.027375,0.43799999999999994,16.0,40500,66000,1953,0.259,0.562,0.017,0.033,0.006999999999999999,0.003,0.028999999999999998,0.001,0.0,0.011000000000000001,0.012,0.001,0.002,0.001,0.004,0
41,0.027375,0.43799999999999994,16.0,40900,63000,1951,0.196,0.423,0.018000000000000002,0.021,0.005,0.01,0.018000000000000002,0.005,0.0,0.016,0.021,0.001,0.002,0.001,0.001,0
42,0.027375,0.43799999999999994,16.0,42200,63500,1951,0.218,0.392,0.022000000000000002,0.008,0.006,0.002,0.031,0.002,0.0,0.006999999999999999,0.009000000000000001,0.001,0.004,0.001,0.0,0
43,0.027375,0.43799999999999994,16.0,42300,68500,1951,0.319,0.515,0.044000000000000004,0.025,0.012,0.018000000000000002,0.035,0.005,0.0,0.016,0.022000000000000002,0.002,0.003,0.001,0.002,0
44,0.027375,0.43799999999999994,16.0,43000,66500,1951,0.271,0.45899999999999996,0.027000000000000003,0.025,0.006999999999999999,0.013999999999999999,0.019,0.006,0.0,0.017,0.023,0.002,0.003,0.001,0.0,0
45,0.0143,0.429,30.0,82500,96500,2011,0.065,1.59,0.002,0.266,0.011000000000000001,0.03,0.149,0.05,0.077,0.147,0.265,0.013000000000000001,0.008,0.049,0.01,0
46,0.010047619,0.42200000000000004,42.0,85000,94000,2008,0.046,1.7,0.005,0.444,0.013000000000000001,0.027000000000000003,0.043,0.242,0.006,0.064,0.175,0.01,0.013000000000000001,0.043,0.006,0
47,0.008458333,0.406,48.0,58800,80900,1973,0.19,1.37,0.021,0.27,0.017,0.043,0.008,0.002,0.001,0.011000000000000001,0.031,0.002,0.003,0.0,0.004,0
48,0.016916667,0.406,24.0,63300,85900,1962,0.23,1.11,0.03,0.03,0.015,0.01,0.04,0.03,0.01,0.05,0.09,0.0,0.01,0.0,0.0,0
49,0.035813952999999996,0.385,10.75,69000,77000,2012,0.036000000000000004,1.1,0.001,0.218,0.012,0.028999999999999998,0.033,0.009000000000000001,0.0,0.024,0.059000000000000004,0.004,0.011000000000000001,0.033,0.002,0
50,0.035813952999999996,0.385,10.75,72000,79500,2012,0.036000000000000004,1.1,0.001,0.218,0.012,0.028999999999999998,0.033,0.009000000000000001,0.0,0.024,0.059000000000000004,0.004,0.011000000000000001,0.033,0.002,0
51,0.010416667,0.375,36.0,65500,91000,1971,0.156,1.43,0.003,0.298,0.017,0.055,0.012,0.0,0.004,0.016,0.01,0.001,0.002,0.043,0.006999999999999999,0
52,0.010416667,0.375,36.0,68000,89500,1971,0.161,1.43,0.003,0.3,0.018000000000000002,0.055,0.012,0.0,0.004,0.016,0.012,0.001,0.002,0.045,0.006,0
53,0.010416667,0.375,36.0,69500,93500,1971,0.16699999999999998,1.44,0.005,0.311,0.022000000000000002,0.064,0.015,0.0,0.004,0.013999999999999999,0.013000000000000001,0.001,0.002,0.045,0.005,0
54,0.010416667,0.375,36.0,70500,90000,1971,0.16699999999999998,1.44,0.005,0.311,0.022000000000000002,0.064,0.015,0.0,0.004,0.013999999999999999,0.013000000000000001,0.001,0.002,0.045,0.005,0
55,0.010416667,0.375,36.0,70500,87000,1971,0.161,1.43,0.003,0.3,0.018000000000000002,0.055,0.012,0.0,0.004,0.016,0.012,0.001,0.002,0.045,0.006,0
56,0.010416667,0.375,36.0,73750,96500,1968,0.26,1.37,0.021,0.027000000000000003,0.013999999999999999,0.001,0.038,0.015,0.004,0.024,0.040999999999999995,0.003,0.002,0.015,0.008,0
57,0.010416667,0.375,36.0,74000,96500,1968,0.26,1.37,0.021,0.027000000000000003,0.013999999999999999,0.001,0.038,0.015,0.004,0.024,0.040999999999999995,0.003,0.002,0.015,0.008,0
58,0.010416667,0.375,36.0,74500,90000,1971,0.156,1.43,0.003,0.298,0.017,0.055,0.012,0.0,0.004,0.016,0.01,0.001,0.002,0.043,0.006999999999999999,0
59,0.0125,0.375,30.0,43200,79500,1957,0.272,1.1,0.018000000000000002,0.028999999999999998,0.015,0.003,0.045,0.009000000000000001,0.003,0.027000000000000003,0.038,0.003,0.002,0.003,0.006999999999999999,0
60,0.0125,0.375,30.0,45700,80500,1957,0.272,1.1,0.018000000000000002,0.028999999999999998,0.015,0.003,0.045,0.009000000000000001,0.003,0.027000000000000003,0.038,0.003,0.002,0.003,0.006999999999999999,0
61,0.0125,0.375,30.0,52000,80000,1957,0.243,1.06,0.015,0.012,0.012,0.005,0.048,0.024,0.003,0.079,0.162,0.024,0.002,0.003,0.011000000000000001,0
62,0.0125,0.375,30.0,53000,79000,1957,0.252,1.12,0.022000000000000002,0.036000000000000004,0.012,0.002,0.046,0.008,0.003,0.015,0.028999999999999998,0.003,0.002,0.003,0.006,0
63,0.0125,0.375,30.0,53000,79500,1957,0.252,1.12,0.022000000000000002,0.036000000000000004,0.012,0.002,0.046,0.008,0.003,0.015,0.028999999999999998,0.003,0.002,0.003,0.006,0
64,0.0125,0.375,30.0,55800,82600,1952,0.24,0.98,0.027000000000000003,0.02,0.011000000000000001,0.006,0.026000000000000002,0.009000000000000001,0.003,0.044000000000000004,0.040999999999999995,0.006,0.002,0.003,0.008,0
65,0.0125,0.375,30.0,55800,82600,1952,0.27,1.08,0.025,0.026000000000000002,0.013000000000000001,0.004,0.022000000000000002,0.006,0.003,0.031,0.04,0.006,0.002,0.003,0.008,0
66,0.0125,0.375,30.0,56600,82500,1952,0.24,0.98,0.027000000000000003,0.02,0.011000000000000001,0.006,0.026000000000000002,0.009000000000000001,0.003,0.044000000000000004,0.040999999999999995,0.006,0.002,0.003,0.008,0
67,0.0125,0.375,30.0,56600,82500,1952,0.27,1.08,0.025,0.026000000000000002,0.013000000000000001,0.004,0.022000000000000002,0.006,0.003,0.031,0.04,0.006,0.002,0.003,0.008,0
68,0.0125,0.375,30.0,57500,81000,1957,0.243,1.06,0.015,0.012,0.012,0.005,0.048,0.024,0.003,0.079,0.162,0.024,0.002,0.003,0.011000000000000001,0
69,0.014423077,0.375,26.0,69000,92700,1968,0.27,1.18,0.015,0.034,0.008,0.0,0.01,0.008,0.001,0.037000000000000005,0.076,0.008,0.002,0.009000000000000001,0.0,0
70,0.014423077,0.375,26.0,71000,98500,1968,0.27,1.18,0.015,0.034,0.008,0.0,0.01,0.008,0.001,0.037000000000000005,0.076,0.008,0.002,0.009000000000000001,0.0,0
71,0.014423077,0.375,26.0,87500,103100,2016,0.064,1.61,0.001,0.308,0.008,0.025,0.08800000000000001,0.069,0.032,0.11699999999999999,0.239,0.011000000000000001,0.013999999999999999,0.07200000000000001,0.008,0
72,0.015625,0.375,24.0,35100,51500,1948,0.042,0.32,0.011000000000000001,0.002,0.006,0.002,0.023,0.008,0.001,0.055,0.11199999999999999,0.018000000000000002,0.002,0.002,0.016,1
73,0.015625,0.375,24.0,36300,56000,1948,0.099,0.49,0.026000000000000002,0.045,0.011000000000000001,0.003,0.024,0.006,0.001,0.049,0.09699999999999999,0.022000000000000002,0.002,0.001,0.016,1
74,0.015625,0.375,24.0,37000,53500,1948,0.064,0.38,0.021,0.055999999999999994,0.009000000000000001,0.002,0.013000000000000001,0.005,0.001,0.04,0.124,0.028999999999999998,0.002,0.001,0.015,1
75,0.015625,0.375,24.0,37400,56000,1948,0.099,0.49,0.026000000000000002,0.045,0.011000000000000001,0.003,0.024,0.006,0.001,0.049,0.09699999999999999,0.022000000000000002,0.002,0.001,0.016,1
76,0.015625,0.375,24.0,41700,52500,1948,0.064,0.38,0.021,0.055999999999999994,0.009000000000000001,0.002,0.013000000000000001,0.005,0.001,0.04,0.124,0.028999999999999998,0.002,0.001,0.015,1
77,0.015625,0.375,24.0,54000,79000,1952,0.265,1.01,0.019,0.04,0.013000000000000001,0.002,0.068,0.018000000000000002,0.0,0.079,0.18600000000000003,0.036000000000000004,0.001,0.001,0.006999999999999999,0
78,0.015625,0.375,24.0,60500,80500,1959,0.29,1.15,0.023,0.042,0.011000000000000001,0.026000000000000002,0.015,0.006999999999999999,0.003,0.005,0.009000000000000001,0.001,0.008,0.003,0.006,0
79,0.015625,0.375,24.0,62500,87000,1952,0.289,1.2,0.02,0.048,0.011000000000000001,0.002,0.04,0.02,0.0,0.079,0.217,0.049,0.001,0.001,0.006999999999999999,0
80,0.015625,0.375,24.0,63000,85000,1959,0.23,1.16,0.02,0.046,0.009000000000000001,0.012,0.017,0.006999999999999999,0.003,0.006999999999999999,0.01,0.001,0.006,0.002,0.006,0
81,0.015625,0.375,24.0,66000,93500,1952,0.272,1.15,0.019,0.054000000000000006,0.009000000000000001,0.003,0.04,0.018000000000000002,0.0,0.11900000000000001,0.188,0.037000000000000005,0.001,0.001,0.009000000000000001,0
82,0.015625,0.375,24.0,67000,84000,1959,0.31,1.15,0.018000000000000002,0.048,0.011000000000000001,0.015,0.017,0.006,0.003,0.006,0.009000000000000001,0.002,0.009000000000000001,0.003,0.006,0
83,0.015625,0.375,24.0,71500,94000,2011,0.055,1.62,0.005,0.18100000000000002,0.012,0.035,0.048,0.011000000000000001,0.068,0.016,0.045,0.011000000000000001,0.01,0.042,0.004,0
84,0.015625,0.375,24.0,75500,91000,2011,0.059000000000000004,1.67,0.003,0.203,0.009000000000000001,0.045,0.049,0.011000000000000001,0.065,0.015,0.046,0.009000000000000001,0.011000000000000001,0.044000000000000004,0.002,0
85,0.015625,0.375,24.0,78200,85100,1952,0.275,1.11,0.02,0.047,0.012,0.003,0.059000000000000004,0.026000000000000002,0.0,0.08,0.19399999999999998,0.12300000000000001,0.001,0.001,0.008,0
86,0.015625,0.375,24.0,81000,84700,1952,0.264,1.01,0.018000000000000002,0.042,0.013000000000000001,0.0003,0.068,0.018000000000000002,0.0,0.079,0.18600000000000003,0.034,0.001,0.001,0.006999999999999999,0
87,0.015625,0.375,24.0,84000,96000,2011,0.062,1.68,0.003,0.20600000000000002,0.009000000000000001,0.046,0.049,0.011000000000000001,0.066,0.015,0.045,0.009000000000000001,0.011000000000000001,0.045,0.003,0
88,0.015625,0.375,24.0,85000,89500,1952,0.27,1.14,0.017,0.054000000000000006,0.01,0.004,0.04,0.018000000000000002,0.0,0.11900000000000001,0.18899999999999997,0.039,0.001,0.001,0.008,0
89,0.017045455,0.375,22.0,49600,82500,1952,0.267,0.78,0.023,0.128,0.012,0.003,0.006,0.006,0.001,0.005,0.01,0.002,0.002,0.002,0.004,0
90,0.01875,0.375,20.0,78500,84000,2015,0.07400000000000001,1.36,0.002,0.215,0.015,0.047,0.026000000000000002,0.008,0.049,0.011000000000000001,0.018000000000000002,0.002,0.017,0.04,0.003,0
91,0.01875,0.375,20.0,80500,95000,2015,0.07400000000000001,1.36,0.002,0.215,0.015,0.047,0.026000000000000002,0.008,0.049,0.011000000000000001,0.018000000000000002,0.002,0.017,0.04,0.003,0
92,0.0234375,0.375,16.0,42500,68000,1951,0.239,0.7,0.024,0.026000000000000002,0.008,0.004,0.023,0.001,0.0,0.013999999999999999,0.016,0.002,0.006,0.001,0.006,0
93,0.0234375,0.375,16.0,43500,70000,1962,0.28300000000000003,0.6729999999999999,0.022000000000000002,0.051,0.005,0.005,0.015,0.002,0.0,0.012,0.028999999999999998,0.005,0.006999999999999999,0.001,0.004,0
94,0.0234375,0.375,16.0,43500,67500,1951,0.239,0.7,0.024,0.026000000000000002,0.008,0.004,0.023,0.001,0.0,0.013999999999999999,0.016,0.002,0.006,0.001,0.006,0
95,0.0234375,0.375,16.0,43800,70500,1951,0.33799999999999997,0.74,0.035,0.026000000000000002,0.009000000000000001,0.001,0.025,0.001,0.001,0.015,0.017,0.002,0.006999999999999999,0.001,0.006,0
96,0.0234375,0.375,16.0,44800,71000,1951,0.33799999999999997,0.74,0.035,0.026000000000000002,0.009000000000000001,0.001,0.025,0.001,0.001,0.015,0.017,0.002,0.006999999999999999,0.001,0.006,0
97,0.0234375,0.375,16.0,45000,78500,1951,0.285,0.82,0.02,0.157,0.009000000000000001,0.046,0.032,0.001,0.001,0.016,0.019,0.002,0.001,0.001,0.006,0
98,0.0234375,0.375,16.0,46300,71000,1951,0.27899999999999997,0.74,0.025,0.027999999999999997,0.009000000000000001,0.001,0.024,0.0,0.001,0.015,0.017,0.002,0.006999999999999999,0.001,0.006,0
99,0.0234375,0.375,16.0,46700,76500,1951,0.259,1.05,0.02,0.040999999999999995,0.01,0.008,0.021,0.0,0.001,0.011000000000000001,0.013999999999999999,0.001,0.004,0.001,0.005,0
100,0.0234375,0.375,16.0,46800,78500,1951,0.285,0.82,0.02,0.157,0.009000000000000001,0.046,0.032,0.001,0.001,0.016,0.019,0.002,0.001,0.001,0.006,0
101,0.0234375,0.375,16.0,46800,71500,1951,0.27899999999999997,0.74,0.025,0.027999999999999997,0.009000000000000001,0.001,0.024,0.0,0.001,0.015,0.017,0.002,0.006999999999999999,0.001,0.006,0
102,0.0234375,0.375,16.0,47600,78000,1951,0.267,0.82,0.018000000000000002,0.161,0.008,0.054000000000000006,0.031,0.001,0.001,0.015,0.018000000000000002,0.002,0.001,0.001,0.006,0
103,0.0234375,0.375,16.0,48300,78500,1951,0.267,0.82,0.018000000000000002,0.161,0.008,0.054000000000000006,0.031,0.001,0.001,0.015,0.018000000000000002,0.002,0.001,0.001,0.006,0
104,0.0234375,0.375,16.0,48500,79000,1951,0.27699999999999997,1.09,0.035,0.040999999999999995,0.013000000000000001,0.006,0.022000000000000002,0.0,0.002,0.011000000000000001,0.017,0.002,0.006,0.002,0.006,0
105,0.0234375,0.375,16.0,48600,68000,2008,0.163,1.02,0.006999999999999999,0.215,0.006999999999999999,0.026000000000000002,0.033,0.004,0.001,0.012,0.033,0.011000000000000001,0.002,0.001,0.001,0
106,0.0234375,0.375,16.0,48800,78000,1951,0.259,1.05,0.02,0.040999999999999995,0.01,0.008,0.021,0.0,0.001,0.011000000000000001,0.013999999999999999,0.001,0.004,0.001,0.005,0
107,0.0234375,0.375,16.0,49300,79000,1951,0.27699999999999997,1.09,0.035,0.040999999999999995,0.013000000000000001,0.006,0.022000000000000002,0.0,0.002,0.011000000000000001,0.017,0.002,0.006,0.002,0.006,0
108,0.0234375,0.375,16.0,49800,68500,2008,0.151,1.03,0.006,0.225,0.006,0.031,0.031,0.004,0.001,0.011000000000000001,0.027000000000000003,0.009000000000000001,0.002,0.001,0.001,0
109,0.0234375,0.375,16.0,50000,74500,1951,0.24,1.04,0.024,0.04,0.011000000000000001,0.009000000000000001,0.021,0.0,0.002,0.011000000000000001,0.015,0.002,0.005,0.001,0.005,0
110,0.0234375,0.375,16.0,50000,79000,1951,0.251,1.04,0.024,0.04,0.01,0.008,0.021,0.0,0.001,0.011000000000000001,0.015,0.001,0.005,0.001,0.005,0
111,0.0234375,0.375,16.0,51000,80500,1951,0.251,1.04,0.024,0.04,0.01,0.008,0.021,0.0,0.001,0.011000000000000001,0.015,0.001,0.005,0.001,0.005,0
112,0.0234375,0.375,16.0,53000,75500,1951,0.24,1.04,0.024,0.04,0.011000000000000001,0.009000000000000001,0.021,0.0,0.002,0.011000000000000001,0.015,0.002,0.005,0.001,0.005,0
113,0.0234375,0.375,16.0,57700,70500,1999,0.06,0.9690000000000001,0.006999999999999999,0.175,0.005,0.034,0.012,0.004,0.0,0.004,0.005,0.0,0.002,0.02,0.0,0
114,0.0234375,0.375,16.0,58500,70000,1999,0.055999999999999994,0.956,0.006,0.165,0.006,0.028999999999999998,0.015,0.003,0.0,0.004,0.005,0.0,0.002,0.022000000000000002,0.0,0
115,0.0234375,0.375,16.0,59500,71000,1999,0.055999999999999994,0.956,0.006,0.165,0.006,0.028999999999999998,0.015,0.003,0.0,0.004,0.005,0.0,0.002,0.022000000000000002,0.0,0
116,0.0234375,0.375,16.0,68000,72000,1999,0.06,0.9690000000000001,0.006999999999999999,0.175,0.005,0.034,0.012,0.004,0.0,0.004,0.005,0.0,0.002,0.02,0.0,0
117,0.026785714,0.375,14.0,43700,73500,1951,0.284,0.9159999999999999,0.025,0.013000000000000001,0.011000000000000001,0.015,0.03,0.003,0.001,0.025,0.099,0.019,0.004,0.002,0.004,0
118,0.026785714,0.375,14.0,43800,74000,1951,0.285,0.9159999999999999,0.027000000000000003,0.013000000000000001,0.012,0.015,0.03,0.003,0.001,0.025,0.098,0.019,0.004,0.002,0.004,0
119,0.026785714,0.375,14.0,43800,78000,1951,0.285,0.9159999999999999,0.027000000000000003,0.013000000000000001,0.012,0.015,0.03,0.003,0.001,0.025,0.098,0.019,0.004,0.002,0.004,0
120,0.026785714,0.375,14.0,44200,77000,1951,0.2,0.52,0.027000000000000003,0.2,0.026000000000000002,0.016,0.057,0.02,0.0,0.13,0.2,0.019,0.0,0.0,0.0,0
121,0.026785714,0.375,14.0,47700,76500,1951,0.285,0.904,0.024,0.013000000000000001,0.011000000000000001,0.016,0.028999999999999998,0.003,0.001,0.025,0.09699999999999999,0.018000000000000002,0.004,0.002,0.004,0
122,0.026785714,0.375,14.0,47900,77500,1951,0.284,0.904,0.022000000000000002,0.013000000000000001,0.011000000000000001,0.017,0.028999999999999998,0.003,0.001,0.024,0.09699999999999999,0.018000000000000002,0.004,0.003,0.004,0
123,0.026785714,0.375,14.0,48200,77500,1951,0.284,0.9159999999999999,0.025,0.013000000000000001,0.011000000000000001,0.015,0.03,0.003,0.001,0.025,0.099,0.019,0.004,0.002,0.004,0
124,0.026785714,0.375,14.0,48400,77000,1951,0.285,0.904,0.024,0.013000000000000001,0.011000000000000001,0.016,0.028999999999999998,0.003,0.001,0.025,0.09699999999999999,0.018000000000000002,0.004,0.002,0.004,0
125,0.026785714,0.375,14.0,48700,79000,1951,0.28600000000000003,0.9129999999999999,0.024,0.013000000000000001,0.011000000000000001,0.017,0.028999999999999998,0.003,0.001,0.025,0.09699999999999999,0.018000000000000002,0.004,0.002,0.004,0
126,0.026785714,0.375,14.0,49000,77000,1951,0.285,0.9109999999999999,0.024,0.013000000000000001,0.011000000000000001,0.015,0.028999999999999998,0.003,0.001,0.025,0.098,0.018000000000000002,0.004,0.002,0.004,0
127,0.026785714,0.375,14.0,49000,77000,1951,0.285,0.9109999999999999,0.024,0.013000000000000001,0.011000000000000001,0.015,0.028999999999999998,0.003,0.001,0.025,0.098,0.018000000000000002,0.004,0.002,0.004,0
128,0.026785714,0.375,14.0,49000,80000,1951,0.284,0.904,0.022000000000000002,0.013000000000000001,0.011000000000000001,0.017,0.028999999999999998,0.003,0.001,0.024,0.09699999999999999,0.018000000000000002,0.004,0.003,0.004,0
129,0.026785714,0.375,14.0,50500,79000,1951,0.28600000000000003,0.9129999999999999,0.024,0.013000000000000001,0.011000000000000001,0.017,0.028999999999999998,0.003,0.001,0.025,0.09699999999999999,0.018000000000000002,0.004,0.002,0.004,0
130,0.026785714,0.375,14.0,51500,79000,1951,0.28300000000000003,0.912,0.026000000000000002,0.013000000000000001,0.012,0.015,0.028999999999999998,0.003,0.001,0.025,0.098,0.019,0.004,0.002,0.004,0
131,0.029411765,0.375,12.75,53000,67000,1984,0.28,0.55,0.02,0.136,0.018000000000000002,0.013000000000000001,0.008,0.004,0.0,0.008,0.008,0.001,0.002,0.001,0.001,0
132,0.029411765,0.375,12.75,54500,86000,1988,0.281,0.648,0.01,0.23199999999999998,0.012,0.03,0.08199999999999999,0.016,0.001,0.026000000000000002,0.022000000000000002,0.002,0.004,0.002,0.003,0
133,0.029411765,0.375,12.75,61500,71500,2001,0.043,1.16,0.005,0.185,0.012,0.018000000000000002,0.025,0.018000000000000002,0.004,0.053,0.111,0.013000000000000001,0.011000000000000001,0.035,0.006,0
134,0.029411765,0.375,12.75,62500,73500,2001,0.04,1.17,0.005,0.207,0.011000000000000001,0.024,0.025,0.02,0.004,0.054000000000000006,0.11900000000000001,0.013999999999999999,0.011000000000000001,0.036000000000000004,0.006999999999999999,0
135,0.0375,0.375,10.0,47700,70000,1948,0.228,0.542,0.025,0.01,0.027999999999999997,0.055,0.036000000000000004,0.009000000000000001,0.0,0.06,0.05,0.002,0.001,0.001,0.001,0
136,0.043478261,0.375,8.625,52500,63000,1957,0.177,0.805,0.017,0.005,0.006,0.001,0.017,0.003,0.0,0.009000000000000001,0.01,0.001,0.001,0.001,0.003,0
137,0.043478261,0.375,8.625,55500,61500,1957,0.177,0.805,0.017,0.005,0.006,0.001,0.017,0.003,0.0,0.009000000000000001,0.01,0.001,0.001,0.001,0.003,0
138,0.043478261,0.375,8.625,57000,74500,1964,0.22699999999999998,0.69,0.016,0.011000000000000001,0.008,0.009000000000000001,0.009000000000000001,0.003,0.0,0.006999999999999999,0.009000000000000001,0.002,0.001,0.001,0.002,0
139,0.043478261,0.375,8.625,60000,74500,1964,0.22699999999999998,0.69,0.016,0.011000000000000001,0.008,0.009000000000000001,0.009000000000000001,0.003,0.0,0.006999999999999999,0.009000000000000001,0.002,0.001,0.001,0.002,0
140,0.043478261,0.375,8.625,66000,82000,1964,0.22699999999999998,0.69,0.016,0.011000000000000001,0.008,0.009000000000000001,0.009000000000000001,0.003,0.0,0.006999999999999999,0.009000000000000001,0.002,0.001,0.001,0.002,0
141,0.056603774,0.375,6.625,45100,71500,1979,0.245,0.542,0.013999999999999999,0.012,0.009000000000000001,0.004,0.026000000000000002,0.008,0.0,0.021,0.003,0.0,0.001,0.001,0.0,0
142,0.033953488,0.365,10.75,34900,53000,1930,0.08,0.413,0.012,0.004,0.018000000000000002,0.001,0.03,0.003,0.001,0.011000000000000001,0.027999999999999997,0.004,0.002,0.003,0.005,0
143,0.033953488,0.365,10.75,36600,52500,1927,0.086,0.405,0.03,0.03,0.006999999999999999,0.011000000000000001,0.006999999999999999,0.003,0.0,0.008,0.015,0.002,0.002,0.001,0.005,1
144,0.033953488,0.365,10.75,39100,55500,1927,0.105,0.42700000000000005,0.027999999999999997,0.044000000000000004,0.01,0.004,0.006,0.003,0.0,0.011000000000000001,0.01,0.002,0.002,0.001,0.005,1
145,0.033953488,0.365,10.75,40000,66000,1968,0.21,0.7509999999999999,0.013999999999999999,0.013999999999999999,0.01,0.036000000000000004,0.067,0.006,0.0,0.023,0.031,0.002,0.001,0.001,0.003,0
146,0.011933333,0.358,30.0,88000,100000,2001,0.052000000000000005,1.58,0.003,0.33799999999999997,0.013000000000000001,0.043,0.092,0.245,0.004,0.139,0.299,0.015,0.02,0.073,0.008,0
147,0.0179,0.358,20.0,54500,87000,1949,0.26,1.2,0.017,0.136,0.018000000000000002,0.013000000000000001,0.013999999999999999,0.008,0.003,0.011000000000000001,0.012,0.002,0.002,0.002,0.005,0
148,0.0179,0.358,20.0,57000,87500,1949,0.26,1.2,0.017,0.136,0.018000000000000002,0.013000000000000001,0.013999999999999999,0.008,0.003,0.011000000000000001,0.012,0.002,0.002,0.002,0.005,0
149,0.03255814,0.35,10.75,61000,93000,1970,0.243,1.03,0.015,0.028999999999999998,0.012,0.013999999999999999,0.054000000000000006,0.017,0.078,0.01,0.005,0.001,0.003,0.002,0.004,0
150,0.0086,0.344,40.0,75500,90000,1978,0.19699999999999998,1.12,0.017,0.21600000000000003,0.009000000000000001,0.02,0.042,0.006,0.001,0.028999999999999998,0.085,0.006999999999999999,0.002,0.037000000000000005,0.003,0
151,0.014333333,0.344,24.0,64000,91000,1972,0.183,1.41,0.025,0.45,0.024,0.057999999999999996,0.055,0.008,0.0,0.035,0.038,0.004,0.004,0.001,0.015,0
152,0.015636364,0.344,22.0,42100,72000,1949,0.22,0.498,0.015,0.16899999999999998,0.009000000000000001,0.02,0.006,0.002,0.0,0.006999999999999999,0.03,0.0,0.001,0.001,0.002,0
153,0.015636364,0.344,22.0,47000,73000,1949,0.22,0.498,0.015,0.16899999999999998,0.009000000000000001,0.02,0.006,0.002,0.0,0.006999999999999999,0.03,0.0,0.001,0.001,0.002,0
154,0.015636364,0.344,22.0,51500,75000,1949,0.292,0.851,0.027999999999999997,0.008,0.059000000000000004,0.001,0.019,0.006999999999999999,0.001,0.025,0.036000000000000004,0.004,0.002,0.002,0.006,0
155,0.015636364,0.344,22.0,52500,76500,1949,0.23399999999999999,0.6990000000000001,0.028999999999999998,0.01,0.053,0.067,0.013999999999999999,0.006999999999999999,0.001,0.055999999999999994,0.09699999999999999,0.008,0.002,0.002,0.006,0
156,0.015636364,0.344,22.0,53000,79500,1949,0.29,0.951,0.016,0.006999999999999999,0.05,0.001,0.036000000000000004,0.012,0.002,0.084,0.057999999999999996,0.002,0.002,0.002,0.006999999999999999,0
157,0.015636364,0.344,22.0,55000,80500,1949,0.268,0.816,0.031,0.008,0.051,0.011000000000000001,0.015,0.006,0.002,0.033,0.031,0.002,0.002,0.002,0.006,0
158,0.015636364,0.344,22.0,59500,82000,1952,0.266,1.04,0.023,0.052000000000000005,0.01,0.001,0.021,0.006,0.003,0.02,0.11599999999999999,0.008,0.002,0.003,0.037000000000000005,0
159,0.0172,0.344,20.0,55800,81000,1952,0.25,1.1,0.028999999999999998,0.048,0.016,0.0,0.02,0.004,0.001,0.037000000000000005,0.14,0.013000000000000001,0.002,0.0,0.035,0
160,0.0172,0.344,20.0,57000,76000,1952,0.27,1.1,0.03,0.064,0.012,0.0,0.019,0.004,0.002,0.035,0.14,0.016,0.002,0.001,0.034,0
161,0.0172,0.344,20.0,61000,84000,1952,0.266,1.06,0.024,0.064,0.011000000000000001,0.001,0.022000000000000002,0.006999999999999999,0.0,0.034,0.147,0.016,0.001,0.001,0.032,0
162,0.0172,0.344,20.0,64000,80500,1962,0.22699999999999998,1.03,0.019,0.012,0.006999999999999999,0.006,0.013000000000000001,0.006,0.0,0.012,0.009000000000000001,0.0,0.001,0.001,0.001,0
163,0.0172,0.344,20.0,69500,79000,1952,0.23,0.93,0.032,0.038,0.013999999999999999,0.001,0.026000000000000002,0.005,0.001,0.032,0.14,0.008,0.002,0.0,0.034,0
164,0.032,0.344,10.75,41900,70000,1934,0.259,0.46299999999999997,0.024,0.11599999999999999,0.011000000000000001,0.040999999999999995,0.048,0.006,0.001,0.024,0.061,0.009000000000000001,0.002,0.002,0.005,0
165,0.032,0.344,10.75,42700,69000,1934,0.271,0.46299999999999997,0.027000000000000003,0.11699999999999999,0.012,0.040999999999999995,0.048,0.006,0.001,0.024,0.061,0.009000000000000001,0.002,0.002,0.005,0
166,0.032,0.344,10.75,46600,72500,1934,0.268,0.43799999999999994,0.021,0.305,0.011000000000000001,0.019,0.037000000000000005,0.009000000000000001,0.001,0.013999999999999999,0.024,0.004,0.002,0.002,0.005,0
167,0.032,0.344,10.75,49500,62000,1948,0.20199999999999999,0.461,0.02,0.025,0.013000000000000001,0.032,0.018000000000000002,0.006999999999999999,0.0,0.03,0.057,0.006999999999999999,0.002,0.001,0.005,0
168,0.032,0.344,10.75,51000,65500,1948,0.261,0.5489999999999999,0.036000000000000004,0.012,0.024,0.011000000000000001,0.015,0.012,0.001,0.051,0.087,0.027000000000000003,0.002,0.003,0.005,0
169,0.032,0.344,10.75,52000,66000,1948,0.243,0.485,0.031,0.018000000000000002,0.019,0.019,0.016,0.009000000000000001,0.001,0.049,0.067,0.01,0.002,0.002,0.005,0
170,0.032,0.344,10.75,52500,66000,1948,0.207,0.64,0.02,0.008,0.006999999999999999,0.002,0.028999999999999998,0.006999999999999999,0.002,0.055999999999999994,0.09300000000000001,0.012,0.002,0.006,0.006999999999999999,0
171,0.074888889,0.337,4.5,40300,69500,1958,0.235,0.498,0.017,0.157,0.008,0.019,0.034,0.013999999999999999,0.0,0.034,0.066,0.006999999999999999,0.002,0.001,0.006999999999999999,0
172,0.074888889,0.337,4.5,48500,67500,1960,0.22699999999999998,0.78,0.031,0.045,0.017,0.043,0.048,0.017,0.002,0.045,0.027000000000000003,0.003,0.002,0.003,0.005,0
173,0.025882352999999997,0.33,12.75,42800,63500,1939,0.24,0.57,0.022000000000000002,0.12,0.01,0.018000000000000002,0.034,0.006,0.001,0.02,0.05,0.0,0.002,0.0,0.0,0
174,0.025882352999999997,0.33,12.75,43000,71000,1939,0.24,0.57,0.022000000000000002,0.12,0.01,0.018000000000000002,0.034,0.006,0.001,0.02,0.05,0.0,0.002,0.0,0.0,0
175,0.025882352999999997,0.33,12.75,44200,74500,1939,0.24,0.57,0.022000000000000002,0.12,0.01,0.018000000000000002,0.034,0.006,0.001,0.02,0.05,0.0,0.002,0.0,0.0,0
176,0.025882352999999997,0.33,12.75,45100,63500,1939,0.24,0.57,0.022000000000000002,0.12,0.01,0.018000000000000002,0.034,0.006,0.001,0.02,0.05,0.0,0.002,0.0,0.0,0
177,0.025882352999999997,0.33,12.75,46000,73000,1939,0.24,0.57,0.022000000000000002,0.12,0.01,0.018000000000000002,0.034,0.006,0.001,0.02,0.05,0.0,0.002,0.0,0.0,0
178,0.025882352999999997,0.33,12.75,46800,71000,1939,0.24,0.57,0.022000000000000002,0.12,0.01,0.018000000000000002,0.034,0.006,0.001,0.02,0.05,0.0,0.002,0.0,0.0,0
179,0.025882352999999997,0.33,12.75,46800,69500,1939,0.24,0.57,0.022000000000000002,0.12,0.01,0.018000000000000002,0.034,0.006,0.001,0.02,0.05,0.0,0.002,0.0,0.0,0
180,0.025882352999999997,0.33,12.75,48100,74000,1939,0.24,0.57,0.022000000000000002,0.12,0.01,0.018000000000000002,0.034,0.006,0.001,0.02,0.05,0.0,0.002,0.0,0.0,0
181,0.025882352999999997,0.33,12.75,48100,74000,1939,0.24,0.57,0.022000000000000002,0.12,0.01,0.018000000000000002,0.034,0.006,0.001,0.02,0.05,0.0,0.002,0.0,0.0,0
182,0.025882352999999997,0.33,12.75,48900,73500,1939,0.24,0.57,0.022000000000000002,0.12,0.01,0.018000000000000002,0.034,0.006,0.001,0.02,0.05,0.0,0.002,0.0,0.0,0
183,0.037333332999999996,0.322,8.625,33200,57500,1964,0.126,0.521,0.03,0.028999999999999998,0.066,0.10099999999999999,0.006,0.002,0.001,0.005,0.006999999999999999,0.001,0.001,0.001,0.002,0
184,0.037333332999999996,0.322,8.625,33600,45200,1905,0.032,0.109,0.02,0.032,0.07200000000000001,0.004,0.002,0.001,0.001,0.008,0.018000000000000002,0.002,0.002,0.0,0.004,0
185,0.037333332999999996,0.322,8.625,36100,49000,1943,0.037000000000000005,0.361,0.021,0.003,0.061,0.001,0.005,0.005,0.002,0.005,0.012,0.002,0.002,0.002,0.005,1
186,0.037333332999999996,0.322,8.625,37000,55500,1957,0.051,0.483,0.027999999999999997,0.005,0.054000000000000006,0.002,0.005,0.001,0.0,0.006,0.01,0.0,0.001,0.001,0.001,1
187,0.037333332999999996,0.322,8.625,37500,54000,1905,0.11900000000000001,0.44799999999999995,0.021,0.005,0.013000000000000001,0.009000000000000001,0.015,0.003,0.0,0.008,0.009000000000000001,0.002,0.002,0.001,0.005,0
188,0.037333332999999996,0.322,8.625,38100,49500,1948,0.08199999999999999,0.45299999999999996,0.033,0.006,0.01,0.027000000000000003,0.012,0.001,0.0,0.013000000000000001,0.03,0.004,0.0,0.001,0.003,0
189,0.037333332999999996,0.322,8.625,38200,60000,1957,0.03,0.332,0.015,0.006,0.045,0.004,0.005,0.001,0.0,0.005,0.006,0.0,0.001,0.001,0.001,1
190,0.037333332999999996,0.322,8.625,38300,55000,1943,0.036000000000000004,0.374,0.021,0.006,0.059000000000000004,0.002,0.005,0.005,0.002,0.005,0.011000000000000001,0.001,0.002,0.002,0.005,1
191,0.037333332999999996,0.322,8.625,38400,63500,1946,0.21600000000000003,0.435,0.018000000000000002,0.01,0.004,0.028999999999999998,0.015,0.003,0.0,0.006999999999999999,0.013000000000000001,0.001,0.001,0.001,0.002,0
192,0.037333332999999996,0.322,8.625,38600,64500,1955,0.295,0.442,0.026000000000000002,0.043,0.006,0.002,0.019,0.005,0.0,0.012,0.026000000000000002,0.001,0.005,0.001,0.004,0
193,0.037333332999999996,0.322,8.625,38600,64500,1955,0.295,0.442,0.026000000000000002,0.043,0.006,0.002,0.019,0.005,0.0,0.012,0.026000000000000002,0.001,0.005,0.001,0.004,0
194,0.037333332999999996,0.322,8.625,40000,64000,1964,0.16399999999999998,0.5589999999999999,0.034,0.031,0.086,0.096,0.006,0.002,0.002,0.005,0.008,0.0,0.001,0.001,0.002,0
195,0.037333332999999996,0.322,8.625,40400,55000,1905,0.08900000000000001,0.4,0.026000000000000002,0.006,0.013999999999999999,0.013999999999999999,0.012,0.003,0.0,0.008,0.008,0.002,0.002,0.001,0.004,0
196,0.037333332999999996,0.322,8.625,42400,64500,1939,0.203,0.588,0.013000000000000001,0.105,0.015,0.028999999999999998,0.011000000000000001,0.002,0.0,0.006,0.006,0.0,0.001,0.001,0.002,0
197,0.037333332999999996,0.322,8.625,48900,72000,2002,0.18600000000000003,0.562,0.008,0.318,0.006,0.021,0.035,0.003,0.001,0.032,0.126,0.008,0.001,0.001,0.001,0
198,0.037333332999999996,0.322,8.625,50600,65000,1957,0.182,0.636,0.013000000000000001,0.006,0.006,0.001,0.016,0.003,0.0,0.013000000000000001,0.01,0.001,0.001,0.001,0.002,0
199,0.037333332999999996,0.322,8.625,51000,63000,1957,0.215,0.639,0.013000000000000001,0.006,0.006999999999999999,0.001,0.016,0.003,0.0,0.013999999999999999,0.011000000000000001,0.001,0.001,0.001,0.003,0
200,0.037333332999999996,0.322,8.625,52500,66200,1957,0.213,0.636,0.013999999999999999,0.006999999999999999,0.006,0.001,0.016,0.003,0.0,0.013999999999999999,0.01,0.001,0.001,0.001,0.003,0
201,0.037333332999999996,0.322,8.625,53500,71000,1970,0.24600000000000002,0.745,0.018000000000000002,0.013000000000000001,0.004,0.028999999999999998,0.049,0.027000000000000003,0.0,0.018000000000000002,0.02,0.001,0.001,0.001,0.002,0
202,0.037333332999999996,0.322,8.625,55000,67500,1952,0.25,0.7240000000000001,0.024,0.008,0.01,0.006999999999999999,0.026000000000000002,0.006999999999999999,0.001,0.039,0.141,0.009000000000000001,0.002,0.002,0.031,0
203,0.037333332999999996,0.322,8.625,56000,66000,1952,0.21600000000000003,0.6890000000000001,0.02,0.006,0.006999999999999999,0.006999999999999999,0.026000000000000002,0.006,0.001,0.039,0.16,0.008,0.002,0.002,0.033,0
204,0.037333332999999996,0.322,8.625,56500,65500,1952,0.218,0.7190000000000001,0.033,0.009000000000000001,0.013000000000000001,0.009000000000000001,0.019,0.005,0.001,0.031,0.128,0.006,0.002,0.002,0.033,0
205,0.037333332999999996,0.322,8.625,58000,67500,1952,0.22699999999999998,0.696,0.033,0.008,0.009000000000000001,0.013000000000000001,0.015,0.005,0.001,0.033,0.185,0.016,0.002,0.002,0.031,0
206,0.037333332999999996,0.322,8.625,61500,69000,2002,0.046,0.9740000000000001,0.005,0.17800000000000002,0.013000000000000001,0.019,0.031,0.009000000000000001,0.001,0.039,0.075,0.006,0.006999999999999999,0.012,0.003,0
207,0.037333332999999996,0.322,8.625,62500,69500,2002,0.047,0.983,0.005,0.179,0.013000000000000001,0.018000000000000002,0.032,0.009000000000000001,0.002,0.039,0.076,0.006999999999999999,0.006999999999999999,0.013000000000000001,0.003,0
208,0.0200625,0.321,16.0,64500,82000,2009,0.136,0.632,0.004,0.22699999999999998,0.016,0.032,0.024,0.004,0.001,0.012,0.008,0.001,0.017,0.027999999999999997,0.001,0
209,0.036521739,0.315,8.625,32796,50860,1953,0.19899999999999998,0.573,0.027000000000000003,0.012,0.006,0.003,0.06,0.004,0.0,0.033,0.141,0.006999999999999999,0.001,0.002,0.003,1
210,0.012019231000000002,0.3125,26.0,64500,82000,1951,0.23,1.03,0.032,0.06,0.025,0.0,0.13,0.04,0.0,0.07200000000000001,0.2,0.0,0.0,0.0,0.0,0
211,0.009176471,0.312,34.0,61100,84300,1967,0.28,1.19,0.019,0.032,0.013999999999999999,0.0,0.032,0.013999999999999999,0.0,0.06,0.051,0.001,0.0,0.0,0.004,0
212,0.00975,0.312,32.0,56500,78000,1961,0.20199999999999999,1.0,0.02,0.023,0.006999999999999999,0.002,0.047,0.016,0.002,0.024,0.021,0.004,0.002,0.002,0.006,0
213,0.0104,0.312,30.0,46200,62800,1953,0.087,0.48,0.027000000000000003,0.07,0.009000000000000001,0.005,0.028999999999999998,0.040999999999999995,0.0,0.083,0.127,0.011000000000000001,0.0,0.0,0.01,0
214,0.0104,0.312,30.0,56800,82100,1969,0.243,1.29,0.011000000000000001,0.036000000000000004,0.01,0.001,0.035,0.013999999999999999,0.0,0.063,0.11199999999999999,0.006999999999999999,0.001,0.001,0.01,0
215,0.0104,0.312,30.0,57700,83200,1969,0.195,1.25,0.009000000000000001,0.021,0.018000000000000002,0.044000000000000004,0.039,0.006999999999999999,0.061,0.013999999999999999,0.008,0.0,0.001,0.001,0.0,0
216,0.0104,0.312,30.0,61500,80700,1969,0.20199999999999999,1.15,0.019,0.04,0.015,0.001,0.035,0.009000000000000001,0.0,0.032,0.038,0.002,0.001,0.001,0.006999999999999999,0
