Repository: tmacleod/datasets

File: pipe_grader_early_binary.csv (part 1 of 4)
name,Yield_Strength,Tensile_Strength,Pipe Vintage,%C,%Mn,%S,%Si,%P,%Al,%Cr,%Mo,%V,%Ni,%Cu,%Sn,%Ti,%Nb,%Co,Grade_Early_bin
1,48800,65500,1954,0.234,0.618,0.027,0.004,0.009,0.001,0.042,0.003,0,0.02,0.036,0.005,0.001,0.001,0.004,0
2,48000,69000,1966,0.248,0.599,0.021,0.137,0.006,0.02,0.018,0.019,0.001,0.013,0.013,0.002,0.002,0.003,0.006,0
3,78500,97500,2008,0.056,1.57,0.003,0.25,0.016,0.035,0.143,0.207,0.008,0.087,0.328,0.013,0.029,0.075,0.007,0
4,70000,81500,1997,0.076,1.29,0.004,0.276,0.014,0.042,0.024,0.006,0.068,0.005,0.009,0.002,0.003,0.036,0.003,0
5,68500,88000,1996,0.075,1.47,0.003,0.334,0.006,0.027,0.043,0.032,0.034,0.094,0.291,0.013,0.02,0.042,0.01,0
6,46100,74000,1960,0.213,0.984,0.022,0.042,0.007,0.012,0.011,0.011,0.001,0.008,0.008,0,0.008,0.001,0.004,0
7,72000,89000,2013,0.036,1.56,0.001,0.273,0.009,0.04,0.071,0.201,0,0.086,0.26,0.011,0.014,0.067,0.007,0
8,72600,90700,2013,0.044,1.75,0.003,0.273,0.01,0.042,0.241,0.122,0.001,0.082,0.285,0.012,0.015,0.076,0.009,0
9,74400,88900,2013,0.032,1.56,0.001,0.28,0.012,0.032,0.1,0.205,0.001,0.077,0.247,0.01,0.014,0.068,0.006,0
10,74925,92500,2013,0.045,1.74,0.003,0.262,0.013,0.037,0.235,0.075,0.001,0.092,0.345,0.016,0.014,0.071,0.008,0
11,76000,94800,2013,0.046,1.74,0.001,0.262,0.014,0.043,0.245,0.125,0.001,0.073,0.208,0.01,0.018,0.077,0.007,0
12,79600,93300,2013,0.047,1.55,0.002,0.205,0.01,0.04,0.228,0.007,0.001,0.155,0.227,0.001,0.012,0.082,0.034,0
13,80000,93800,2013,0.042,1.75,0.003,0.27,0.009,0.041,0.249,0.072,0.001,0.089,0.218,0.01,0.017,0.066,0.009,0
14,80400,96000,2013,0.038,1.54,0.003,0.179,0.011,0.04,0.253,0.006,0.004,0.145,0.225,0.001,0.013,0.079,0.034,0
15,47500,76200,1949,0.252,0.825,0.026,0.155,0.01,0.007,0.008,0.006,0,0.009,0.009,0.001,0.001,0.001,0.002,0
16,48200,76500,1949,0.287,0.833,0.016,0.143,0.018,0.001,0.013,0.007,0,0.015,0.015,0.001,0.001,0.001,0.002,0
17,48300,76500,1949,0.276,0.831,0.016,0.144,0.016,0.006,0.011,0.006,0,0.014,0.014,0.001,0.001,0.001,0.002,0
18,51000,79000,1949,0.261,0.838,0.026,0.143,0.017,0.009,0.013,0.008,0,0.016,0.016,0.002,0.001,0.001,0.003,0
19,37400,64500,1955,0.255,0.631,0.024,0.031,0.007,0.006,0.017,0.004,0.001,0.009,0.012,0.001,0.006,0.001,0.005,0
20,46200,69000,1952,0.239,0.814,0.028,0.025,0.023,0.005,0.075,0.006,0,0.039,0.046,0.004,0.001,0.002,0.004,0
21,80000,111000,1976,0.307,1.05,0.016,0.018,0.016,0.006,0.05,0.011,0,0.01,0.011,0,0.001,0.001,0.003,0
22,44100,72500,1991,0.216,0.653,0.007,0.223,0.007,0.019,0.04,0.013,0,0.022,0.015,0,0.002,0.001,0.005,0
23,44700,72500,1991,0.202,0.655,0.006,0.223,0.007,0.021,0.038,0.013,0,0.022,0.015,0.001,0.002,0.001,0.005,0
24,45600,73000,1991,0.216,0.655,0.007,0.224,0.007,0.02,0.038,0.013,0.001,0.022,0.015,0.001,0.006,0.002,0.006,0
25,62500,77000,2002,0.135,1.24,0.002,0.26,0.014,0.043,0.019,0.004,0.001,0.013,0.009,0.001,0.003,0.033,0.001,0
26,71500,75700,2012,0.056,1,0.002,0.186,0.012,0.027,0.053,0.017,0,0.044,0.142,0.007,0.01,0.016,0.002,0
27,73000,79000,2012,0.059,0.99,0.001,0.193,0.012,0.026,0.044,0.015,0,0.054,0.138,0.009,0.01,0.014,0.002,0
28,54000,74000,2005,0.198,1.07,0.007,0.214,0.005,0.034,0.021,0.006,0,0.013,0.024,0.002,0.002,0.001,0.005,0
29,59000,75500,2005,0.185,1.07,0.007,0.215,0.005,0.034,0.021,0.007,0,0.013,0.024,0.002,0.002,0.001,0.006,0
30,77000,81600,1972,0.104,1.33,0.006,0.3,0.015,0.016,0.011,0.008,0.044,0.019,0.035,0.003,0.004,0.001,0.005,0
31,63500,84500,1970,0.209,1.3,0.016,0.027,0.006,0.001,0.031,0.001,0.003,0.019,0.028,0.003,0.001,0.041,0.004,0
32,63500,84500,1970,0.209,1.27,0.017,0.029,0.008,0.001,0.055,0.001,0.003,0.029,0.04,0.004,0.001,0.04,0.003,0
33,73500,90000,2007,0.116,1.38,0.005,0.246,0.021,0.033,0.036,0.004,0.068,0.008,0.006,0.001,0.013,0.02,0,0
34,73500,89500,2007,0.121,1.37,0.004,0.211,0.013,0.043,0.038,0.004,0.065,0.009,0.006,0.001,0.016,0.021,0,0
35,77500,109000,1969,0.244,1.37,0.019,0.036,0.013,0.002,0.052,0.006,0.003,0.044,0.103,0.007,0.001,0.035,0.01,0
36,81000,89500,2007,0.106,1.44,0.007,0.204,0.011,0.051,0.033,0.006,0.062,0.009,0.008,0.001,0.016,0.017,0.001,0
37,38000,62000,1953,0.194,0.534,0.014,0.032,0.005,0.006,0.028,0.001,0,0.01,0.011,0,0.003,0.001,0.004,0
38,38500,64000,1951,0.205,0.429,0.022,0.022,0.006,0.015,0.018,0.005,0,0.016,0.021,0.001,0.002,0.001,0.001,0
39,40400,64500,1953,0.254,0.563,0.02,0.031,0.007,0.001,0.029,0.001,0,0.011,0.012,0.001,0.001,0.001,0.004,0
40,40500,66000,1953,0.259,0.562,0.017,0.033,0.007,0.003,0.029,0.001,0,0.011,0.012,0.001,0.002,0.001,0.004,0
41,40900,63000,1951,0.196,0.423,0.018,0.021,0.005,0.01,0.018,0.005,0,0.016,0.021,0.001,0.002,0.001,0.001,0
42,42200,63500,1951,0.218,0.392,0.022,0.008,0.006,0.002,0.031,0.002,0,0.007,0.009,0.001,0.004,0.001,0,0
43,42300,68500,1951,0.319,0.515,0.044,0.025,0.012,0.018,0.035,0.005,0,0.016,0.022,0.002,0.003,0.001,0.002,0
44,43000,66500,1951,0.271,0.459,0.027,0.025,0.007,0.014,0.019,0.006,0,0.017,0.023,0.002,0.003,0.001,0,0
45,82500,96500,2011,0.065,1.59,0.002,0.266,0.011,0.03,0.149,0.05,0.077,0.147,0.265,0.013,0.008,0.049,0.01,0
46,85000,94000,2008,0.046,1.7,0.005,0.444,0.013,0.027,0.043,0.242,0.006,0.064,0.175,0.01,0.013,0.043,0.006,0
47,58800,80900,1973,0.19,1.37,0.021,0.27,0.017,0.043,0.008,0.002,0.001,0.011,0.031,0.002,0.003,0,0.004,0
48,63300,85900,1962,0.23,1.11,0.03,0.03,0.015,0.01,0.04,0.03,0.01,0.05,0.09,0,0.01,0,0,0
49,69000,77000,2012,0.036,1.1,0.001,0.218,0.012,0.029,0.033,0.009,0,0.024,0.059,0.004,0.011,0.033,0.002,0
50,72000,79500,2012,0.036,1.1,0.001,0.218,0.012,0.029,0.033,0.009,0,0.024,0.059,0.004,0.011,0.033,0.002,0
51,65500,91000,1971,0.156,1.43,0.003,0.298,0.017,0.055,0.012,0,0.004,0.016,0.01,0.001,0.002,0.043,0.007,0
52,68000,89500,1971,0.161,1.43,0.003,0.3,0.018,0.055,0.012,0,0.004,0.016,0.012,0.001,0.002,0.045,0.006,0
53,69500,93500,1971,0.167,1.44,0.005,0.311,0.022,0.064,0.015,0,0.004,0.014,0.013,0.001,0.002,0.045,0.005,0
54,70500,90000,1971,0.167,1.44,0.005,0.311,0.022,0.064,0.015,0,0.004,0.014,0.013,0.001,0.002,0.045,0.005,0
55,70500,87000,1971,0.161,1.43,0.003,0.3,0.018,0.055,0.012,0,0.004,0.016,0.012,0.001,0.002,0.045,0.006,0
56,73750,96500,1968,0.26,1.37,0.021,0.027,0.014,0.001,0.038,0.015,0.004,0.024,0.041,0.003,0.002,0.015,0.008,0
57,74000,96500,1968,0.26,1.37,0.021,0.027,0.014,0.001,0.038,0.015,0.004,0.024,0.041,0.003,0.002,0.015,0.008,0
58,74500,90000,1971,0.156,1.43,0.003,0.298,0.017,0.055,0.012,0,0.004,0.016,0.01,0.001,0.002,0.043,0.007,0
59,43200,79500,1957,0.272,1.1,0.018,0.029,0.015,0.003,0.045,0.009,0.003,0.027,0.038,0.003,0.002,0.003,0.007,0
60,45700,80500,1957,0.272,1.1,0.018,0.029,0.015,0.003,0.045,0.009,0.003,0.027,0.038,0.003,0.002,0.003,0.007,0
61,52000,80000,1957,0.243,1.06,0.015,0.012,0.012,0.005,0.048,0.024,0.003,0.079,0.162,0.024,0.002,0.003,0.011,0
62,53000,79000,1957,0.252,1.12,0.022,0.036,0.012,0.002,0.046,0.008,0.003,0.015,0.029,0.003,0.002,0.003,0.006,0
63,53000,79500,1957,0.252,1.12,0.022,0.036,0.012,0.002,0.046,0.008,0.003,0.015,0.029,0.003,0.002,0.003,0.006,0
64,55800,82600,1952,0.24,0.98,0.027,0.02,0.011,0.006,0.026,0.009,0.003,0.044,0.041,0.006,0.002,0.003,0.008,0
65,55800,82600,1952,0.27,1.08,0.025,0.026,0.013,0.004,0.022,0.006,0.003,0.031,0.04,0.006,0.002,0.003,0.008,0
66,56600,82500,1952,0.24,0.98,0.027,0.02,0.011,0.006,0.026,0.009,0.003,0.044,0.041,0.006,0.002,0.003,0.008,0
67,56600,82500,1952,0.27,1.08,0.025,0.026,0.013,0.004,0.022,0.006,0.003,0.031,0.04,0.006,0.002,0.003,0.008,0
68,57500,81000,1957,0.243,1.06,0.015,0.012,0.012,0.005,0.048,0.024,0.003,0.079,0.162,0.024,0.002,0.003,0.011,0
69,69000,92700,1968,0.27,1.18,0.015,0.034,0.008,0,0.01,0.008,0.001,0.037,0.076,0.008,0.002,0.009,0,0
70,71000,98500,1968,0.27,1.18,0.015,0.034,0.008,0,0.01,0.008,0.001,0.037,0.076,0.008,0.002,0.009,0,0
71,87500,103100,2016,0.064,1.61,0.001,0.308,0.008,0.025,0.088,0.069,0.032,0.117,0.239,0.011,0.014,0.072,0.008,0
72,35100,51500,1948,0.042,0.32,0.011,0.002,0.006,0.002,0.023,0.008,0.001,0.055,0.112,0.018,0.002,0.002,0.016,1
73,36300,56000,1948,0.099,0.49,0.026,0.045,0.011,0.003,0.024,0.006,0.001,0.049,0.097,0.022,0.002,0.001,0.016,1
74,37000,53500,1948,0.064,0.38,0.021,0.056,0.009,0.002,0.013,0.005,0.001,0.04,0.124,0.029,0.002,0.001,0.015,1
75,37400,56000,1948,0.099,0.49,0.026,0.045,0.011,0.003,0.024,0.006,0.001,0.049,0.097,0.022,0.002,0.001,0.016,1
76,41700,52500,1948,0.064,0.38,0.021,0.056,0.009,0.002,0.013,0.005,0.001,0.04,0.124,0.029,0.002,0.001,0.015,1
77,54000,79000,1952,0.265,1.01,0.019,0.04,0.013,0.002,0.068,0.018,0,0.079,0.186,0.036,0.001,0.001,0.007,0
78,60500,80500,1959,0.29,1.15,0.023,0.042,0.011,0.026,0.015,0.007,0.003,0.005,0.009,0.001,0.008,0.003,0.006,0
79,62500,87000,1952,0.289,1.2,0.02,0.048,0.011,0.002,0.04,0.02,0,0.079,0.217,0.049,0.001,0.001,0.007,0
80,63000,85000,1959,0.23,1.16,0.02,0.046,0.009,0.012,0.017,0.007,0.003,0.007,0.01,0.001,0.006,0.002,0.006,0
81,66000,93500,1952,0.272,1.15,0.019,0.054,0.009,0.003,0.04,0.018,0,0.119,0.188,0.037,0.001,0.001,0.009,0
82,67000,84000,1959,0.31,1.15,0.018,0.048,0.011,0.015,0.017,0.006,0.003,0.006,0.009,0.002,0.009,0.003,0.006,0
83,71500,94000,2011,0.055,1.62,0.005,0.181,0.012,0.035,0.048,0.011,0.068,0.016,0.045,0.011,0.01,0.042,0.004,0
84,75500,91000,2011,0.059,1.67,0.003,0.203,0.009,0.045,0.049,0.011,0.065,0.015,0.046,0.009,0.011,0.044,0.002,0
85,78200,85100,1952,0.275,1.11,0.02,0.047,0.012,0.003,0.059,0.026,0,0.08,0.194,0.123,0.001,0.001,0.008,0
86,81000,84700,1952,0.264,1.01,0.018,0.042,0.013,0.0003,0.068,0.018,0,0.079,0.186,0.034,0.001,0.001,0.007,0
87,84000,96000,2011,0.062,1.68,0.003,0.206,0.009,0.046,0.049,0.011,0.066,0.015,0.045,0.009,0.011,0.045,0.003,0
88,85000,89500,1952,0.27,1.14,0.017,0.054,0.01,0.004,0.04,0.018,0,0.119,0.189,0.039,0.001,0.001,0.008,0
89,49600,82500,1952,0.267,0.78,0.023,0.128,0.012,0.003,0.006,0.006,0.001,0.005,0.01,0.002,0.002,0.002,0.004,0
90,78500,84000,2015,0.074,1.36,0.002,0.215,0.015,0.047,0.026,0.008,0.049,0.011,0.018,0.002,0.017,0.04,0.003,0
91,80500,95000,2015,0.074,1.36,0.002,0.215,0.015,0.047,0.026,0.008,0.049,0.011,0.018,0.002,0.017,0.04,0.003,0
92,42500,68000,1951,0.239,0.7,0.024,0.026,0.008,0.004,0.023,0.001,0,0.014,0.016,0.002,0.006,0.001,0.006,0
93,43500,70000,1962,0.283,0.673,0.022,0.051,0.005,0.005,0.015,0.002,0,0.012,0.029,0.005,0.007,0.001,0.004,0
94,43500,67500,1951,0.239,0.7,0.024,0.026,0.008,0.004,0.023,0.001,0,0.014,0.016,0.002,0.006,0.001,0.006,0
95,43800,70500,1951,0.338,0.74,0.035,0.026,0.009,0.001,0.025,0.001,0.001,0.015,0.017,0.002,0.007,0.001,0.006,0
96,44800,71000,1951,0.338,0.74,0.035,0.026,0.009,0.001,0.025,0.001,0.001,0.015,0.017,0.002,0.007,0.001,0.006,0
97,45000,78500,1951,0.285,0.82,0.02,0.157,0.009,0.046,0.032,0.001,0.001,0.016,0.019,0.002,0.001,0.001,0.006,0
98,46300,71000,1951,0.279,0.74,0.025,0.028,0.009,0.001,0.024,0,0.001,0.015,0.017,0.002,0.007,0.001,0.006,0
99,46700,76500,1951,0.259,1.05,0.02,0.041,0.01,0.008,0.021,0,0.001,0.011,0.014,0.001,0.004,0.001,0.005,0
100,46800,78500,1951,0.285,0.82,0.02,0.157,0.009,0.046,0.032,0.001,0.001,0.016,0.019,0.002,0.001,0.001,0.006,0
101,46800,71500,1951,0.279,0.74,0.025,0.028,0.009,0.001,0.024,0,0.001,0.015,0.017,0.002,0.007,0.001,0.006,0
102,47600,78000,1951,0.267,0.82,0.018,0.161,0.008,0.054,0.031,0.001,0.001,0.015,0.018,0.002,0.001,0.001,0.006,0
103,48300,78500,1951,0.267,0.82,0.018,0.161,0.008,0.054,0.031,0.001,0.001,0.015,0.018,0.002,0.001,0.001,0.006,0
104,48500,79000,1951,0.277,1.09,0.035,0.041,0.013,0.006,0.022,0,0.002,0.011,0.017,0.002,0.006,0.002,0.006,0
105,48600,68000,2008,0.163,1.02,0.007,0.215,0.007,0.026,0.033,0.004,0.001,0.012,0.033,0.011,0.002,0.001,0.001,0
106,48800,78000,1951,0.259,1.05,0.02,0.041,0.01,0.008,0.021,0,0.001,0.011,0.014,0.001,0.004,0.001,0.005,0
107,49300,79000,1951,0.277,1.09,0.035,0.041,0.013,0.006,0.022,0,0.002,0.011,0.017,0.002,0.006,0.002,0.006,0
108,49800,68500,2008,0.151,1.03,0.006,0.225,0.006,0.031,0.031,0.004,0.001,0.011,0.027,0.009,0.002,0.001,0.001,0
109,50000,74500,1951,0.24,1.04,0.024,0.04,0.011,0.009,0.021,0,0.002,0.011,0.015,0.002,0.005,0.001,0.005,0
110,50000,79000,1951,0.251,1.04,0.024,0.04,0.01,0.008,0.021,0,0.001,0.011,0.015,0.001,0.005,0.001,0.005,0
111,51000,80500,1951,0.251,1.04,0.024,0.04,0.01,0.008,0.021,0,0.001,0.011,0.015,0.001,0.005,0.001,0.005,0
112,53000,75500,1951,0.24,1.04,0.024,0.04,0.011,0.009,0.021,0,0.002,0.011,0.015,0.002,0.005,0.001,0.005,0
113,57700,70500,1999,0.06,0.969,0.007,0.175,0.005,0.034,0.012,0.004,0,0.004,0.005,0,0.002,0.02,0,0
114,58500,70000,1999,0.056,0.956,0.006,0.165,0.006,0.029,0.015,0.003,0,0.004,0.005,0,0.002,0.022,0,0
115,59500,71000,1999,0.056,0.956,0.006,0.165,0.006,0.029,0.015,0.003,0,0.004,0.005,0,0.002,0.022,0,0
116,68000,72000,1999,0.06,0.969,0.007,0.175,0.005,0.034,0.012,0.004,0,0.004,0.005,0,0.002,0.02,0,0
117,43700,73500,1951,0.284,0.916,0.025,0.013,0.011,0.015,0.03,0.003,0.001,0.025,0.099,0.019,0.004,0.002,0.004,0
118,43800,74000,1951,0.285,0.916,0.027,0.013,0.012,0.015,0.03,0.003,0.001,0.025,0.098,0.019,0.004,0.002,0.004,0
119,43800,78000,1951,0.285,0.916,0.027,0.013,0.012,0.015,0.03,0.003,0.001,0.025,0.098,0.019,0.004,0.002,0.004,0
120,44200,77000,1951,0.2,0.52,0.027,0.2,0.026,0.016,0.057,0.02,0,0.13,0.2,0.019,0,0,0,0
121,47700,76500,1951,0.285,0.904,0.024,0.013,0.011,0.016,0.029,0.003,0.001,0.025,0.097,0.018,0.004,0.002,0.004,0
122,47900,77500,1951,0.284,0.904,0.022,0.013,0.011,0.017,0.029,0.003,0.001,0.024,0.097,0.018,0.004,0.003,0.004,0
123,48200,77500,1951,0.284,0.916,0.025,0.013,0.011,0.015,0.03,0.003,0.001,0.025,0.099,0.019,0.004,0.002,0.004,0
124,48400,77000,1951,0.285,0.904,0.024,0.013,0.011,0.016,0.029,0.003,0.001,0.025,0.097,0.018,0.004,0.002,0.004,0
125,48700,79000,1951,0.286,0.913,0.024,0.013,0.011,0.017,0.029,0.003,0.001,0.025,0.097,0.018,0.004,0.002,0.004,0
126,49000,77000,1951,0.285,0.911,0.024,0.013,0.011,0.015,0.029,0.003,0.001,0.025,0.098,0.018,0.004,0.002,0.004,0
127,49000,77000,1951,0.285,0.911,0.024,0.013,0.011,0.015,0.029,0.003,0.001,0.025,0.098,0.018,0.004,0.002,0.004,0
128,49000,80000,1951,0.284,0.904,0.022,0.013,0.011,0.017,0.029,0.003,0.001,0.024,0.097,0.018,0.004,0.003,0.004,0
129,50500,79000,1951,0.286,0.913,0.024,0.013,0.011,0.017,0.029,0.003,0.001,0.025,0.097,0.018,0.004,0.002,0.004,0
130,51500,79000,1951,0.283,0.912,0.026,0.013,0.012,0.015,0.029,0.003,0.001,0.025,0.098,0.019,0.004,0.002,0.004,0
131,53000,67000,1984,0.28,0.55,0.02,0.136,0.018,0.013,0.008,0.004,0,0.008,0.008,0.001,0.002,0.001,0.001,0
132,54500,86000,1988,0.281,0.648,0.01,0.232,0.012,0.03,0.082,0.016,0.001,0.026,0.022,0.002,0.004,0.002,0.003,0
133,61500,71500,2001,0.043,1.16,0.005,0.185,0.012,0.018,0.025,0.018,0.004,0.053,0.111,0.013,0.011,0.035,0.006,0
134,62500,73500,2001,0.04,1.17,0.005,0.207,0.011,0.024,0.025,0.02,0.004,0.054,0.119,0.014,0.011,0.036,0.007,0
135,47700,70000,1948,0.228,0.542,0.025,0.01,0.028,0.055,0.036,0.009,0,0.06,0.05,0.002,0.001,0.001,0.001,0
136,52500,63000,1957,0.177,0.805,0.017,0.005,0.006,0.001,0.017,0.003,0,0.009,0.01,0.001,0.001,0.001,0.003,0
137,55500,61500,1957,0.177,0.805,0.017,0.005,0.006,0.001,0.017,0.003,0,0.009,0.01,0.001,0.001,0.001,0.003,0
138,57000,74500,1964,0.227,0.69,0.016,0.011,0.008,0.009,0.009,0.003,0,0.007,0.009,0.002,0.001,0.001,0.002,0
139,60000,74500,1964,0.227,0.69,0.016,0.011,0.008,0.009,0.009,0.003,0,0.007,0.009,0.002,0.001,0.001,0.002,0
140,66000,82000,1964,0.227,0.69,0.016,0.011,0.008,0.009,0.009,0.003,0,0.007,0.009,0.002,0.001,0.001,0.002,0
141,45100,71500,1979,0.245,0.542,0.014,0.012,0.009,0.004,0.026,0.008,0,0.021,0.003,0,0.001,0.001,0,0
142,34900,53000,1930,0.08,0.413,0.012,0.004,0.018,0.001,0.03,0.003,0.001,0.011,0.028,0.004,0.002,0.003,0.005,0
143,36600,52500,1927,0.086,0.405,0.03,0.03,0.007,0.011,0.007,0.003,0,0.008,0.015,0.002,0.002,0.001,0.005,1
144,39100,55500,1927,0.105,0.427,0.028,0.044,0.01,0.004,0.006,0.003,0,0.011,0.01,0.002,0.002,0.001,0.005,1
145,40000,66000,1968,0.21,0.751,0.014,0.014,0.01,0.036,0.067,0.006,0,0.023,0.031,0.002,0.001,0.001,0.003,0
146,88000,100000,2001,0.052,1.58,0.003,0.338,0.013,0.043,0.092,0.245,0.004,0.139,0.299,0.015,0.02,0.073,0.008,0
147,54500,87000,1949,0.26,1.2,0.017,0.136,0.018,0.013,0.014,0.008,0.003,0.011,0.012,0.002,0.002,0.002,0.005,0
148,57000,87500,1949,0.26,1.2,0.017,0.136,0.018,0.013,0.014,0.008,0.003,0.011,0.012,0.002,0.002,0.002,0.005,0
149,61000,93000,1970,0.243,1.03,0.015,0.029,0.012,0.014,0.054,0.017,0.078,0.01,0.005,0.001,0.003,0.002,0.004,0
150,75500,90000,1978,0.197,1.12,0.017,0.216,0.009,0.02,0.042,0.006,0.001,0.029,0.085,0.007,0.002,0.037,0.003,0
151,64000,91000,1972,0.183,1.41,0.025,0.45,0.024,0.058,0.055,0.008,0,0.035,0.038,0.004,0.004,0.001,0.015,0
152,42100,72000,1949,0.22,0.498,0.015,0.169,0.009,0.02,0.006,0.002,0,0.007,0.03,0,0.001,0.001,0.002,0
153,47000,73000,1949,0.22,0.498,0.015,0.169,0.009,0.02,0.006,0.002,0,0.007,0.03,0,0.001,0.001,0.002,0
154,51500,75000,1949,0.292,0.851,0.028,0.008,0.059,0.001,0.019,0.007,0.001,0.025,0.036,0.004,0.002,0.002,0.006,0
155,52500,76500,1949,0.234,0.699,0.029,0.01,0.053,0.067,0.014,0.007,0.001,0.056,0.097,0.008,0.002,0.002,0.006,0
156,53000,79500,1949,0.29,0.951,0.016,0.007,0.05,0.001,0.036,0.012,0.002,0.084,0.058,0.002,0.002,0.002,0.007,0
157,55000,80500,1949,0.268,0.816,0.031,0.008,0.051,0.011,0.015,0.006,0.002,0.033,0.031,0.002,0.002,0.002,0.006,0
158,59500,82000,1952,0.266,1.04,0.023,0.052,0.01,0.001,0.021,0.006,0.003,0.02,0.116,0.008,0.002,0.003,0.037,0
159,55800,81000,1952,0.25,1.1,0.029,0.048,0.016,0,0.02,0.004,0.001,0.037,0.14,0.013,0.002,0,0.035,0
160,57000,76000,1952,0.27,1.1,0.03,0.064,0.012,0,0.019,0.004,0.002,0.035,0.14,0.016,0.002,0.001,0.034,0
161,61000,84000,1952,0.266,1.06,0.024,0.064,0.011,0.001,0.022,0.007,0,0.034,0.147,0.016,0.001,0.001,0.032,0
162,64000,80500,1962,0.227,1.03,0.019,0.012,0.007,0.006,0.013,0.006,0,0.012,0.009,0,0.001,0.001,0.001,0
163,69500,79000,1952,0.23,0.93,0.032,0.038,0.014,0.001,0.026,0.005,0.001,0.032,0.14,0.008,0.002,0,0.034,0
164,41900,70000,1934,0.259,0.463,0.024,0.116,0.011,0.041,0.048,0.006,0.001,0.024,0.061,0.009,0.002,0.002,0.005,0
165,42700,69000,1934,0.271,0.463,0.027,0.117,0.012,0.041,0.048,0.006,0.001,0.024,0.061,0.009,0.002,0.002,0.005,0
166,46600,72500,1934,0.268,0.438,0.021,0.305,0.011,0.019,0.037,0.009,0.001,0.014,0.024,0.004,0.002,0.002,0.005,0
167,49500,62000,1948,0.202,0.461,0.02,0.025,0.013,0.032,0.018,0.007,0,0.03,0.057,0.007,0.002,0.001,0.005,0
168,51000,65500,1948,0.261,0.549,0.036,0.012,0.024,0.011,0.015,0.012,0.001,0.051,0.087,0.027,0.002,0.003,0.005,0
169,52000,66000,1948,0.243,0.485,0.031,0.018,0.019,0.019,0.016,0.009,0.001,0.049,0.067,0.01,0.002,0.002,0.005,0
170,52500,66000,1948,0.207,0.64,0.02,0.008,0.007,0.002,0.029,0.007,0.002,0.056,0.093,0.012,0.002,0.006,0.007,0
171,40300,69500,1958,0.235,0.498,0.017,0.157,0.008,0.019,0.034,0.014,0,0.034,0.066,0.007,0.002,0.001,0.007,0
172,48500,67500,1960,0.227,0.78,0.031,0.045,0.017,0.043,0.048,0.017,0.002,0.045,0.027,0.003,0.002,0.003,0.005,0
173,42800,63500,1939,0.24,0.57,0.022,0.12,0.01,0.018,0.034,0.006,0.001,0.02,0.05,0,0.002,0,0,0
174,43000,71000,1939,0.24,0.57,0.022,0.12,0.01,0.018,0.034,0.006,0.001,0.02,0.05,0,0.002,0,0,0
175,44200,74500,1939,0.24,0.57,0.022,0.12,0.01,0.018,0.034,0.006,0.001,0.02,0.05,0,0.002,0,0,0
176,45100,63500,1939,0.24,0.57,0.022,0.12,0.01,0.018,0.034,0.006,0.001,0.02,0.05,0,0.002,0,0,0
177,46000,73000,1939,0.24,0.57,0.022,0.12,0.01,0.018,0.034,0.006,0.001,0.02,0.05,0,0.002,0,0,0
178,46800,71000,1939,0.24,0.57,0.022,0.12,0.01,0.018,0.034,0.006,0.001,0.02,0.05,0,0.002,0,0,0
179,46800,69500,1939,0.24,0.57,0.022,0.12,0.01,0.018,0.034,0.006,0.001,0.02,0.05,0,0.002,0,0,0
180,48100,74000,1939,0.24,0.57,0.022,0.12,0.01,0.018,0.034,0.006,0.001,0.02,0.05,0,0.002,0,0,0
181,48100,74000,1939,0.24,0.57,0.022,0.12,0.01,0.018,0.034,0.006,0.001,0.02,0.05,0,0.002,0,0,0
182,48900,73500,1939,0.24,0.57,0.022,0.12,0.01,0.018,0.034,0.006,0.001,0.02,0.05,0,0.002,0,0,0
183,33200,57500,1964,0.126,0.521,0.03,0.029,0.066,0.101,0.006,0.002,0.001,0.005,0.007,0.001,0.001,0.001,0.002,0
184,33600,45200,1905,0.032,0.109,0.02,0.032,0.072,0.004,0.002,0.001,0.001,0.008,0.018,0.002,0.002,0,0.004,0
185,36100,49000,1943,0.037,0.361,0.021,0.003,0.061,0.001,0.005,0.005,0.002,0.005,0.012,0.002,0.002,0.002,0.005,1
186,37000,55500,1957,0.051,0.483,0.028,0.005,0.054,0.002,0.005,0.001,0,0.006,0.01,0,0.001,0.001,0.001,1
187,37500,54000,1905,0.119,0.448,0.021,0.005,0.013,0.009,0.015,0.003,0,0.008,0.009,0.002,0.002,0.001,0.005,0
188,38100,49500,1948,0.082,0.453,0.033,0.006,0.01,0.027,0.012,0.001,0,0.013,0.03,0.004,0,0.001,0.003,0
189,38200,60000,1957,0.03,0.332,0.015,0.006,0.045,0.004,0.005,0.001,0,0.005,0.006,0,0.001,0.001,0.001,1
190,38300,55000,1943,0.036,0.374,0.021,0.006,0.059,0.002,0.005,0.005,0.002,0.005,0.011,0.001,0.002,0.002,0.005,1
191,38400,63500,1946,0.216,0.435,0.018,0.01,0.004,0.029,0.015,0.003,0,0.007,0.013,0.001,0.001,0.001,0.002,0
192,38600,64500,1955,0.295,0.442,0.026,0.043,0.006,0.002,0.019,0.005,0,0.012,0.026,0.001,0.005,0.001,0.004,0
193,38600,64500,1955,0.295,0.442,0.026,0.043,0.006,0.002,0.019,0.005,0,0.012,0.026,0.001,0.005,0.001,0.004,0
194,40000,64000,1964,0.164,0.559,0.034,0.031,0.086,0.096,0.006,0.002,0.002,0.005,0.008,0,0.001,0.001,0.002,0
195,40400,55000,1905,0.089,0.4,0.026,0.006,0.014,0.014,0.012,0.003,0,0.008,0.008,0.002,0.002,0.001,0.004,0
196,42400,64500,1939,0.203,0.588,0.013,0.105,0.015,0.029,0.011,0.002,0,0.006,0.006,0,0.001,0.001,0.002,0
197,48900,72000,2002,0.186,0.562,0.008,0.318,0.006,0.021,0.035,0.003,0.001,0.032,0.126,0.008,0.001,0.001,0.001,0
198,50600,65000,1957,0.182,0.636,0.013,0.006,0.006,0.001,0.016,0.003,0,0.013,0.01,0.001,0.001,0.001,0.002,0
199,51000,63000,1957,0.215,0.639,0.013,0.006,0.007,0.001,0.016,0.003,0,0.014,0.011,0.001,0.001,0.001,0.003,0
200,52500,66200,1957,0.213,0.636,0.014,0.007,0.006,0.001,0.016,0.003,0,0.014,0.01,0.001,0.001,0.001,0.003,0
201,53500,71000,1970,0.246,0.745,0.018,0.013,0.004,0.029,0.049,0.027,0,0.018,0.02,0.001,0.001,0.001,0.002,0
202,55000,67500,1952,0.25,0.724,0.024,0.008,0.01,0.007,0.026,0.007,0.001,0.039,0.141,0.009,0.002,0.002,0.031,0
203,56000,66000,1952,0.216,0.689,0.02,0.006,0.007,0.007,0.026,0.006,0.001,0.039,0.16,0.008,0.002,0.002,0.033,0
204,56500,65500,1952,0.218,0.719,0.033,0.009,0.013,0.009,0.019,0.005,0.001,0.031,0.128,0.006,0.002,0.002,0.033,0
205,58000,67500,1952,0.227,0.696,0.033,0.008,0.009,0.013,0.015,0.005,0.001,0.033,0.185,0.016,0.002,0.002,0.031,0
206,61500,69000,2002,0.046,0.974,0.005,0.178,0.013,0.019,0.031,0.009,0.001,0.039,0.075,0.006,0.007,0.012,0.003,0
207,62500,69500,2002,0.047,0.983,0.005,0.179,0.013,0.018,0.032,0.009,0.002,0.039,0.076,0.007,0.007,0.013,0.003,0
208,64500,82000,2009,0.136,0.632,0.004,0.227,0.016,0.032,0.024,0.004,0.001,0.012,0.008,0.001,0.017,0.028,0.001,0
209,32796,50860,1953,0.199,0.573,0.027,0.012,0.006,0.003,0.06,0.004,0,0.033,0.141,0.007,0.001,0.002,0.003,1
210,64500,82000,1951,0.23,1.03,0.032,0.06,0.025,0,0.13,0.04,0,0.072,0.2,0,0,0,0,0
211,61100,84300,1967,0.28,1.19,0.019,0.032,0.014,0,0.032,0.014,0,0.06,0.051,0.001,0,0,0.004,0
212,56500,78000,1961,0.202,1,0.02,0.023,0.007,0.002,0.047,0.016,0.002,0.024,0.021,0.004,0.002,0.002,0.006,0
213,46200,62800,1953,0.087,0.48,0.027,0.07,0.009,0.005,0.029,0.041,0,0.083,0.127,0.011,0,0,0.01,0
214,56800,82100,1969,0.243,1.29,0.011,0.036,0.01,0.001,0.035,0.014,0,0.063,0.112,0.007,0.001,0.001,0.01,0
215,57700,83200,1969,0.195,1.25,0.009,0.021,0.018,0.044,0.039,0.007,0.061,0.014,0.008,0,0.001,0.001,0,0
216,61500,80700,1969,0.202,1.15,0.019,0.04,0.015,0.001,0.035,0.009,0,0.032,0.038,0.002,0.001,0.001,0.007,0
217,66300,93500,1969,0.207,1.34,0.017,0.009,0.009,0.032,0.027,0.014,0.064,0.076,0.017,0.001,0.001,0.001,0.001,0
218,62000,82550,1951,0.25,0.91,0.026,0.01,0.011,0.006,0.05,0.03,0,0.05,0.06,0,0.001,0.003,0,0
219,66500,85500,1951,0.243,1.11,0.035,0.072,0.027,0.001,0.038,0.008,0,0.093,0.138,0.012,0.001,0.001,0.029,0
220,67000,85500,1951,0.261,0.99,0.02,0.043,0.018,0.002,0.037,0.027,0,0.074,0.156,0.013,0.001,0.001,0.029,0
221,73000,90500,1969,0.22,1.09,0.021,0.015,0.01,0.007,0.009,0.012,0.003,0.031,0.045,0.003,0.002,0.025,0.0012,0
222,57000,80500,1948,0.239,1.005,0.023,0.1355,0.0175,0.001,0.027,0.008,0,0.0475,0.121,0.0245,0.001,0.001,0.011,0
223,59000,84500,1948,0.309,1.15,0.0225,0.145,0.0182,0.001,0.032,0.011,0,0.076,0.182,0.027,0.001,0.001,0.01,0
224,61000,82500,1948,0.246,1.175,0.0185,0.1175,0.0335,0.001,0.036,0.008,0,0.043,0.1535,0.016,0.001,0.001,0.0095,0
225,62500,84000,1948,0.246,1.01,0.0235,0.119,0.018,0.001,0.052,0.0355,0,0.2095,0.224,0.0245,0.001,0.001,0.011,0
226,63000,87500,1948,0.244,1.205,0.0245,0.1485,0.0145,0.0015,0.026,0.011,0,0.0635,0.179,0.0255,0.001,0.001,0.01,0
227,63500,87000,1948,0.285,1.12,0.0215,0.161,0.016,0.0015,0.026,0.016,0,0.108,0.205,0.039,0.001,0.001,0.01,0
228,41500,71000,1949,0.232,0.486,0.04,0.149,0.017,0.02,0.007,0.005,0.001,0.006,0.009,0.001,0.002,0.002,0.004,0
229,48300,74000,1949,0.232,0.486,0.04,0.149,0.017,0.02,0.007,0.005,0.001,0.006,0.009,0.001,0.002,0.002,0.004,0
230,51500,72000,1949,0.233,0.74,0.019,0.008,0.044,0.002,0.022,0.004,0,0.02,0.043,0.002,0.002,0.001,0,0
231,52000,75000,1949,0.246,0.773,0.013,0.005,0.035,0.001,0.019,0.006,0.002,0.032,0.035,0.003,0.002,0.002,0.006,0
232,55500,80000,1949,0.262,0.857,0.032,0.007,0.052,0.025,0.017,0.007,0.002,0.027,0.051,0.005,0.002,0.003,0.006,0
233,37800,61000,1929,0.039,0.37,0.019,0.006,0.058,0.002,0.005,0,0.002,0.004,0.005,0.001,0.002,0.002,0.005,1
234,38300,60000,1929,0.044,0.35,0.012,0.011,0.061,0.001,0.005,0,0.003,0.004,0.005,0.001,0.002,0.002,0.005,1
235,46500,62000,1947,0.241,0.59,0.021,0.008,0.005,0.008,0.045,0.005,0,0.041,0.068,0.006,0.001,0.002,0.004,0
236,46600,68500,1971,0.165,1.06,0.009,0.196,0.015,0.029,0.054,0.007,0.003,0.013,0.019,0.01,0.001,0.001,0.002,0
237,46800,77000,1953,0.317,0.659,0.03,0.035,0.008,0.017,0.021,0.011,0.001,0.021,0.022,0.002,0.007,0.002,0.007,0
238,48900,70500,1950,0.259,0.841,0.028,0.004,0.015,0.01,0.032,0.007,0.002,0.047,0.049,0.005,0.002,0.003,0.005,0
239,49000,68500,1950,0.248,0.928,0.025,0.006,0.013,0.002,0.03,0.003,0,0.034,0.034,0.002,0.001,0.001,0.003,0
240,51000,73500,1950,0.246,0.86,0.029,0.009,0.015,0.004,0.038,0.008,0.002,0.023,0.059,0.008,0.002,0.003,0.005,0
241,53000,73500,1987,0.224,0.09,0.015,0.017,0.009,0.006,0.033,0.019,0,0.022,0.017,0.001,0.001,0.001,0.003,0
242,53000,75500,1976,0.165,1.06,0.009,0.196,0.015,0.029,0.054,0.007,0.001,0.013,0.019,0.01,0.001,0.001,0.002,0
243,56500,83000,2003,0.226,1.11,0.019,0.044,0.007,0.009,0.057,0.006,0.049,0.008,0.01,0.001,0.008,0.001,0.006,0
244,60500,78000,1971,0.225,0.94,0.01,0.014,0.01,0.006,0.021,0.004,0,0.01,0.009,0.001,0.001,0.018,0.004,0
245,71300,89400,1994,0.069,0.99,0.004,0.19,0.009,0.071,0.02,0.011,0,0.013,0.016,0.006,0.019,0.051,0.002,0
246,85500,99500,2013,0.055,1.47,0.003,0.167,0.008,0.041,0.034,0.009,0,0.008,0.014,0.005,0.015,0.085,0,0
247,86000,96000,2013,0.055,1.47,0.003,0.167,0.008,0.041,0.034,0.009,0,0.008,0.014,0.005,0.015,0.085,0,0
248,55900,68650,1970,0.21,1.02,0.019,0.057,0.011,0,0.012,0.01,0,0.02,0.076,0.002,0,0.021,0,0
249,56500,67500,1970,0.2,1.1,0.024,0.076,0.015,0.002,0.025,0.01,0,0.011,0.072,0.001,0,0.021,0,0
250,63500,78000,1969,0.199,1.1,0.018,0.06,0.01,0.002,0.031,0.004,0.004,0.015,0.076,0.005,0.002,0.006,0.025,0
251,55500,71500,1974,0.233,0.78,0.027,0.006,0.014,0.014,0.044,0.009,0,0.024,0.063,0.005,0.001,0.002,0.005,0
252,48500,60500,1959,0.24,0.72,0.04,0.005,0.01,0.028,0.024,0.013,0,0.047,0.087,0,0,0,0,0
253,49000,73500,1976,0.227,1.03,0.019,0.012,0.007,0.006,0.013,0.006,0,0.012,0.009,0,0.001,0.001,0.001,0
254,49700,77000,1979,0.302,1.07,0.012,0.01,0.003,0.003,0.033,0.018,0,0.043,0.058,0.002,0.001,0.001,0.003,0
255,49750,68000,2002,0.162,1.06,0.007,0.189,0.015,0.033,0.041,0.007,0.002,0.013,0.016,0.009,0.002,0.001,0.001,0
256,56000,76000,1965,0.237,0.802,0.022,0.015,0.028,0.008,0.031,0.008,0,0.052,0.171,0.01,0.002,0.001,0.009,0
257,59900,74500,1953,0.29,0.88,0.032,0.002,0.017,0.007,0.022,0.012,0,0.013,0.034,0,0,0,0,0
258,60500,69500,1959,0.24,0.72,0.04,0.005,0.01,0.028,0.024,0.013,0,0.047,0.087,0,0,0,0,0
259,49100,76000,1950,0.31,0.92,0.041,0.012,0.012,0.006,0.04,0.008,0.002,0.029,0.05,0.006,0.006,0.002,0.006,0
260,50500,66500,1949,0.23,0.49,0.03,0.012,0.027,0.004,0.024,0.005,0,0.06,0.104,0.01,0.001,0.001,0.005,0
261,51000,75000,1950,0.29,0.891,0.027,0.017,0.008,0.026,0.023,0.011,0.002,0.019,0.04,0.007,0.005,0.003,0.006,0
262,54500,69000,1949,0.23,0.49,0.03,0.012,0.027,0.004,0.024,0.005,0,0.06,0.104,0.01,0.001,0.001,0.005,0
263,55500,77500,1950,0.332,1.01,0.036,0.026,0.011,0.007,0.017,0.008,0.003,0.015,0.039,0.011,0.003,0.003,0.006,0
264,57000,87000,1960,0.28,1.08,0.019,0.036,0.014,0.013,0.016,0.005,0.002,0.01,0.014,0.001,0.001,0.001,0.005,0
265,58100,81500,1950,0.285,0.96,0.025,0.025,0.009,0.008,0.017,0.007,0.002,0.015,0.038,0.009,0.003,0.003,0.006,0
266,64000,74000,1949,0.23,0.49,0.03,0.012,0.027,0.004,0.024,0.005,0,0.06,0.104,0.01,0.001,0.001,0.005,0
267,69500,81000,2014,0.061,1.04,0.002,0.154,0.013,0.042,0.02,0.006,0,0.008,0.01,0.001,0.002,0.029,0,0
268,71000,94500,1967,0.194,0.73,0.012,0.004,0.005,0.001,0.025,0.131,0.051,1.07,0.618,0.004,0.002,0.003,0.009,0
269,73500,87500,1999,0.064,1.32,0.004,0.272,0.02,0.039,0.015,0.005,0,0.005,0.006,0.001,0.001,0.036,0.002,0
270,77000,83500,2000,0.071,1.21,0.006,0.258,0.017,0.045,0.012,0.004,0.004,0.004,0.006,0.002,0.003,0.039,0.003,0
271,36800,65500,1946,0.212,0.434,0.014,0.01,0.004,0.028,0.015,0.003,0,0.007,0.013,0.001,0.001,0.001,0.002,0
272,45700,67500,1946,0.252,0.428,0.021,0.025,0.006,0.01,0.02,0.003,0,0.008,0.016,0.001,0.001,0.001,0.003,0
273,52000,64500,1973,0.186,0.7,0.012,0.005,0.005,0.002,0.021,0.01,0,0.029,0.031,0.001,0.001,0.001,0.001,0
274,60000,75500,1971,0.247,0.796,0.022,0.014,0.011,0.005,0.012,0,0,0.008,0.005,0,0.001,0.001,0.003,0
275,61000,74500,1971,0.204,0.792,0.024,0.013,0.008,0.005,0.012,0,0,0.008,0.006,0,0.001,0.001,0.003,0
276,70000,86000,1973,0.193,1.19,0.023,0.019,0.022,0.046,0.02,0.008,0,0.012,0.014,0.001,0.003,0.041,0.001,0
277,46400,53500,1955,0.045,0.415,0.015,0.003,0.005,0.001,0.013,0.006,0.001,0.021,0.071,0.013,0.002,0.002,0.006,1
278,47700,54500,1955,0.056,0.44,0.014,0.002,0.004,0.003,0.017,0.008,0,0.046,0.064,0.006,0.002,0.002,0.007,1
279,57000,66500,1967,0.132,1.14,0.012,0.024,0.009,0.002,0.031,0.007,0.003,0.022,0.024,0.002,0.002,0.018,0.007,0
280,45600,73000,1929,0.192,0.896,0.019,0.14,0.027,0.002,0.012,0.002,0,0.01,0.03,0.002,0.001,0.001,0.004,0
281,48200,78500,1929,0.218,0.927,0.017,0.143,0.029,0.001,0.012,0.002,0,0.008,0.009,0.001,0.001,0.001,0.004,0
282,48700,76000,1930,0.227,0.795,0.024,0.032,0.012,0.01,0.021,0.006,0.001,0.027,0.025,0.007,0.002,0.001,0.004,0
283,54500,79500,1953,0.15,0.68,0.016,0.004,0.016,0.001,0.042,0.008,0.001,0.017,0.021,0.002,0.002,0.001,0.006,0
284,55500,71000,1959,0.15,0.588,0.023,0.005,0.006,0,0.019,0.004,0,0.009,0.022,0.002,0.002,0.001,0.005,0
285,57500,69000,1959,0.15,0.588,0.023,0.005,0.006,0,0.019,0.004,0,0.009,0.022,0.002,0.002,0.001,0.005,0
286,71500,56500,1951,0.244,0.844,0.03,0.009,0.011,0.011,0.037,0.007,0,0.046,0.148,0.011,0.001,0.001,0.004,0
287,73000,56500,1951,0.257,0.835,0.03,0.009,0.023,0.011,0.038,0.005,0,0.03,0.063,0.005,0.001,0.001,0.004,0
288,75000,63000,1951,0.257,0.835,0.03,0.009,0.023,0.011,0.038,0.005,0,0.03,0.063,0.005,0.001,0.001,0.004,0
289,76000,63000,1951,0.244,0.844,0.03,0.009,0.011,0.011,0.037,0.007,0,0.046,0.148,0.011,0.001,0.001,0.004,0
290,81500,99500,1967,0.228,0.981,0.017,0.017,0.012,0.005,0.017,0.006,0.035,0.012,0.008,0.001,0.001,0.001,0.003,0
291,84000,102000,1967,0.223,0.97,0.017,0.016,0.012,0.005,0.017,0.005,0.034,0.012,0.008,0,0.001,0.001,0.003,0
292,45800,70500,1953,0.24,0.73,0.026,0.006,0.013,0.006,0.028,0.002,0.001,0.023,0.12,0.003,0.001,0,0.04,0
293,63000,78000,1972,0.213,1.25,0.023,0.162,0.011,0.044,0.014,0.008,0,0.011,0.008,0.001,0.002,0.031,0.001,0
294,63000,78000,1972,0.213,1.25,0.023,0.162,0.011,0.044,0.014,0.008,0,0.011,0.008,0.001,0.002,0.031,0.001,0
295,63500,80000,1972,0.223,1.32,0.016,0.026,0.011,0.004,0.013,0.008,0.053,0.017,0.015,0.001,0.001,0.028,0.001,0
296,63500,80000,1972,0.223,1.32,0.016,0.026,0.011,0.004,0.013,0.008,0.053,0.017,0.015,0.001,0.001,0.028,0.001,0
297,65500,81500,1972,0.205,1.28,0.014,0.031,0.013,0.002,0.036,0.011,0.043,0.02,0.015,0.001,0.001,0.033,0.001,0
298,65500,81500,1972,0.205,1.28,0.014,0.031,0.013,0.002,0.036,0.011,0.043,0.02,0.015,0.001,0.001,0.033,0.001,0
299,51500,84000,1949,0.276,1.15,0.019,0.134,0.015,0.009,0.008,0.001,0.001,0.009,0.01,0.001,0.001,0.001,0.003,0
300,47000,58000,1938,0.108,0.384,0.016,0.008,0.009,0.005,0.025,0.004,0,0.011,0.058,0.004,0.002,0.001,0.004,0
301,54000,59500,1938,0.108,0.384,0.016,0.008,0.009,0.005,0.025,0.004,0,0.011,0.058,0.004,0.002,0.001,0.004,0
302,39100,64000,1947,0.185,0.462,0.014,0.033,0.004,0.028,0.015,0.002,0,0.006,0.009,0,0.001,0.001,0.003,0
303,41800,64000,1947,0.186,0.437,0.017,0.019,0.004,0.026,0.025,0.003,0,0.008,0.012,0.001,0.002,0.001,0.004,0
304,68000,80000,1999,0.045,1.3,0.006,0.24,0.01,0.025,0.02,0.018,0.043,0.023,0.056,0.006,0.011,0.056,0.005,0
305,54000,78500,1952,0.22,0.7,0.023,0.21,0.008,0.002,0.042,0.009,0.001,0.07,0.2,0.038,0.002,0.008,0,0
306,54000,83200,1967,0.23,0.121,0.014,0.018,0.01,0.005,0.025,0.012,0,0.012,0.015,0.001,0,0,0,0
307,56500,80000,1967,0.25,1.31,0.012,0.016,0.005,0,0.042,0.01,0,0.018,0.021,0.0003,0,0,0,0
308,61000,86300,1967,0.24,1.09,0.017,0.033,0.009,0,0.029,0.013,0,0.043,0.021,0.001,0,0,0.003,0
309,61500,79500,1967,0.247,1.05,0.018,0.024,0.11,0.01,0.044,0.014,0.002,0.015,0.023,0.002,0.002,0.002,0.006,0
310,52200,84500,1953,0.27,1.12,0.032,0.017,0.014,0.005,0.025,0.015,0,0.034,0.054,0.011,0,0,0.004,0
311,59000,79500,1953,0.23,1,0.037,0.023,0.02,0.005,0.027,0.013,0,0.11,0.043,0,0,0,0,0
312,60500,77500,1976,0.222,1.03,0.01,0.041,0.008,0.003,0.011,0.006,0.03,0.009,0.052,0.002,0.002,0.003,0.018,0
313,55000,74500,1971,0.199,1.072,0.018,0.033,0.006,0,0.025,0,0.002,0.021,0.036,0,0.002,0.006,0,0
314,58000,76500,1970,0.2,1.19,0.024,0.042,0.014,0.002,0.031,0.009,0.003,0.012,0.063,0.003,0.002,0.003,0.02,0
315,61000,81000,1970,0.21,1.29,0.019,0.063,0.018,0.001,0.022,0.011,0.004,0.019,0.068,0.002,0.002,0.003,0.021,0
316,63000,78000,1970,0.203,1.085,0.016,0.032,0.011,0.002,0.044,0.007,0.002,0.021,0.027,0.006,0.002,0.005,0.006,0
317,53500,76000,1957,0.23,0.93,0.024,0.032,0.019,0,0.057,0.012,0,0.053,0.096,0.005,0,0,0,0
318,54500,76000,1954,0.255,1.049,0.022,0.029,0.017,0.004,0.036,0.009,0.003,0.024,0.04,0.004,0.002,0.003,0.006,0
319,62000,89000,1949,0.29,1.04,0.023,0.033,0.01,0.001,0.023,0.016,0,0.034,0.048,0.003,0,0,0,0
320,66500,92500,1968,0.251,1.36,0.017,0.022,0.009,0.002,0.046,0.007,0.001,0.025,0.028,0.001,0.001,0.016,0.005,0
321,72000,101000,1968,0.244,1.34,0.016,0.021,0.008,0.001,0.042,0.007,0.001,0.023,0.03,0.001,0.001,0.015,0.005,0
322,73000,81000,1956,0.29,1,0.023,0.088,0.01,0,0.16,0.01,0,0.036,0.07,0.003,0,0,0.005,0
323,52600,72250,1958,0.24,1.09,0.018,0.04,0.01,0.019,0.02,0.011,0,0.005,0.014,0.002,0,0.004,0,0
324,56500,79000,1952,0.261,0.948,0.027,0.064,0.017,0.004,0.019,0.008,0.003,0.072,0.149,0.014,0.002,0.003,0.025,0
325,58000,78500,1952,0.269,1.07,0.033,0.066,0.016,0.002,0.017,0.007,0.003,0.03,0.19,0.02,0.002,0.004,0.037,0
326,59000,81500,1960,0.257,1.1,0.018,0.072,0.015,0.003,0.036,0.009,0,0.096,0.114,0.01,0.001,0.001,0.021,0
327,59500,79500,1952,0.243,1.01,0.035,0.069,0.019,0.002,0.02,0.008,0.003,0.065,0.11,0.013,0.002,0.003,0.027,0
328,60000,82500,1960,0.263,1.11,0.019,0.06,0.012,0.002,0.055,0.008,0,0.012,0.014,0.001,0.001,0.001,0.002,0
329,60300,78100,1952,0.278,0.982,0.029,0.112,0.018,0.001,0.012,0.005,0.003,0.07,0.078,0.004,0.002,0.002,0.027,0
330,62500,83000,1952,0.269,1.07,0.033,0.066,0.016,0.002,0.017,0.007,0.003,0.03,0.19,0.02,0.002,0.004,0.037,0
331,64500,88000,1952,0.264,0.976,0.025,0.075,0.012,0.004,0.02,0.006,0.003,0.069,0.125,0.009,0.002,0.003,0.028,0
332,67000,90000,1964,0.198,1.3,0.018,0.044,0.01,0.001,0.018,0.002,0.003,0.017,0.07,0.008,0.001,0.012,0.023,0
333,68000,85500,1960,0.25,1.1,0.019,0.069,0.013,0.001,0.044,0.023,0,0.095,0.112,0.006,0.001,0.001,0.021,0
334,72000,91000,1992,0.07,1.41,0.003,0.225,0.011,0.026,0.024,0.005,0,0.017,0.007,0,0.002,0.041,0.004,0
335,58500,82500,1952,0.262,0.968,0.032,0.045,0.013,0.003,0.02,0.006,0.003,0.029,0.14,0.013,0.002,0.003,0.032,0
336,42100,64500,1958,0.271,0.441,0.025,0.028,0.005,0.001,0.026,0.008,0,0.007,0.012,0.001,0.007,0.001,0,0
337,53500,75500,1950,0.29,0.71,0.03,0.032,0.017,0.001,0.02,0.014,0,0.076,0.067,0,0,0,0,0
338,55000,87500,1954,0.248,1.21,0.017,0.168,0.014,0.024,0.047,0.012,0.002,0.065,0.058,0.004,0.001,0.002,0.005,0
339,47000,70000,1953,0.255,0.59,0.019,0.039,0.008,0.005,0.025,0.005,0.001,0.007,0.014,0.002,0.007,0.001,0.006,0
340,48400,71000,1953,0.255,0.59,0.019,0.039,0.008,0.005,0.025,0.005,0.001,0.007,0.014,0.002,0.007,0.001,0.006,0
341,50600,79800,1954,0.252,1.24,0.023,0.103,0.012,0.012,0.045,0.026,0.003,0.064,0.07,0.006,0.002,0.002,0.007,0
342,57000,69000,1955,0.223,0.835,0.021,0.005,0.01,0.003,0.026,0.004,0,0.018,0.033,0.003,0.001,0.002,0.004,0
343,58200,71000,1955,0.23,0.9,0.027,0.004,0.016,0.018,0.024,0.008,0.001,0.069,0.075,0.004,0.002,0.002,0.007,0
344,63500,82500,1955,0.234,0.816,0.029,0.007,0.016,0.006,0.03,0.001,0,0.019,0.037,0.002,0.001,0.002,0.004,0
345,64500,87500,1975,0.247,1.13,0.014,0.016,0.016,0.006,0.048,0.02,0.049,0.017,0.011,0.001,0.001,0.02,0.003,0
346,69000,88000,1975,0.238,1.15,0.015,0.028,0.015,0.004,0.043,0.017,0.055,0.025,0.015,0.001,0.001,0.024,0.005,0
347,72000,96500,1975,0.247,1.37,0.019,0.025,0.015,0.004,0.048,0.017,0.056,0.024,0.021,0.003,0.001,0.027,0.004,0
348,53000,69500,1964,0.219,0.866,0.022,0.017,0.007,0.003,0.031,0,0.002,0.011,0.014,0.001,0.001,0.002,0.005,0
349,55000,79000,1966,0.246,1.09,0.014,0.044,0.012,0.001,0.012,0.004,0.035,0.011,0.085,0.001,0.001,0.001,0.025,0
350,59700,88100,1965,0.274,1.09,0.006,0.046,0.011,0.001,0.011,0.006,0.032,0.01,0.081,0.002,0.001,0.001,0.025,0
351,62000,85600,1965,0.24,1.19,0.022,0.028,0.029,0.001,0.076,0.011,0,0.037,0.04,0.002,0.001,0.001,0.005,0
352,37900,66000,1950,0.26,0.77,0.019,0,0.013,0.035,0.025,0.014,0,0.041,0.045,0,0,0.0002,0,0
353,48650,69100,1953,0.27,0.54,0.031,0.036,0.007,0.008,0.022,0.008,0,0.019,0.031,0.001,0,0,0.004,0
354,62000,84000,1967,0.214,1.15,0.021,0.019,0.016,0.005,0.035,0.016,0.023,0.06,0.073,0.004,0.003,0.034,0.013,0
355,55400,75600,1956,0.25,0.84,0.03,0.094,0.012,0.002,0.054,0.009,0.002,0.068,0.26,0.035,0.002,0.002,0.01,0
356,39700,64500,1930,0.078,0.406,0.051,0.011,0.095,0.001,0.007,0.001,0.005,0.006,0.004,0,0.001,0.001,0.003,0
357,46500,66000,1930,0.064,0.386,0.05,0.009,0.101,0.001,0.007,0.001,0.004,0.006,0.004,0,0.001,0.001,0.002,0
358,49700,66500,1930,0.243,0.816,0.013,0.057,0.016,0.002,0.025,0.002,0,0.005,0.006,0.001,0.001,0.001,0.001,0
359,50500,79000,1930,0.084,0.391,0.068,0.006,0.109,0.001,0.007,0.001,0.005,0.006,0.005,0,0.001,0.001,0.001,0
360,45600,68000,2001,0.133,1.04,0.005,0.198,0.007,0.03,0.008,0.002,0.063,0.007,0.013,0.001,0.002,0.001,0.001,0
361,56500,72500,1954,0.249,0.856,0.037,0.004,0.016,0.011,0.027,0.007,0.001,0.023,0.078,0.011,0.002,0.002,0.006,0
362,51500,76000,1950,0.245,1.01,0.027,0.015,0.009,0.02,0.026,0.007,0.001,0.048,0.057,0.004,0.004,0.002,0.005,0
363,54000,77000,1950,0.259,0.76,0.024,0.052,0.01,0.018,0.033,0.005,0,0.028,0.036,0.003,0.005,0.002,0.004,0
364,42700,59000,1977,0.221,0.898,0.019,0.014,0.011,0.001,0.024,0.002,0.001,0.019,0.042,0.002,0.001,0.001,0.005,0
365,47600,63000,1932,0.119,0.468,0.014,0.006,0.02,0,0.012,0.003,0,0.013,0.038,0.005,0.002,0.001,0.005,0
366,53000,66000,1952,0.267,0.689,0.027,0.009,0.008,0.002,0.035,0.012,0,0.049,0.167,0.009,0.001,0.001,0.035,0
367,54500,65500,1985,0.159,0.855,0.015,0.007,0.004,0.002,0.016,0.002,0,0.015,0.01,0.001,0.001,0.001,0.001,0
368,60000,67000,1993,0.066,0.622,0.006,0.152,0.02,0.032,0.031,0.006,0,0.012,0.015,0.001,0.002,0.013,0,0
369,67500,72000,2013,0.086,0.958,0.002,0.113,0.01,0.027,0.016,0.003,0,0.019,0.004,0,0.002,0.017,0,0
370,39200,60000,1930,0.164,0.513,0.017,0.027,0.007,0.011,0.008,0,0,0.007,0.02,0.001,0.001,0.001,0.004,0
371,43500,79500,1953,0.29,0.85,0.018,0.17,0.013,0.016,0.022,0.012,0.002,0.024,0.038,0.005,0.002,0.002,0.006,0
