Repository: tmacleod/datasets

File: reza_pipegrader_db_TRAIN.csv (part 1 of 9)
ID,Yield,Tensile,Elongation,C,Mn,S,P,Ni,Cu,Nb,Vintage,Grade_Name
830,46779.17191,73147.96873,36.8158755,0.229344029,0.367987026,0.02057603,0.027053979,0.116895181,0.067393174,0.000126708,1930.727125,Grade B
1338,61432.74828,80323.95671,27.56476486,0.196060765,0.373926887,0.021275544,0.01094837,0.019141116,0.016105269,0.000431404,1967.756527,X42
1726,56166.59331,71069.64888,25.49896664,0.213028651,0.922029459,0.029076752,0.051006279,0.005878318,0.250809962,0.002822094,1947,X46
547,40400,64500,44.2,0.254,0.563,0.02,0.007,0.011,0.012,0.001,1953,Grade B
2004,65000,79000,31,0.201,0.737,0.014,0.008,0.036,0.054,0.028,1968,X52
1362,63198.02354,69356.98911,31.56124572,0.236692568,0.868158618,0.023206755,0.020087681,0.041815634,0.264701868,0.001481677,1987.785871,X42
1703,49015.09112,66815.0272,27.74172951,0.257912978,0.607205375,0.013123478,0.049137194,0.063383383,0.154912201,0.001870936,1967,X46
66,32735.73966,53600.28528,41.4659462,0.09279839,0.277419501,0.024030551,0.000320438,0.008917705,0.058653192,0.000293647,1943,Grade A
331,34991.25419,51397.53257,34.21548834,0.106337166,0.521140153,0.013795258,0.007742947,0.01277056,0.037877472,0.000979866,1948.052289,Grade A
771,40070.08175,71793.47635,41.56300297,0.216903661,0.591169836,0.016792101,0.000341379,0.056192747,0.135789183,0.002227894,1947.500971,Grade B
2194,50100,61700,27.7,0.065,0.882,0.013,0.012,0.009,0.015,0.032,1962,X52
2873,58000,74000,20.5,0.232,1.26,0.019,0.008,0.027,0.033,0.019,1987,X60
416,36026.4834,60426.5987,52.78945791,0.016221663,0.342187012,0.012186292,0.008804689,0.030044501,0.091553,0.001763728,1950.272128,Grade A
2530,76709.91083,90273.10444,24.15368506,0.206882148,1.191746406,0.015167368,0.007075589,0.055174261,0.076414626,0.029834707,1952.188531,X56
1926,56500,67500,27.9,0.2,1.1,0.024,0.015,0.011,0.072,0.021,1953,X52
624,46732,73596,35.7,0.245,0.783,0.028,0.013,0.007,0.013,0.001,1937,Grade B
2456,76996.05425,94871.39898,23.7500396,0.208901757,1.168895524,0.019241043,0.01468369,0.042792805,0.110261412,0.024450699,1952.514761,X56
4076,81407.85104,94840.52543,28.70302892,0.058483371,1.079333184,0.001791807,0.015376187,0.084582271,0.169828526,0.036861227,2014.427266,X70
1160,53481,67079,35.1,0.246,0.722,0.002,0.007,0.018,0.068,0.001,1960,X42
2278,64749.30433,92186.41214,29.50749845,0.275031242,1.117073778,0.009893719,0.011627781,0.069514756,0.050448399,0.011889285,1955.068034,X52
4106,78906.89509,99730.98678,30.86352627,0.071496455,1.604718442,0.002124462,0.010829847,0.037269058,0.063303582,0.061656228,2010.822818,X70
3707,67968.48344,90123.35391,26.0778586,0.000280683,0.74517812,0.001192346,0.007428803,0.028998005,0.152807841,0.050187777,1965.863867,X65
2624,77506.91529,116524.4743,27.82386992,0.270010016,0.397433391,0.018629458,0.011139704,0.13465242,0.188354353,0.006883047,1951.202215,X56
1752,54692.97928,73117.80099,22.98249632,0.251123955,0.702876217,0.017311114,0.004880306,0.012408918,0.331511489,0.001225447,1955,X46
2173,56800,82100,27.1,0.243,1.29,0.011,0.01,0.063,0.112,0.001,1983,X52
881,39941.66036,74563.65608,36.56679243,0.146240477,0.545736336,0.02101927,0.020713989,0.032632949,0.096054985,0.000566955,1933.769808,Grade B
3398,70488.97285,78414.74333,21.36298005,0.048418314,1.136368053,0.005221916,0.005841683,0.010423859,0.026496215,0.050315061,1973.668054,X65
1459,54500,70000,18.8,0.25,0.57,0.015,0.005,0.009,0.201,0.002,1958,X46
1889,50610.72058,79452.33653,19.06161053,0.243109943,0.700454377,0.020136875,0.06805628,0.022529599,0.286119769,0.002725637,1966.34416,X46
3785,78561.70565,95546.82074,31.0783642,0.052728914,1.512366964,0.00346661,0.013836929,0.103680251,0.322896271,0.056300414,2008.236232,X70
3685,71533.47427,86290.37845,29.26231553,0.258557574,0.65525751,0.006022668,0.014140468,0.039736985,0.119915185,0.05624127,2009.625585,X65
1171,50303,72375,26.2,0.267,0.782,0.03,0.008,0.028,0.11,0.001,1959,X42
760,40318.31885,64698.73124,25.18402447,0.268753388,0.939583564,0.021723043,0.01771228,0.093352686,0.04256679,0.005331883,1968.905824,Grade B
1209,54677.33598,76860.70154,29.5328436,0.245102432,0.868835388,0.015763013,0.007751327,0.007210099,0.020754455,0.001474505,1945,X42
3334,70509.62913,86005.9625,24.33143645,0.052822063,1.398689014,0.012142123,0.014919722,0.059716783,0.109155353,0.036726534,1992.92987,X65
2964,61436.53231,93170.77393,31.36776433,0.037297912,0.945829758,0.013894559,0.011833655,0.129883097,0.072193093,0.024466096,1967,X60
3446,71374.56576,85821.94799,21.40464184,0.060349242,0.778736232,0.020949987,0.014652933,0.009031008,0.087934024,0.053761209,2003.208305,X65
3214,75029.3223,89431.52528,32.46425721,0.178334261,1.241917097,0.022145214,0.011249016,0.168397302,0.07425883,0.027066961,1962.594719,X60
3616,69814.79744,98883.85762,31.40711178,0.146723405,1.565897509,0.007446553,0.006168352,0.006993506,0.000540647,0.021266996,1994.289384,X65
1070,54500,69000,34.9,0.178,0.5,0.017,0.005,0.05,0.137,0.001,1964,X42
2179,57500,68000,26.3,0.229,0.83,0.018,0.011,0.009,0.011,0.001,1948,X52
2016,53900,74500,28,0.237,0.97,0.021,0.012,0.009,0.014,0.003,1955,X52
870,41992.72726,71648.27914,28.7145479,0.234474737,0.815267442,0.02491836,0.011985219,0.014188676,0.078289217,0.001600908,1977.99651,Grade B
2295,66018.82636,72398.54993,34.8802894,0.226318796,0.946339778,0.005030269,0.009807519,0.01165296,0.032686416,0.002759988,1959.379391,X52
717,39246.67209,74731.73059,33.22447011,0.063349951,0.651078498,0.01841475,0.0329592,0.03460976,0.004958908,0.002094383,1959,Grade B
3089,72248.84696,99422.75649,21.26009532,0.161879055,1.154828365,0.005147929,0.002049629,0.270539143,0.031680651,1.55E-05,1968.334332,X60
2008,60000,76000,33,0.267,0.917,0.016,0.011,0.012,0.031,0.002,1968,X52
2878,72000,101000,29.3,0.244,1.34,0.016,0.008,0.023,0.03,0.015,1965,X60
3145,66373.32928,90711.76684,29.93755804,0.125967741,1.132251642,0.020674167,0.007160056,0.083157476,0.151130151,0.029617457,1987.262933,X60
2977,66082.41937,94803.21348,31.7812738,0.206572096,0.980117853,0.014140091,0.00987697,0.125159212,0.128607477,0.026362925,1975,X60
595,53000,66000,34,0.267,0.689,0.027,0.008,0.049,0.167,0.001,1952,Grade B
3388,72368.12306,87387.48418,26.37625567,0.176219496,1.371657041,0.002313725,0.015295135,0.023412853,0.021377012,0.049514512,1995.720896,X65
4190,78401.88251,94551.25597,32.46799109,0.080165153,1.252347556,0.001186164,0.013273079,0.073584942,0.246628458,0.079387615,2008.240859,X70
4111,78429.02349,98254.16677,29.93890713,0.044626359,1.401122605,0.002643199,0.013012323,0.083401542,0.104152143,0.047374316,2005.200889,X70
3658,75156.79587,92813.67575,25.88340007,0.097662838,1.4982305,0.022717381,0.022949195,0.045826243,0.101190769,0.055876712,1975.433252,X65
1793,56790.44982,68309.80145,26.94686724,0.20961017,0.742253999,0.017496182,0.044482419,0.045408746,0.282968779,6.27E-05,1955.367953,X46
3212,66745.74458,91344.98495,23.32711916,0.145563255,0.915222598,0.016249964,0.013861174,0.250817098,0.159507515,0.036985427,1967.399694,X60
3030,66722.59683,92679.05333,22.72850846,0.173369029,1.389746518,0.020651394,0.007322581,0.138944354,0.149107874,0.016358616,1966,X60
2949,66255.01362,89760.75417,23.48095484,0.235311916,0.923859855,0.021403511,0.001835319,0.052428193,0.236225201,0.009991343,1966,X60
1013,47400,71000,33,0.25,0.69,0.025,0.006,0.029,0.081,0.002,1952,X42
3482,72464.15826,86171.88533,30.55517575,0.131030722,1.320648168,0.00193957,0.013282454,0.031978113,0.151164502,0.038643719,2008.967012,X65
1901,51090.05723,73204.19264,26.92514415,0.256179142,0.883455193,0.017863785,0.059976582,0.047973947,0.278922434,0.001068011,1955.465598,X46
3407,71725.75171,90396.3336,22.84458627,0.088773686,1.507225499,0.017783967,0.013608856,0.050059442,0.053309138,0.054113591,2008.243855,X65
638,65333,76582,28.9,0.184,0.544,0.024,0.004,0.137,0.168,0.001,1956,Grade B
782,47085.65709,64655.71094,35.69978966,0.188722577,1.066612925,0.018065801,0.019425204,0.124111628,0.023750926,0.001545079,1953.000887,Grade B
3276,63129.1175,84354.98633,22.99454308,0.254952312,1.066335559,0.019250007,0.004403723,0.178562646,0.128160836,0.034479569,1989.457572,X60
4146,83833.83009,93223.39162,30.49669088,0.051981907,1.207159141,0.002679236,0.013007782,0.045149299,0.057265418,0.083949377,2012.898302,X70
1686,58343.73744,75369.46365,27.73935848,0.26849499,0.742754102,0.020273013,0.047123928,0.04333972,0.171300165,0.000830611,1954,X46
1486,51000,69500,24.6,0.241,0.823,0.023,0.007,0.027,0.098,0.002,1952,X46
1747,59142.45135,68110.77533,24.50589915,0.257709497,0.799000686,0.020567857,0.010772806,0.055329728,0.335262682,0.001093622,1948,X46
2095,59000,80500,32.9,0.19,0.726,0.011,0.004,0.009,0.019,0.001,1968,X52
3832,82250.73742,99761.47266,30.83823442,0.044075069,0.844874432,0.002509374,0.016316599,0.095610111,0.098597346,0.072703289,2009.843106,X70
3204,73965.63492,101037.2743,31.91263637,0.202091552,1.021520307,0.015570131,0.004120465,0.162225501,0.084224445,0.001257638,1989.436747,X60
1371,63211.07678,77661.86261,41.25508853,0.257923948,0.632966996,0.025797628,0.010644589,0.034141817,0.144833621,0.005752321,1953.506432,X42
2652,77156.29442,112080.3414,22.91431546,0.22132783,0.520321672,0.01990085,0.01864818,0.022074504,0.092864023,0.031650907,1957.387446,X56
1353,54827.09718,65778.4197,47.50350451,0.249853185,0.478148336,0.007920612,0.013058084,0.01653488,0.257350657,0.006406079,1952.364054,X42
852,38099.98578,71982.37124,24.29092959,0.189242025,0.599821425,0.02176491,0.030866106,0.090816272,0.0967002,0.000381355,1978.279912,Grade B
655,41784.05493,76229.83988,36.55720949,0.232354735,0.700690302,0.027964638,0.018609919,0.061675509,0.088584268,0.000371792,1962,Grade B
2373,67226.31692,91551.92146,30.70424287,0.254984462,1.010194501,0.025650735,0.004103495,0.022903061,0.102976782,0.005180453,1952.998585,X52
4166,78954.437,103113.666,34.63419629,0.059592394,1.48444128,0.004407412,0.01045558,0.0276422,0.219284007,0.052693207,2009.838942,X70
1436,60091.95484,70794.34206,37.10892382,0.224921731,0.385881646,0.026469976,0.000184542,0.048421787,0.219936069,0.004675812,1977.972417,X42
131,33541.69448,41357.85347,29.95600977,0.012448535,0.309601136,0.022408537,0.009583613,0.021290756,0.072797991,0.000133963,1951,Grade A
1210,58873.33361,73735.20956,33.77187914,0.207898481,0.651347859,0.028342433,0.017988103,0.004474535,0.158430151,0.009639273,1956,X42
2053,63500,86500,32,0.209,1.14,0.017,0.01,0.014,0.017,0.003,1961,X52
947,39826.53228,67262.26735,35.87686988,0.116375082,0.423370732,0.01352993,0.015054784,0.023661826,0.037710109,0.002272911,1971.277048,Grade B
555,45600,73000,28.8,0.192,0.896,0.019,0.027,0.01,0.03,0.001,1929,Grade B
787,42631.53082,77002.04071,34.06658316,0.222773983,0.327161028,0.0178685,0.000932597,0.065612434,0.142884519,0.001230666,1953.863607,Grade B
2196,73400,86600,24.2,0.061,1.007,0.01,0.009,0.009,0.013,0.038,1967,X52
2705,77166.65804,84708.7569,22.87849084,0.217822599,0.772007152,0.013778464,0.024277942,0.119249427,0.008414649,0.007478383,1945.692235,X56
3972,80430.8951,97869.98083,30.438819,0.066601015,1.358212987,0.001407207,0.009627407,0.07145188,0.229926605,0.084127087,2012.199765,X70
1678,57942.85267,75137.79144,23.40326313,0.251247269,0.610543392,0.018147601,0.035446557,0.070953815,0.285729218,0.000162323,1965,X46
2895,71000,82000,26.8,0.09,1.15,0.01,0.013,0.011,0.011,0.04,1975,X60
3282,63567.85783,83051.41587,32.90245729,0.171953555,0.934329948,0.010517809,0.006922431,0.23832699,0.10173064,0.034828527,1981.033647,X60
2284,65746.46353,77034.07676,22.478153,0.256894936,0.882296712,0.021025087,0.021090311,0.008308964,0.139285317,0.004442227,1950.174994,X52
1642,58528.37583,71948.59672,25.89719787,0.204593817,0.863665078,0.018372823,0.044511083,0.044384304,0.156621982,0.002025431,1954,X46
358,33632.8996,48003.44574,29.24833249,0.112661606,0.276959069,0.028901519,0.007223933,0.009840593,0.124467845,0.000907796,1943.355007,Grade A
698,55050.30589,73966.27681,32.53326279,0.132034311,0.466142168,0.025752521,0.020717409,0.043447729,0.066798579,0.000932017,1969,Grade B
3875,80822.16167,91537.79889,33.6354607,0.050862844,1.299143075,0.005290109,0.013833937,0.084550452,0.224032284,0.05539014,2009.85761,X70
1892,56788.60022,70229.92861,29.14515752,0.272435834,0.65026017,0.012307503,0.057656079,0.028096276,0.347677667,0.002402272,1953.144353,X46
908,38662.72203,70600.73564,41.50598126,0.232816258,0.384604946,0.020756733,0.012255724,0.098774541,0.054259543,0.000906068,1946.369174,Grade B
2155,70500,81000,20.9,0.226,0.976,0.015,0.017,0.052,0.1,0.001,1960,X52
3585,74781.77717,93161.85972,24.50676731,0.023958573,1.483889128,0.013592539,0.01247708,0.019149648,0.092382595,0.023279343,1981.192545,X65
1036,60000,73500,30.5,0.219,0.88,0.023,0.008,0.01,0.011,0.002,1957,X42
1032,54000,65000,32.7,0.225,0.8,0.018,0.006,0.013,0.017,0.001,1957,X42
3363,74549.66103,88454.71724,25.33987886,0.063331116,0.800269575,0.001579568,0.014396893,0.023071877,0.082939005,0.041967649,1972.884652,X65
2105,51000,73500,26.8,0.205,0.752,0.024,0.006,0.026,0.11,0.001,1968,X52
2228,58436,78915,33.3,0.239,0.996,0.023,0.012,0.025,0.045,0.001,1954,X52
136,33311.48776,45760.29774,35.71893115,0.179125952,0.254351533,0.023452708,0.012527986,0.028410131,0.108343589,0.001301982,1942.58309,Grade A
75,34385.8618,54856.87837,49.69959824,0.04639241,0.695389409,0.023628867,0.021776306,0.01633507,0.083931489,0.000358734,1950,Grade A
2089,68000,88500,31.5,0.236,1.22,0.021,0.019,0.041,0.03,0.029,1968,X52
7,35446.12759,49620.50877,30.40473264,0.013568611,0.393180627,0.017473884,0.000243004,0.037259215,0.066120982,0.001555513,1943,Grade A
1116,51000,79000,33.6,0.261,0.838,0.026,0.017,0.016,0.016,0.001,1949,X42
3288,73382.53255,89177.60464,30.73035607,0.179982945,0.98152335,0.020556648,0.007065356,0.159551343,0.053973308,0.010159802,1995.23249,X60
374,36839.10026,49497.94325,54.50569235,0.086886767,0.723135698,0.027222766,0.017410335,0.031607104,0.074124891,0.001096556,1950.898961,Grade A
4219,79451.7451,107688.4244,34.46413186,0.022259227,0.987164821,0.004484476,0.015472658,0.014599754,0.344773222,0.060365596,2014.560499,X70
2547,77140.83305,107861.6485,21.56256494,0.214199968,0.017434962,0.001208601,2.92E-05,0.112353978,0.053158121,0.027519747,1954.892824,X56
3591,69536.59827,93320.68798,27.36708124,0.119623814,1.262882958,0.008232347,0.011982898,0.032442981,0.048828611,0.033253069,1967.864123,X65
1056,59000,69000,36.4,0.176,0.888,0.017,0.005,0.017,0.02,0.001,1960,X42
2487,77159.87656,96182.77086,24.84120255,0.239334238,1.150118505,0.017400222,0.014165512,0.071877904,0.053667802,0.03281753,1952.332911,X56
477,32728.97914,46414.50878,27.35046438,0.085657517,0.38170476,0.023408648,0.003689431,0.012995539,0.050834084,0.001004037,1946.318898,Grade A
3144,70550.51948,104430.4717,26.88193087,0.165605896,1.135374257,0.022021941,0.010174708,0.174875339,0.153066717,0.026324815,1970.128977,X60
3631,72125.38616,88661.3655,26.59937196,0.196058787,0.990446004,0.002912435,0.014840536,0.020536889,0.041703141,0.065990859,1974.291513,X65
2990,62191.75607,82252.48999,25.6062081,0.204553432,1.181733958,0.015635931,0.006266068,0.434090687,0.091525387,0.008876921,1988,X60
1272,57608.55358,74196.8739,29.99729504,0.226601034,0.661214806,0.013172503,0.013339637,0.077046151,0.056621363,0.001392821,1955,X42
1497,58500,78500,30.8,0.249,0.785,0.018,0.028,0.054,0.127,0.001,1963,X46
3771,81500,93000,23.9,0.048,1.59,0.002,0.014,0.013,0.023,0.076,2006,X70
3902,81063.91521,93380.13345,30.79396127,0.051972337,1.563774107,0.000574158,0.012894518,0.12906712,0.120655255,0.076702294,2008.559407,X70
3186,65181.61736,90542.89168,31.66564637,0.178694391,1.087074978,0.013547381,0.01146512,0.237735157,0.135098936,0.016450477,1980.463164,X60
3415,70120.76462,88396.90028,31.33939433,0.086053868,1.116426803,0.006737118,0.005074722,0.008859891,0.1021875,0.054752911,1972.290243,X65
307,36436.76282,47888.66007,33.21266685,0.106904888,0.434911833,0.027438664,0.007724332,0.009080078,0.060491464,0.001226022,1949.342421,Grade A
2,41700,52500,44,0.064,0.38,0.021,0.009,0.04,0.124,0.001,1948,Grade A
1476,52000,75000,31,0.246,0.773,0.013,0.035,0.032,0.035,0.002,1949,X46
221,37789.43866,42163.39893,35.10875867,0.09159117,0.314440756,0.01939239,0.019176355,0.017226858,0.012911118,0.001660125,1945.046854,Grade A
930,50463.08074,70693.96383,25.49232931,0.204918909,0.282590269,0.012521152,0.04763599,0.059071626,0.021006057,0.000819754,1958.335274,Grade B
2336,65809.0061,94310.18795,29.63205664,0.237676526,1.221612546,0.011764846,0.010365424,0.009503353,0.113924523,0.003084699,1951.455128,X52
909,42640.89742,73099.94847,30.77640407,0.199945525,0.799110585,0.022904725,0.027878999,0.003077879,0.073868745,0.003205354,1954.030527,Grade B
3155,72277.33114,80795.39753,22.6111732,0.234364934,0.754461726,0.016799238,0.008291829,0.138624928,0.163012772,0.026756247,1976.435113,X60
734,46340.33867,62034.5588,32.40545729,0.158792958,0.474616765,0.028290458,0.043571393,0.024705668,0.055388589,0.001193236,1941,Grade B
3861,82100.97891,93670.89038,32.30024355,0.044444834,1.053473375,0.003754789,0.011888123,0.097367327,0.153868744,0.101448557,2017.479874,X70
3851,78316.69964,87663.87096,29.35351879,0.05140583,1.508945712,0.003500328,0.011125434,0.047203146,0.163456751,0.050702473,2010.076701,X70
56,31184.82064,55075.01863,26.45173594,0.01907569,0.413767933,0.02160443,0.01225167,0.015780454,0.110446513,5.13E-05,1939,Grade A
3695,71438.46056,84754.97219,27.89385643,0.113710444,1.542522076,0.000915977,0.004909731,0.03193502,0.038125693,0.073551941,2005.085966,X65
617,39500,67500,37.3,0.239,0.56,0.015,0.009,0.005,0.002,0.001,1983,Grade B
2617,77308.89082,95838.86706,21.15544965,0.172921229,0.415685168,0.028345037,0.007177605,0.130720198,0.060555312,0.021161524,1955.450313,X56
3256,69302.5581,99199.52206,27.95426341,0.208643669,1.102920168,0.016509391,0.004867367,0.153413105,0.041995578,0.031423217,1989.038788,X60
878,45896.39499,74398.69087,37.21829125,0.138395589,0.158539322,0.019586075,0.002692521,0.024094487,0.021993378,0.00269471,1948.721959,Grade B
462,35218.63613,56589.88406,26.8997344,0.058372757,0.310111257,0.019031884,0.010887849,0.039749251,0.036155141,0.001576563,1943.119571,Grade A
2522,77083.08383,100735.4544,26.82094298,0.222964908,1.601405785,0.013333942,0.013268623,0.030135488,0.155581354,0.020901313,1953.56781,X56
4022,81731.13471,96097.211,26.26575236,0.058148132,1.472052336,0.003051782,0.015533424,0.031808485,0.131557196,0.067549679,2006.244997,X70
3348,70582.22829,84847.47143,26.72304508,0.218912419,0.873319922,0.006142434,0.006790171,0.052080692,0.019774978,0.031790943,1989.847086,X65
3202,69599.94404,90711.57781,33.76030352,0.206728965,1.164210645,0.009135163,0.009319139,0.18101699,0.061409223,0.000761106,1987.962929,X60
637,41435,68318,34.8,0.258,0.535,0.025,0.005,0.007,0.013,0.001,1955,Grade B
4035,81613.39955,98429.28918,31.85386071,0.042444088,1.448837477,0.001936228,0.012467309,0.111076331,0.272019522,0.076931951,2006.605157,X70
751,42041.70358,67127.95926,27.22695965,0.188235601,0.80377653,0.004228123,0.001459451,0.016291295,0.018456407,0.002026986,1935.727387,Grade B
2724,77301.52816,97605.03516,24.43137358,0.188781739,0.389660231,0.001207561,0.012200289,0.112899612,0.228190331,0.024253685,1952.633221,X56
2819,76610.75893,106207.5742,26.69493121,0.241550424,0.842065973,0.022739608,0.008138407,0.055618914,0.102282662,0.003542445,1950.791088,X56
619,46500,60706,35.2,0.157,0.585,0.028,0.006,0.049,0.093,0.001,1946,Grade B
3764,82500,101000,30.9,0.065,1.57,0.002,0.01,0.013,0.046,0.066,2012,X70
1629,51831.93584,76862.11062,22.02822356,0.222404006,0.815029599,0.013794128,0.077093312,0.017523442,0.322536825,0.001140251,1972,X46
2343,67916.45387,73103.29796,32.24401101,0.178204411,1.25240074,0.017667509,0.018685107,0.063816594,0.057878918,0.019646836,1951.221637,X52
3899,82814.98185,93350.66609,34.58972219,0.05709138,1.354931395,0.003562266,0.012534085,0.02248562,0.227472841,0.058634752,2009.541256,X70
3556,70576.46142,81505.1299,19.7318677,0.107955252,0.989296345,0.022085321,0.010288085,0.003043422,0.00094178,0.061222915,2004.961175,X65
2130,67000,80500,27.7,0.251,0.967,0.014,0.01,0.014,0.024,0.001,1965,X52
4144,81100.53426,91717.72379,27.335422,0.03702024,1.241264702,0.003231125,0.012622082,0.052230153,0.085170507,0.035956491,2013.666215,X70
510,59500,71500,27,0.215,0.786,0.025,0.008,0.023,0.031,0.002,1972,Grade B
2267,54626.98047,100197.3176,28.91687126,0.259045634,0.737198994,0.017116759,0.026217201,0.035987703,0.083609177,0.002601549,1966,X52
3162,60977.15412,89141.40945,30.80630216,0.20309555,1.198664823,0.018199243,0.013761033,0.226254575,0.021736254,0.047396131,1975.249755,X60
3153,66976.23571,91149.13506,35.96509614,0.142366805,0.943236558,0.018699606,0.010097667,0.112286928,0.077502662,0.007877212,1989.948217,X60
1965,55000,73000,30,0.27,0.86,0.021,0.016,0.01,0.022,0.002,1967,X52
2578,77127.69493,97971.48507,26.15085208,0.149594962,0.955923851,0.031385363,0.014482193,0.057697608,0.124611518,0.010307892,1962.26499,X56
211,34259.48856,54214.49397,33.41009461,0.044444294,0.36071153,0.022498744,0.024170148,0.01497566,0.043985961,0.000604666,1947.515413,Grade A
114,37572.3675,57021.57113,34.51222596,0.026111267,0.564072383,0.009930823,0.009036218,0.014625565,0.052719782,0.001139737,1946,Grade A
3801,79465.36227,97690.80457,32.75398505,0.086062762,1.615192177,0.002501683,0.013431234,0.065907219,0.143991427,0.033342165,2010.506994,X70
291,36027.40471,51212.48803,50.60618178,0.109841011,0.287137348,0.014597401,0.011412273,0.037860555,0.079502118,0.000871884,1954.239656,Grade A
340,35250.0221,60229.78576,26.92495294,0.019552074,0.558312375,0.012315837,0.005966694,0.020208423,0.007889061,0.000320657,1952.958588,Grade A
3317,77000,83500,34.4,0.071,1.21,0.006,0.017,0.004,0.006,0.039,1994,X65
2886,63500,80000,26.7,0.223,1.32,0.016,0.011,0.017,0.015,0.028,1970,X60
631,44879,74652,34.7,0.239,0.529,0.02,0.012,0.028,0.035,0.001,1940,Grade B
1711,50196.80295,82271.69398,25.11680875,0.255281023,0.60055124,0.023050058,0.027511562,0.012507392,0.362399006,0.000483117,1969,X46
2433,76971.75695,103657.121,25.74027068,0.211594504,1.081730192,0.017857164,0.014414695,0.061363681,0.0928461,0.024343466,1951.821426,X56
3049,68829.89312,82837.49805,26.38676185,0.210078867,1.187085094,0.020480309,0.010983264,0.292741591,0.24430524,0.017631769,1964,X60
1151,57500,70200,24.8,0.182,0.514,0.025,0.005,0.078,0.254,0.001,1944,X42
370,33002.27677,50671.74456,44.55561621,0.13913508,0.572146234,0.012498628,0.016785126,0.026906795,0.085915877,0.001699819,1940.976552,Grade A
3198,69516.05656,83487.21164,27.26474769,0.185226436,1.290299603,0.019285602,0.010365718,0.237655036,0.100645721,0.020194249,1980.853899,X60
2339,65993.19151,87134.57943,33.99023961,0.270682452,1.055162372,0.026283551,0.012575493,0.057116412,0.021278776,0.007816108,1951.779512,X52
3106,74497.37509,82041.24517,25.59125224,0.189985114,1.377902442,0.015620351,0.009971334,0.149844735,0.016317704,0.004886944,1976.125054,X60
1704,52903.98347,72021.91063,32.55735312,0.245776996,0.721164353,0.01839695,0.048149693,0.067796358,0.022413029,0.001560842,1950,X46
3123,67469.87533,110660.392,26.01603286,0.162392856,1.090984087,0.017079182,0.006952785,0.145214581,0.078006804,0.03671827,1980.012548,X60
1424,63746.09162,73721.99635,31.61272193,0.149227755,0.490067439,0.029519498,0.00490042,0.032111653,0.001280134,0.000478248,1993.051589,X42
3800,81155.66041,103283.6728,30.88462538,0.063212932,0.779765486,0.004701197,0.015807896,0.038416138,0.1365477,0.061941467,2009.212489,X70
1659,60098.32106,68526.28507,32.12365513,0.241908198,0.881875552,0.019842023,0.051757324,0.054251516,0.1500677,0.000452263,1959,X46
3941,78462.83704,95449.5294,29.6287609,0.060321028,1.534576554,0.000389317,0.01312389,0.070389129,0.066416844,0.059068854,2010.415803,X70
2377,60944.8057,72646.63868,33.90171891,0.230710386,1.157521201,0.024079174,0.02908281,0.010768753,0.08007052,0.019088531,1955.821907,X52
2825,76757.21554,105758.3176,22.98332242,0.173412447,0.759866081,0.024898203,0.006318413,0.085651492,0.102829877,0.01774931,1949.189717,X56
1427,53711.15091,78629.12744,49.24597135,0.210178889,0.585164973,0.01715853,0.001671881,0.041543589,0.154627295,0.009422136,1958.278345,X42
1214,49150.73889,71792.63521,27.30521654,0.220828259,0.615666481,0.023526949,0.007746676,0.031781927,0.219050417,2.31E-05,1977,X42
1531,50700,69700,30.8,0.239,0.617,0.019,0.009,0.039,0.102,0.001,1960,X46
1431,62849.30183,72595.76563,43.13327491,0.239616454,0.577615243,0.028794776,0.005205171,0.062740057,0.073662245,0.001274534,1951.467263,X42
139,33882.35488,59235.18614,15.50381833,0.114030362,0.116387545,0.029247446,0.020281015,0.027182551,0.09455984,0.000975572,1942.049726,Grade A
112,34352.60243,50712.62525,49.3032612,0.087053184,0.35082675,0.029335568,0.013894928,0.038483362,0.031603197,0.001535642,1941,Grade A
2359,55930.89872,93160.491,27.62003676,0.279604097,1.385072609,0.023142883,0.007911928,0.02142594,0.006660922,0.009674735,1959.939891,X52
3917,78910.7483,97598.30634,27.99258235,0.085448268,1.135316497,0.003289935,0.012534893,0.074826889,0.056521132,0.059359452,2014.593295,X70
2796,76694.03965,112388.6074,23.45548246,0.181139653,1.030638467,0.022115364,0.022215685,0.056081146,0.099043649,0.004439285,1953.028413,X56
2681,76948.05674,107589.3968,17.09162911,0.251997138,0.080114747,0.019159775,0.014164166,0.085760252,0.074797244,0.009431202,1957.636057,X56
2644,76799.66088,107449.6029,23.4885778,0.181878338,0.967728994,0.026655486,0.006909787,0.089485167,0.088888302,0.034183499,1950.872581,X56
3477,73637.52306,85693.27898,32.36336997,0.048144518,1.302120786,0.00773553,0.017260041,0.032029885,0.086456544,0.043365833,1979.483526,X65
81,37893.56115,55282.05959,43.42169047,0.096649329,0.548997887,0.020685628,0.005610213,0.027943488,0.045168222,4.98E-05,1952,Grade A
2108,56000,79500,32.75,0.253,0.89,0.021,0.011,0.055,0.146,0.001,1957,X52
2221,65947,77332,27.7,0.105,1.3,0.01,0.017,0.021,0.011,0.001,1970,X52
1728,60304.86684,72171.91039,29.48940788,0.236339456,0.793039361,0.023053276,0.053046788,0.015002383,0.10957531,0.000635339,1959,X46
2656,76405.4348,89904.04185,24.3490826,0.228539952,0.165122071,0.031568137,0.009819663,0.072989762,0.071200619,0.028168641,1951.854224,X56
550,49700,69500,34.6,0.261,0.719,0.027,0.012,0.024,0.121,0.001,1956,Grade B
1340,45748.13186,66035.27873,30.51331132,0.20290057,0.537235936,0.018692868,0.011720898,0.056458621,0.279069537,0.003856368,1961.653341,X42
2687,77378.67436,111966.1536,20.73735449,0.235658128,0.317371664,0.030961809,0.011294481,0.056005524,0.251475748,0.018345996,1956.366216,X56
2655,76509.04017,121200.1684,27.3582735,0.216207262,0.162296027,0.028330371,0.033591582,0.08134626,0.059273278,0.008674352,1953.531798,X56
2168,69000,77500,11,0.13,0.76,0.008,0.007,0.009,0.013,0.001,1953,X52
3833,82737.94537,101499.6312,29.88492415,0.054122411,1.623126648,0.004726263,0.010346997,0.072107933,0.149908059,0.076102687,2015.208082,X70
3086,62815.52167,79039.90135,26.77847596,0.224583263,1.009614366,0.022480075,0.012606735,0.00631919,0.08574029,0.008703017,1963,X60
837,42147.88666,66075.19462,39.35265307,0.180913403,0.231871915,0.011142398,0.024897396,0.036596508,0.103209991,0.000596138,1943.98439,Grade B
2391,75668.39361,95586.33332,26.32082297,0.221578972,0.907478356,0.015878999,0.006317224,0.033169443,0.104436272,0.033129295,1954,X56
4185,82196.28932,99175.80936,30.75735182,0.100798155,1.365143124,0.002118202,0.011545204,0.034307808,0.156149997,0.065442047,2012.43728,X70
3751,69717.38727,91399.5168,28.2861994,0.138508302,1.52822164,0.016266509,0.020352599,0.018096361,0.126601825,0.048094645,2014.472334,X65
2999,64100.51814,93106.88235,28.66685813,0.203893961,0.920984797,0.018938063,0.005107926,0.027626522,0.206813211,0.015978502,1972,X60
278,35119.6689,63743.7292,44.50886625,0.07104977,0.346993575,0.021320307,0.009247917,0.027834244,0.10688653,0.001622363,1946.43751,Grade A
939,41582.154,73262.10843,38.23561577,0.253516623,0.532718085,0.021187545,0.004598028,0.093069094,0.100109862,0.001633353,1962.653465,Grade B
11,31743.29484,56102.56077,33.86448879,0.029219915,0.44963487,0.014561979,0.009899339,0.012657056,0.01376424,0.000187225,1952,Grade A
4136,80503.31606,92284.69797,28.81280475,0.111479339,1.018792734,0.002421747,0.011958234,0.00979552,0.273326326,0.047569535,2009.099218,X70
2061,51500,84000,35,0.276,1.15,0.019,0.015,0.009,0.01,0.001,1950,X52
4028,81627.49423,104747.3191,31.73353374,0.061028909,1.295178652,0.002661313,0.015870062,0.039921085,0.078872526,0.051375278,2009.24776,X70
778,40273.30431,61793.32835,34.58806062,0.262970317,0.651406669,0.017634667,0.008152099,0.015112832,0.000624732,0.001113783,1973.447073,Grade B
1189,49752,60437,29.2,0.15,0.66,0.016,0.007,0.038,0.108,0.001,1951,X42
3486,74730.60684,96774.08691,27.0068552,0.176570598,1.101911599,0.00793801,0.012418049,0.019564258,0.021193053,0.04603855,1981.277292,X65
3714,73431.27111,82724.71788,33.01225413,0.132043466,0.870650338,0.000648335,0.007721259,0.049050835,0.015157461,0.055436592,1984.550204,X65
3562,70909.95689,86184.21667,19.62960735,0.085207413,1.072220639,0.007242725,0.012742395,0.021013503,0.115213297,0.039600776,1969.035847,X65
718,56149.73528,65886.96938,25.5046532,0.127132689,0.443220932,0.015964121,0.001545178,0.013860366,0.064495804,0.001987908,1949,Grade B
2629,77494.12227,100404.6263,24.73148458,0.249184475,0.517869314,0.022709083,0.032874034,0.029288418,0.121406464,0.015583277,1954.44578,X56
2346,64460.61625,91790.13025,28.55728598,0.278819338,1.042798409,0.012980846,0.023238492,0.034075323,0.209583235,0.020261436,1977.244175,X52
2584,77672.66023,102256.6221,21.15916354,0.248049907,0.017934582,0.018076978,0.013220644,0.109999203,0.054186444,0.016905237,1954.633477,X56
737,48753.07947,79575.64574,41.46206533,0.262038701,0.530856032,0.019175395,0.02684324,0.01048561,0.020616183,0.004378203,1929,Grade B
4085,81578.21625,95186.40977,30.83029116,0.084300667,1.572465441,0.002042126,0.01152111,0.040728956,0.178940696,0.0459249,2008.12899,X70
3009,75377.58646,90695.10568,32.3793099,0.20236613,1.219640686,0.006491596,0.014348666,0.167736617,0.046123996,0.017958624,1980,X60
1760,51813.48514,73974.18297,29.69492144,0.266248795,0.925927102,0.019316851,0.039599265,0.035966811,0.375116301,0.001864775,1957,X46
85,36510.64554,58428.14764,8.150956952,0.17002844,0.613298003,0.02513135,0.024418294,0.013126515,0.055451381,0.00147265,1950,Grade A
3793,76856.09262,95029.56013,30.92664536,0.036712758,1.322094192,0.001932704,0.013811477,0.002229779,0.198908326,0.027854447,2008.556267,X70
1734,49459.28137,73438.45835,24.03800375,0.210263939,0.688472209,0.019785638,0.04064544,0.057809724,0.229095504,0.000563417,1949,X46
1090,64500,78500,29.1,0.244,0.856,0.02,0.007,0.009,0.011,0.001,1964,X42
1987,56000,73000,27,0.192,0.86,0.015,0.007,0.016,0.033,0.03,1968,X52
3066,65911.12285,100987.2703,32.54059714,0.199463884,1.155488556,0.016843619,0.012139966,0.25414573,0.165237341,0.028271761,1973,X60
3686,70527.34129,83700.30013,31.30182051,0.207987702,0.711957487,0.006581059,0.023773589,0.058357127,0.028155451,0.070050749,1995.932387,X65
0,35100,51500,42,0.042,0.32,0.011,0.006,0.055,0.112,0.002,1948,Grade A
1020,45000,63500,43.2,0.148,0.502,0.018,0.018,0.037,0.018,0.002,1983,X42
424,35519.4033,49777.86514,49.18771137,0.14592021,0.306304422,0.021748971,0.006720048,0.016589088,0.040707593,0.001527623,1944.768331,Grade A
3846,82516.74612,97157.10196,29.92040741,0.064620825,1.547274631,0.001944248,0.011542704,0.110473067,0.248022293,0.071690097,2014.200994,X70
4000,81506.87094,94318.77467,26.75579657,0.070426294,0.884387957,0.002062461,0.013871168,0.098215001,0.216145478,0.056954801,2011.675581,X70
3829,83369.33865,99056.07826,26.13930317,0.005823504,0.829247332,0.004044526,0.016218052,0.077238918,0.226561324,0.052164359,2013.095828,X70
3338,69862.95375,87746.39778,26.59697983,0.141195757,1.471194264,0.018740848,0.015530451,0.002144559,0.06782786,0.051808499,1981.533097,X65
2060,55500,71500,32.9,0.233,0.78,0.027,0.014,0.024,0.063,0.002,1950,X52
2890,69000,88000,23.3,0.238,1.15,0.015,0.015,0.025,0.015,0.024,1972,X60
3483,72657.37579,80356.93042,19.57457731,0.145617496,1.167624412,0.014288542,0.011478857,0.046777411,0.049146606,0.036652992,1979.223308,X65
2096,55000,79000,34.1,0.246,1.09,0.014,0.012,0.011,0.085,0.001,1968,X52
1761,55904.96399,67056.63168,21.06249576,0.222385553,0.753781553,0.025383006,0.037273649,0.020728076,0.220422075,0.001165162,1951,X46
2933,65844.36887,99235.18662,33.84048281,0.1857435,0.944126735,0.022466956,0.009549508,0.111724634,0.02681823,0.012283174,1967,X60
835,42622.83239,60220.34342,37.68909504,0.274008323,0.546978971,0.013697905,0.016626775,0.08842756,0.022344087,0.001998161,1970.506416,Grade B
3776,82995,92531,32.6,0.036,1.56,0.003,0.011,0.089,0.25,0.064,2011,X70
2559,77063.11806,93358.25346,25.18577142,0.199311926,0.917313403,0.018824562,0.009711619,0.047176014,0.160558196,0.009972267,1955.342224,X56
3309,75698.64679,86924.42263,31.26472136,0.158820888,1.152400997,0.018810522,0.00770864,0.151234295,0.006117478,0.004642581,1964.205812,X60
993,61500,74000,31,0.255,1.12,0.022,0.01,0.016,0.011,0.014,1968,X42
2042,54000,68000,34,0.177,0.47,0.026,0.028,0.041,0.096,0.002,1960,X52
427,35672.99582,56246.65466,23.07494574,0.14640604,0.733156124,0.020437666,0.020843183,0.030275129,0.023958036,0.000731557,1940.943997,Grade A
2074,57000,79000,32.08,0.267,1.17,0.015,0.028,0.058,0.423,0.001,1961,X52
194,33932.97152,52280.99736,33.02803987,0.062049921,0.086133617,0.025538394,0.002335551,0.02742213,0.038564075,0.000572005,1949.832168,Grade A
1453,49400,69000,29.7,0.23,0.68,0.012,0.005,0.008,0.234,0.002,1958,X46
914,38503.3495,75889.96917,36.19317788,0.240345859,0.845114192,0.018955823,0.027219731,0.049653309,0.053503981,0.002951589,1977.526528,Grade B
3951,82479.2345,99888.53556,34.0659413,0.075674704,1.505215289,0.002388512,0.014293741,0.040375527,0.062062315,0.051762213,2007.501303,X70
849,38623.47438,77059.29474,47.52849514,0.251497638,0.517011087,0.01957057,0.011471219,0.102899519,0.004028295,0.003157183,1965.554795,Grade B
4113,81707.17263,89784.97223,32.84662298,0.058583457,1.547897328,0.004039239,0.013812427,0.053776962,0.33194835,0.073821387,2010.572385,X70
2670,77586.71417,107796.8571,18.63127391,0.05415767,0.690389844,0.026555259,0.004425543,0.068292275,0.098045492,0.025329589,1958.858277,X56
167,34047.25064,52654.86473,48.64676519,0.145311605,0.521170131,0.022674471,0.015173825,0.00309495,0.100818807,0.000812569,1945.657237,Grade A
1312,44380.78783,74207.60559,13.58268159,0.200228728,0.719478243,0.021623101,0.012988006,0.046361978,0.066871,0.001168292,1967.126014,X42
1607,55695.92604,78882.31577,28.35155402,0.263570423,0.720849506,0.02179489,0.05017857,0.063943127,0.267721325,0.001164131,1973,X46
1309,54083.1659,79701.2807,34.37277678,0.206762554,0.744684693,0.02299541,0.009746964,0.029596979,0.018274715,0.008634698,1984,X42
2172,63000,87500,29.5,0.244,1.205,0.0245,0.0145,0.0635,0.179,0.001,1983,X52
3865,83441.4309,92025.34502,28.07294453,0.050165401,1.316648227,0.003307788,0.005987672,0.071168822,0.195050838,0.09583403,2006.457964,X70
1134,69500,75500,33.1,0.068,0.945,0.006,0.016,0.068,0.129,0.012,1957,X42
755,40822.33142,70798.68118,39.09930792,0.213773574,0.459232152,0.010060126,0.012492732,0.003145672,0.087449419,0.002588934,1971.991617,Grade B
2549,77302.38859,111919.5664,15.87721778,0.234240519,0.416741486,0.022588697,0.010164594,0.045928035,0.072309959,0.018720342,1947.912788,X56
730,41429.46844,62369.94757,24.09502423,0.21553434,0.872965718,0.020830801,0.018338713,0.111822353,0.010033632,0.000441975,1990,Grade B
4157,79730.36702,94246.77674,30.45461919,0.074058221,0.63419117,0.003156646,0.016173787,0.078987822,0.156380818,0.053445367,2009.221578,X70
480,36674.45122,53010.27212,46.51282338,0.052897361,0.510436477,0.013198963,0.012298457,0.015881042,0.186656015,0.000439926,1939.451879,Grade A
3224,62218.20486,83722.67054,28.72163435,0.174213738,1.123022462,0.013435065,0.005647408,0.136028703,0.138592714,0.024827371,1988.182383,X60
392,35819.7386,57365.70265,28.71538637,0.035118525,0.48730273,0.012592413,0.014601094,0.023572298,0.05373733,0.000601868,1948.493017,Grade A
1158,47900,72100,28.9,0.237,0.903,0.02,0.011,0.023,0.037,0.001,1965,X42
2417,76732.52792,97842.61969,26.56492165,0.228533163,1.110492071,0.016282746,0.014391771,0.053971977,0.126983678,0.018446232,1951.511637,X56
3911,75335.59151,94722.08282,26.35234986,0.014591578,1.141529437,0.002830827,0.013105968,0.018789293,0.174897238,0.055132426,2010.127505,X70
2402,76784.14992,95887.37097,25.83104785,0.203107287,1.183562259,0.019229653,0.009715813,0.048162876,0.089169155,0.015999531,1954.357012,X56
103,36557.25941,51797.96559,42.36738651,0.052968779,0.125495721,0.008726842,0.005396177,0.020030913,0.09184464,0.001659678,1948,Grade A
272,35421.1173,44941.95301,42.67109706,0.015053759,0.360557418,0.023704163,0.015726964,0.020390687,0.05789367,0.000747133,1940.604334,Grade A
3325,70000,86000,25.2,0.053,1.05,0.02,0.005,0.014,0.02,0.06,2006,X65
284,32647.42417,55651.4305,35.54777652,0.128674408,0.117391363,0.020830385,0.027531041,0.017598095,0.085883011,0.00120599,1944.079124,Grade A
2184,64500,81000,24.5,0.188,0.61,0.009,0.008,0.015,0.036,0.001,1968,X52
3723,70505.47006,95067.3378,24.83553264,0.097155899,0.88466971,0.00026975,0.014136557,0.013817846,0.115894917,0.065784512,1976.65731,X65
2116,69000,90000,24.3,0.242,1.08,0.017,0.012,0.071,0.173,0.001,2009,X52
1847,51864.45013,75009.53042,23.59164439,0.274342844,0.639344984,0.019082531,0.04258836,0.057711218,0.241284747,0.002712611,1956.142443,X46
2515,77437.24017,101502.2251,21.73311419,0.268237663,0.781000607,0.021656771,0.018103946,0.048634074,0.094974226,0.035734032,1953.93042,X56
3359,69640.2405,90004.15134,25.20284975,0.104832813,1.120742328,0.01950841,0.017072961,0.018924233,0.125762519,0.036328714,1991.266279,X65
59,36858.2052,48678.42218,35.39831674,0.061467859,0.382279151,0.017120688,0.016751851,0.020857695,0.107988217,0.00181101,1949,Grade A
3169,76643.56681,99793.25005,28.19101407,0.139672449,1.167418129,0.016688258,0.005061491,0.351745822,0.169156216,0.007413053,1971.438541,X60
3223,73988.36127,109068.3225,28.61101172,0.224128226,1.239070716,0.015752914,0.012403947,0.203108207,0.200480429,0.030284322,1985.043364,X60
3945,84110.53374,91343.87474,29.25411745,0.043918906,1.470606294,0.001695886,0.013012407,0.008872899,0.089498887,0.059889499,2009.140494,X70
560,57000,74500,31.5,0.227,0.69,0.016,0.008,0.007,0.009,0.001,1966,Grade B
3380,72141.02335,86678.39777,32.52462582,0.1285167,1.317396903,0.005653201,0.014700305,0.006780073,0.021899925,0.017423173,1974.662037,X65
2550,76886.13353,108773.1763,24.13968429,0.249614212,0.587001195,0.018399549,0.027323529,0.069576302,0.101386431,0.030932877,1950.216913,X56
3789,81895.71503,89547.10164,31.51040455,0.0237087,1.430351496,0.002276509,0.014937868,0.08104855,0.311695217,0.072953193,2013.193311,X70
3920,79460.89523,100866.1651,26.33179095,0.000617837,1.321719643,0.004829962,0.009906555,0.057730439,0.321455464,0.069755584,2008.64758,X70
1232,46455.28009,70001.30127,37.97356549,0.123931106,0.741417981,0.021257872,0.00251622,0.043315177,0.098827442,0.004437116,1944,X42
4143,80687.00483,90445.53168,30.33267284,0.061260372,1.489473404,0.005478534,0.01459407,0.085503516,0.117372409,0.072394605,2012.68688,X70
2736,76911.45369,99300.88984,22.59898897,0.261355206,1.070454335,0.019297387,0.015201477,0.127115544,0.142055688,0.017399225,1953.321835,X56
1446,53500,80000,28,0.24,1.14,0.019,0.015,0.063,0.13,0.003,1968,X46
692,36964.1419,75204.48176,35.20655785,0.171679018,0.466104341,0.017587145,0.01424349,0.107296143,0.010494936,0.00073855,1931,Grade B
3862,76795.99221,92795.27656,30.60175986,0.053639843,1.491372833,0.004242247,0.018731565,0.052194152,0.10831672,0.086202572,2016.434185,X70
688,36800.92981,72874.55152,37.64819911,0.200730468,0.991397305,0.017782579,0.050318769,0.017303837,0.06785621,0.001262253,1983,Grade B
1561,60462.66833,77593.1548,27.53692568,0.226043285,0.650866356,0.024948585,0.040842055,0.022198225,0.023523617,0.000301976,1954,X46
2107,56000,72000,34.65,0.195,0.564,0.024,0.009,0.043,0.158,0.001,1968,X52
