Repository: tmacleod/datasets

File: NEWEST_DB_2021_Vintage_C_Mn_Nb_fixed.csv (part 2 of 2)
ID,OD_WT_Ratio,Pipe_WT,Pipe_OD,Yield_Strength,Tensile_Strength,Pipe_Vintage,C,Mn,Nb,Pipe_Grade
664,0.017176471,0.219,12.75,55500,73500,1962,0.28,1.07,0,5
665,0.017176471,0.219,12.75,57000,72500,1962,0.251,0.967,0.001,5
666,0.017176471,0.219,12.75,57000,72500,1962,0.243,0.968,0.001,5
667,0.017176471,0.219,12.75,57000,72000,1962,0.243,0.968,0.001,5
668,0.017176471,0.219,12.75,57500,72500,1962,0.251,0.967,0.001,5
669,0.017176471,0.219,12.75,59000,73500,1962,0.246,0.952,0.001,5
670,0.017176471,0.219,12.75,60500,77000,1962,0.264,0.908,0.001,5
671,0.017176471,0.219,12.75,61500,84000,1962,0.32,1.1,0,5
672,0.017176471,0.219,12.75,61500,81500,1962,0.18,1.17,0.001,5
673,0.017176471,0.219,12.75,61500,73000,1962,0.243,0.968,0.001,5
674,0.017176471,0.219,12.75,63500,80000,1962,0.25,0.942,0.001,5
675,0.017176471,0.219,12.75,67000,93000,1962,0.32,1,0.029,5
676,0.017176471,0.219,12.75,67000,80500,1962,0.251,0.967,0.001,5
677,0.017176471,0.219,12.75,68500,82000,1980,0.058,1.02,0.061,7
678,0.017176471,0.219,12.75,70000,90500,1981,0.093,1.56,0.05,7
679,0.017176471,0.219,12.75,73500,90000,1981,0.11,1.5,0.054,7
680,0.017176471,0.219,12.75,74500,86500,1987,0.06,1.12,0.054,6
681,0.020372093,0.219,10.75,47900,58000,1957,0.19,0.616,0.002,4
682,0.020372093,0.219,10.75,49200,60000,1957,0.143,0.592,0.003,4
683,0.020372093,0.219,10.75,50500,66500,1950,0.261,0.765,0.001,2
684,0.020372093,0.219,10.75,51000,69500,1957,0.241,0.823,0.002,4
685,0.020372093,0.219,10.75,51000,66500,1952,0.218,0.591,0.001,2
686,0.020372093,0.219,10.75,52500,75000,1957,0.266,0.879,0.003,4
687,0.020372093,0.219,10.75,52500,65500,1957,0.165,0.799,0.003,4
688,0.020372093,0.219,10.75,52500,61500,1958,0.168,0.671,0.001,3
689,0.020372093,0.219,10.75,54000,73000,1965,0.237,0.592,0.001,3
690,0.020372093,0.219,10.75,54000,73500,1965,0.237,0.595,0.001,3
691,0.020372093,0.219,10.75,59500,78000,1958,0.22,0.88,0.001,3
692,0.020372093,0.219,10.75,59600,85600,1961,0.246,1.03,0.002,5
693,0.020372093,0.219,10.75,59600,91500,1961,0.272,1.07,0.002,5
694,0.020372093,0.219,10.75,60500,84000,1961,0.266,1.13,0.001,5
695,0.020372093,0.219,10.75,61000,93500,1961,0.324,1.06,0.001,5
696,0.020372093,0.219,10.75,61500,86000,1961,0.288,1.06,0.001,5
697,0.020372093,0.219,10.75,61500,93500,1961,0.311,1.18,0.002,5
698,0.020372093,0.219,10.75,62000,73500,1957,0.284,0.823,0.002,4
699,0.020372093,0.219,10.75,62000,87000,1961,0.285,1.18,0.001,5
700,0.020372093,0.219,10.75,63000,91000,1961,0.281,1.26,0.001,5
701,0.020372093,0.219,10.75,64500,96500,1961,0.321,1.08,0.001,5
702,0.020372093,0.219,10.75,65000,94500,1961,0.271,1.14,0.001,5
703,0.020372093,0.219,10.75,65000,91500,1961,0.284,1.11,0.001,5
704,0.020372093,0.219,10.75,65500,95000,1961,0.283,1.05,0.002,5
705,0.020372093,0.219,10.75,65900,99400,1961,0.299,1.16,0.002,5
706,0.020372093,0.219,10.75,66000,91500,1961,0.286,1.18,0.001,5
707,0.020372093,0.219,10.75,66200,96300,1961,0.281,1.07,0.002,5
708,0.020372093,0.219,10.75,66500,93500,1961,0.287,1.16,0.001,5
709,0.020372093,0.219,10.75,66500,91500,1961,0.279,1.1,0.001,5
710,0.020372093,0.219,10.75,67500,93000,1961,0.25,1.14,0.001,5
711,0.025391304,0.219,8.625,33400,51000,1953,0.149,0.617,0.001,2
712,0.025391304,0.219,8.625,34300,52500,1953,0.149,0.617,0.001,2
713,0.025391304,0.219,8.625,34800,52500,1953,0.149,0.617,0.001,2
714,0.025391304,0.219,8.625,51500,67000,1989,0.211,0.679,0.002,3
715,0.025391304,0.219,8.625,54000,71500,1960,0.226,0.58,0.001,3
716,0.025391304,0.219,8.625,54250,72500,1960,0.32,0.92,0,5
717,0.025391304,0.219,8.625,54500,72000,1946,0.231,0.44,0.002,2
718,0.025391304,0.219,8.625,54500,69000,1979,0.118,0.486,0.035,5
719,0.025391304,0.219,8.625,55000,65500,1982,0.2,1,0.002,5
720,0.025391304,0.219,8.625,55500,75000,1960,0.24,1.06,0.002,5
721,0.025391304,0.219,8.625,56000,71500,1973,0.241,0.893,0.001,2
722,0.025391304,0.219,8.625,57000,68000,1979,0.14,0.462,0.032,5
723,0.025391304,0.219,8.625,59000,68000,1982,0.2,1,0.002,5
724,0.025391304,0.219,8.625,60000,82300,1960,0.199,1.1,0.001,5
725,0.025391304,0.219,8.625,60500,69500,1969,0.21,0.92,0.002,3
726,0.025391304,0.219,8.625,60500,75500,1963,0.24,0.89,0,4
727,0.025391304,0.219,8.625,61000,75000,1953,0.248,0.732,0.001,4
728,0.025391304,0.219,8.625,62500,74000,1979,0.228,0.72,0.001,3
729,0.025391304,0.219,8.625,63500,86000,1960,0.25,1.25,0.001,5
730,0.025391304,0.219,8.625,65000,87100,1960,0.188,1.08,0.001,5
731,0.025391304,0.219,8.625,67750,93250,1960,0.25,1.09,0,5
732,0.025391304,0.219,8.625,69250,92750,1960,0.29,1.14,0,5
733,0.033056604,0.219,6.625,60000,76764,1993,0.076,0.945,0.002,3
734,0.033056604,0.219,6.625,61500,73000,1960,0.21,0.48,0.001,3
735,0.048666667,0.219,4.5,45800,73500,1981,0.249,0.855,0.001,3
736,0.048666667,0.219,4.5,46700,73500,1981,0.226,0.829,0.001,3
737,0.0126875,0.203,16,56000,72000,1965,0.243,1.22,0.021,6
738,0.0126875,0.203,16,56000,76000,1965,0.257,1.25,0.011,6
739,0.0126875,0.203,16,56500,72000,1965,0.226,1.22,0.019,6
740,0.0126875,0.203,16,57500,75000,1965,0.243,1.22,0.021,6
741,0.0126875,0.203,16,57500,74500,1965,0.221,1.26,0.018,6
742,0.0126875,0.203,16,58000,73500,1965,0.232,1.26,0.019,6
743,0.0126875,0.203,16,58000,74000,1965,0.232,1.26,0.019,6
744,0.0126875,0.203,16,59500,76000,1965,0.218,1.3,0.023,6
745,0.0126875,0.203,16,60500,79000,1965,0.275,1.41,0.025,6
746,0.0126875,0.203,16,61500,79000,1965,0.24,1.32,0.026,6
747,0.0126875,0.203,16,62000,78500,1965,0.215,1.25,0.019,6
748,0.0126875,0.203,16,62000,78000,1965,0.228,1.24,0.021,6
749,0.0126875,0.203,16,62500,84500,1965,0.259,1.35,0.025,6
750,0.0126875,0.203,16,62500,80000,1965,0.231,1.22,0.02,6
751,0.0126875,0.203,16,62500,82500,1965,0.252,1.34,0.028,6
752,0.0126875,0.203,16,63500,88500,1965,0.262,1.33,0.024,6
753,0.0126875,0.203,16,66000,83000,1965,0.218,1.23,0.018,6
754,0.015921569,0.203,12.75,50000,68000,1966,0.194,0.699,0.002,4
755,0.015921569,0.203,12.75,50000,69500,1966,0.221,0.841,0.001,4
756,0.015921569,0.203,12.75,51500,70000,1965,0.19,0.601,0.003,4
757,0.015921569,0.203,12.75,53000,68000,1964,0.225,1.04,0.012,5
758,0.015921569,0.203,12.75,54500,79500,1966,0.221,0.857,0.001,4
759,0.015921569,0.203,12.75,61500,74000,1965,0.255,1.12,0.014,3
760,0.015921569,0.203,12.75,62000,78500,1969,0.251,1.03,0.017,5
761,0.015921569,0.203,12.75,65000,82500,1969,0.268,1.12,0.016,5
762,0.015921569,0.203,12.75,65500,81000,1969,0.269,1.2,0.01,5
763,0.015921569,0.203,12.75,70000,91500,1969,0.262,1.15,0.014,5
764,0.018883721,0.203,10.75,47300,70000,1959,0.253,0.79,0.001,3
765,0.018883721,0.203,10.75,51500,71000,1955,0.224,0.681,0.001,4
766,0.018883721,0.203,10.75,52000,72000,1968,0.267,1.13,0.002,4
767,0.018883721,0.203,10.75,52000,70000,1957,0.219,0.583,0.001,2
768,0.018883721,0.203,10.75,55500,77000,1967,0.19,1.03,0.002,5
769,0.018883721,0.203,10.75,63500,79500,1965,0.278,0.873,0.001,4
770,0.018883721,0.203,10.75,68700,82300,1967,0.16,0.88,0.024,5
771,0.018883721,0.203,10.75,71600,88100,1967,0.19,0.91,0.025,5
772,0.023536232,0.203,8.625,45000,69000,1946,0.153,0.727,0.001,2
773,0.023536232,0.203,8.625,46700,72500,1975,0.253,0.748,0.002,2
774,0.023536232,0.203,8.625,47600,68500,1970,0.136,0.766,0.001,3
775,0.023536232,0.203,8.625,47700,70000,1969,0.148,0.605,0.001,3
776,0.023536232,0.203,8.625,48700,65000,1946,0.23,0.541,0.002,2
777,0.023536232,0.203,8.625,49600,64000,1946,0.201,0.557,0.002,2
778,0.023536232,0.203,8.625,49700,62800,1946,0.197,0.639,0.004,2
779,0.023536232,0.203,8.625,50000,69500,1964,0.281,0.666,0.003,2
780,0.023536232,0.203,8.625,50500,73000,1970,0.151,0.748,0.001,3
781,0.023536232,0.203,8.625,51000,69000,1954,0.246,0.728,0.001,3
782,0.023536232,0.203,8.625,51500,65000,1954,0.225,0.739,0.001,3
783,0.023536232,0.203,8.625,53000,78500,1962,0.29,0.507,0.002,3
784,0.023536232,0.203,8.625,54000,68500,1964,0.233,0.769,0.001,3
785,0.023536232,0.203,8.625,55000,74500,1964,0.195,0.87,0.001,3
786,0.023536232,0.203,8.625,56000,74000,1961,0.23,1.12,0.013,5
787,0.023536232,0.203,8.625,56000,71500,1963,0.206,0.903,0.001,3
788,0.023536232,0.203,8.625,56000,76500,1946,0.245,0.498,0.001,2
789,0.023536232,0.203,8.625,57000,73500,1963,0.206,0.903,0.001,3
790,0.023536232,0.203,8.625,57500,97000,1975,0.27,0.77,0,2
791,0.023536232,0.203,8.625,58000,74000,1964,0.195,0.87,0.001,3
792,0.023536232,0.203,8.625,58000,74000,1963,0.217,0.924,0.001,3
793,0.023536232,0.203,8.625,58500,75500,1964,0.202,0.952,0.001,3
794,0.023536232,0.203,8.625,59000,76500,1964,0.2,0.991,0.001,3
795,0.023536232,0.203,8.625,62500,79000,1964,0.21,1.01,0.001,3
796,0.023536232,0.203,8.625,63000,87000,1965,0.25,1.07,0.002,5
797,0.023536232,0.203,8.625,63500,88000,1946,0.34,0.858,0.001,2
798,0.023536232,0.203,8.625,63500,81500,1964,0.21,1.01,0.001,3
799,0.023536232,0.203,8.625,67000,79500,1964,0.195,0.87,0.001,3
800,0.023536232,0.203,8.625,67500,81500,1964,0.21,1.01,0.001,3
801,0.025375,0.203,8,68500,94000,1962,0.248,1.11,0.001,5
802,0.025375,0.203,8,76500,98000,1962,0.248,1.11,0.001,5
803,0.030641509,0.203,6.625,45000,63500,1969,0.148,0.502,0.002,3
804,0.030641509,0.203,6.625,45200,64000,1969,0.146,0.502,0.002,3
805,0.022376812,0.193,8.625,45000,51000,1958,0.092,0.381,0.001,1
806,0.014745098,0.188,12.75,48500,69000,1974,0.226,0.961,0.002,3
807,0.014745098,0.188,12.75,58000,74000,1963,0.261,0.936,0.002,5
808,0.017488372,0.188,10.75,44700,62900,1956,0.244,0.708,0,2
809,0.017488372,0.188,10.75,47900,71000,1956,0.21,0.848,0.001,2
810,0.017488372,0.188,10.75,47900,71000,1956,0.21,0.848,0.001,2
811,0.017488372,0.188,10.75,47900,69000,1956,0.199,0.832,0.001,2
812,0.017488372,0.188,10.75,48000,69000,1956,0.231,0.687,0.001,2
813,0.017488372,0.188,10.75,49500,62000,1956,0.217,0.548,0.001,2
814,0.017488372,0.188,10.75,49700,69500,1956,0.261,0.719,0.001,2
815,0.017488372,0.188,10.75,50500,69000,1970,0.153,0.55,0.002,5
816,0.017488372,0.188,10.75,50500,71000,1956,0.159,0.476,0.001,2
817,0.017488372,0.188,10.75,51000,73000,1956,0.241,0.717,0.001,2
818,0.017488372,0.188,10.75,52000,72500,1956,0.237,0.713,0.001,2
819,0.017488372,0.188,10.75,54500,69500,1970,0.192,0.76,0.025,5
820,0.017488372,0.188,10.75,54500,71000,1970,0.191,0.85,0.028,5
821,0.017488372,0.188,10.75,54500,71000,1970,0.173,0.82,0.023,5
822,0.017488372,0.188,10.75,54500,72500,1970,0.196,0.93,0.027,5
823,0.017488372,0.188,10.75,55000,75000,1970,0.185,1.04,0.031,5
824,0.017488372,0.188,10.75,55000,71500,1970,0.195,0.89,0.026,5
825,0.017488372,0.188,10.75,55000,69500,1970,0.158,0.78,0.024,5
826,0.017488372,0.188,10.75,56000,73000,1970,0.192,0.86,0.03,5
827,0.017488372,0.188,10.75,56000,71000,1970,0.157,0.78,0.024,5
828,0.017488372,0.188,10.75,56500,73500,1970,0.167,0.083,0.03,5
829,0.017488372,0.188,10.75,57000,75000,1973,0.206,1.07,0.051,6
830,0.017488372,0.188,10.75,57500,70500,1970,0.169,0.9,0.034,5
831,0.017488372,0.188,10.75,57800,83400,1972,0.259,1.13,0.002,5
832,0.017488372,0.188,10.75,58000,71500,1970,0.173,0.81,0.03,5
833,0.017488372,0.188,10.75,58000,75000,1970,0.195,1,0.029,5
834,0.017488372,0.188,10.75,58000,82000,1973,0.253,1.33,0.001,5
835,0.017488372,0.188,10.75,58500,83000,1972,0.24,1.18,0.004,5
836,0.017488372,0.188,10.75,58500,73500,1970,0.167,0.82,0.03,5
837,0.017488372,0.188,10.75,59000,74500,1970,0.185,0.94,0.025,5
838,0.017488372,0.188,10.75,59000,74500,1970,0.185,0.94,0.025,5
839,0.017488372,0.188,10.75,59500,70500,1970,0.182,0.81,0.03,5
840,0.017488372,0.188,10.75,60500,73500,1970,0.162,0.85,0.029,5
841,0.017488372,0.188,10.75,61000,82000,1970,0.167,1,0.032,5
842,0.017488372,0.188,10.75,61000,88000,1973,0.275,1.42,0.001,5
843,0.017488372,0.188,10.75,61500,79500,1970,0.18,0.931,0.038,5
844,0.017488372,0.188,10.75,61500,80000,1970,0.168,1.03,0.028,5
845,0.017488372,0.188,10.75,61500,81500,1973,0.253,1.33,0.001,5
846,0.017488372,0.188,10.75,62000,78500,1970,0.189,1.03,0.03,5
847,0.017488372,0.188,10.75,62000,79500,1970,0.189,0.94,0.035,5
848,0.017488372,0.188,10.75,62500,83000,1973,0.24,1.12,0.01,5
849,0.017488372,0.188,10.75,63000,77000,1970,0.172,0.78,0.03,5
850,0.017488372,0.188,10.75,63000,86500,1972,0.25,1.22,0.002,5
851,0.017488372,0.188,10.75,69500,86000,1972,0.24,1.18,0.004,5
852,0.017488372,0.188,10.75,69500,79000,1970,0.18,0.931,0.038,5
853,0.0188,0.188,10,40800,60000,1928,0.12,0.54,0,1
854,0.0188,0.188,10,47900,53500,1928,0.1,0.48,0,1
855,0.021797101,0.188,8.625,35500,53000,1928,0.087,0.44,0,1
856,0.021797101,0.188,8.625,49000,66500,1965,0.271,0.99,0.001,2
857,0.021797101,0.188,8.625,50000,73500,1962,0.257,1.04,0.002,5
858,0.021797101,0.188,8.625,51000,72750,1962,0.257,1.04,0.002,5
859,0.021797101,0.188,8.625,51500,75500,1965,0.26,1.07,0.001,2
860,0.021797101,0.188,8.625,51500,71000,1979,0.199,1.33,0.001,3
861,0.021797101,0.188,8.625,52500,72000,1982,0.205,0.869,0.002,3
862,0.021797101,0.188,8.625,52500,74500,1973,0.246,1.14,0.001,2
863,0.021797101,0.188,8.625,53000,70000,1969,0.233,0.858,0.001,3
864,0.021797101,0.188,8.625,53500,66500,1960,0.232,0.79,0.003,3
865,0.021797101,0.188,8.625,53900,74500,1961,0.237,0.97,0.003,5
866,0.021797101,0.188,8.625,54000,72000,1963,0.23,0.83,0.001,3
867,0.021797101,0.188,8.625,54000,65000,1969,0.225,0.8,0.001,3
868,0.021797101,0.188,8.625,54500,74500,1980,0.241,0.893,0.001,5
869,0.021797101,0.188,8.625,55000,65500,1969,0.225,0.8,0.001,3
870,0.021797101,0.188,8.625,56000,78500,1967,0.25,0.824,0.001,5
871,0.021797101,0.188,8.625,57000,77500,1967,0.249,0.82,0.001,5
872,0.021797101,0.188,8.625,57500,68000,1968,0.229,0.83,0.001,5
873,0.021797101,0.188,8.625,58000,77500,1961,0.24,0.99,0.001,5
874,0.021797101,0.188,8.625,58000,75500,1982,0.247,0.838,0.003,3
875,0.021797101,0.188,8.625,58000,75500,1963,0.208,0.747,0.018,5
876,0.021797101,0.188,8.625,58000,70000,1967,0.152,1.11,0.011,5
877,0.021797101,0.188,8.625,58500,66000,1996,0.071,0.995,0.017,5
878,0.021797101,0.188,8.625,58500,78000,1967,0.255,0.82,0.001,5
879,0.021797101,0.188,8.625,59000,74000,1961,0.233,0.98,0.001,5
880,0.021797101,0.188,8.625,59000,80500,1981,0.19,0.726,0.001,5
881,0.021797101,0.188,8.625,59500,80500,1967,0.25,0.822,0.001,5
882,0.021797101,0.188,8.625,59500,74000,1968,0.201,0.7,0.001,5
883,0.021797101,0.188,8.625,60000,88500,1967,0.276,0.851,0.001,5
884,0.021797101,0.188,8.625,60500,83000,1964,0.21,1.07,0,5
885,0.021797101,0.188,8.625,60500,72500,1961,0.227,0.95,0.001,5
886,0.021797101,0.188,8.625,60500,71000,1968,0.228,0.67,0.001,5
887,0.021797101,0.188,8.625,62000,74500,1968,0.221,0.79,0.001,5
888,0.021797101,0.188,8.625,63000,79500,1961,0.234,1.29,0.002,5
889,0.021797101,0.188,8.625,63000,77500,1973,0.246,1.14,0.001,2
890,0.021797101,0.188,8.625,63500,81500,1961,0.271,1.13,0.003,5
891,0.021797101,0.188,8.625,63500,81500,1983,0.159,0.734,0.001,5
892,0.021797101,0.188,8.625,64000,93500,1962,0.28,1.21,0.003,5
893,0.021797101,0.188,8.625,64500,81000,1968,0.188,0.61,0.001,5
894,0.021797101,0.188,8.625,66500,86000,1962,0.269,1.21,0.001,5
895,0.021797101,0.188,8.625,67500,80000,1983,0.159,0.734,0.001,5
896,0.021797101,0.188,8.625,67500,87500,1983,0.13,0.76,0.001,5
897,0.021797101,0.188,8.625,69000,89000,1972,0.239,1.09,0.001,5
898,0.021797101,0.188,8.625,69000,90000,1972,0.242,1.08,0.001,5
899,0.021797101,0.188,8.625,69000,81500,1963,0.208,0.747,0.018,5
900,0.021797101,0.188,8.625,69000,77500,1983,0.13,0.76,0.001,5
901,0.021797101,0.188,8.625,70500,90500,1972,0.26,1.2,0.001,5
902,0.021797101,0.188,8.625,70500,95000,1962,0.272,1.08,0.001,5
903,0.021797101,0.188,8.625,71500,95500,1962,0.275,1.09,0.001,5
904,0.028377358,0.188,6.625,46600,66000,1955,0.262,0.715,0.003,2
905,0.028377358,0.188,6.625,48566,60233,1965,0.24,1.31,0.001,3
906,0.028377358,0.188,6.625,49100,63000,1946,0.184,0.536,0.003,2
907,0.028377358,0.188,6.625,49900,66000,1946,0.186,0.668,0.003,2
908,0.028377358,0.188,6.625,50500,65000,1954,0.261,0.76,0.002,2
909,0.028377358,0.188,6.625,52000,67000,1946,0.177,0.721,0.003,2
910,0.028377358,0.188,6.625,52000,78500,1960,0.249,1.06,0.002,3
911,0.028377358,0.188,6.625,53000,70500,1946,0.253,0.775,0.003,2
912,0.028377358,0.188,6.625,53000,71000,1982,0.248,0.804,0.001,4
913,0.028377358,0.188,6.625,54000,74000,1957,0.197,0.434,0.001,4
914,0.028377358,0.188,6.625,54500,69000,1946,0.15,0.751,0.012,2
915,0.028377358,0.188,6.625,54500,79500,1960,0.245,1.08,0.002,3
916,0.028377358,0.188,6.625,55000,70000,1946,0.216,0.794,0.002,2
917,0.028377358,0.188,6.625,57000,73000,1963,0.271,0.57,0.002,3
918,0.028377358,0.188,6.625,57000,71000,1946,0.149,0.685,0.002,2
919,0.028377358,0.188,6.625,57500,70000,1988,0.198,0.418,0.002,3
920,0.028377358,0.188,6.625,58000,76000,1955,0.262,0.713,0.003,2
921,0.028377358,0.188,6.625,58500,73500,1960,0.22,0.65,0.003,3
922,0.028377358,0.188,6.625,58500,76500,1979,0.197,0.77,0.001,5
923,0.028377358,0.188,6.625,60000,73500,1960,0.219,0.88,0.002,3
924,0.028377358,0.188,6.625,60000,73000,1966,0.177,0.599,0.001,4
925,0.028377358,0.188,6.625,60500,73500,1988,0.198,0.418,0.002,3
926,0.028377358,0.188,6.625,60500,67500,1965,0.185,0.64,0.002,3
927,0.028377358,0.188,6.625,61000,75500,1981,0.176,0.79,0.001,5
928,0.028377358,0.188,6.625,61000,74500,1966,0.19,0.836,0.001,4
929,0.028377358,0.188,6.625,62500,76500,1965,0.247,1.02,0.001,3
930,0.028377358,0.188,6.625,63200,71200,1994,0.133,1.19,0.031,3
931,0.028377358,0.188,6.625,63500,69000,1946,0.193,0.529,0.002,2
932,0.028377358,0.188,6.625,64500,78500,1964,0.244,0.856,0.001,3
933,0.028377358,0.188,6.625,68500,82000,1973,0.17,0.52,0,2
934,0.028377358,0.188,6.625,76500,87500,1973,0.2,0.54,0,2
935,0.031333333,0.188,6,50000,61500,1970,0.162,0.532,0.002,2
936,0.031333333,0.188,6,61500,80500,1960,0.25,0.822,0.001,4
937,0.041777778,0.188,4.5,45800,69500,1975,0.16,0.494,0.001,2
938,0.041777778,0.188,4.5,45800,69500,1970,0.169,0.571,0.001,2
939,0.041777778,0.188,4.5,46300,71000,1970,0.186,0.561,0.002,2
940,0.041777778,0.188,4.5,47100,66500,1989,0.205,0.547,0.001,2
941,0.041777778,0.188,4.5,47700,72500,1970,0.186,0.54,0.002,2
942,0.041777778,0.188,4.5,57500,74000,1965,0.218,0.609,0.001,4
943,0.041777778,0.188,4.5,57500,69000,1965,0.137,0.63,0.001,2
944,0.041777778,0.188,4.5,58000,68500,1969,0.183,0.46,0.001,2
945,0.041777778,0.188,4.5,58500,76500,1976,0.182,0.747,0.001,5
946,0.041777778,0.188,4.5,59500,71500,1972,0.215,0.786,0.002,2
947,0.041777778,0.188,4.5,60500,72500,1962,0.279,0.709,0.001,2
948,0.041777778,0.188,4.5,61000,71000,1965,0.274,0.68,0.001,2
949,0.047,0.188,4,64000,77500,1981,0.217,0.563,0.002,3
950,0.053714286,0.188,3.5,74500,84000,1992,0.196,0.85,0.002,2
951,0.021449275,0.185,8.625,54000,70000,1965,0.276,0.645,0.001,3
952,0.021449275,0.185,8.625,62500,77500,1965,0.269,0.649,0.001,3
953,0.021449275,0.185,8.625,72000,83000,1965,0.269,0.649,0.001,3
954,0.013490196,0.172,12.75,53000,65000,1965,0.222,0.89,0.001,5
955,0.013490196,0.172,12.75,59500,79500,1965,0.273,1.13,0.001,5
956,0.019942029,0.172,8.625,75000,89000,1993,0.059,1.42,0.069,6
957,0.014511628,0.156,10.75,55500,82500,1977,0.254,1.25,0.001,5
958,0.018086957,0.156,8.625,51500,66500,1971,0.258,0.68,0.002,5
959,0.018086957,0.156,8.625,52000,71000,1968,0.22,1.02,0,4
960,0.018086957,0.156,8.625,53500,80000,1968,0.24,1.14,0.003,4
961,0.018086957,0.156,8.625,55500,73000,1962,0.206,1.11,0.001,5
962,0.018086957,0.156,8.625,56000,80500,1966,0.29,1.18,0.003,5
963,0.018086957,0.156,8.625,56000,72500,1971,0.211,0.649,0.001,5
964,0.018086957,0.156,8.625,56500,74000,1962,0.22,1.18,0.001,5
965,0.018086957,0.156,8.625,57000,76000,1962,0.227,1.1,0.001,5
966,0.018086957,0.156,8.625,60000,85000,1965,0.291,1.25,0.001,5
967,0.018086957,0.156,8.625,60500,93000,1965,0.291,1.25,0.001,5
968,0.018086957,0.156,8.625,60500,86000,1962,0.264,1.13,0.001,5
969,0.018086957,0.156,8.625,61500,82000,1968,0.252,0.943,0.002,4
970,0.018086957,0.156,8.625,61500,82500,1969,0.27,1.21,0.02,5
971,0.018086957,0.156,8.625,62000,75500,1969,0.255,1.08,0.018,5
972,0.018086957,0.156,8.625,67000,86000,1962,0.206,1.11,0.001,5
973,0.018086957,0.156,8.625,68500,85000,1962,0.22,1.18,0.001,5
974,0.018086957,0.156,8.625,69500,83000,1985,0.06,1.32,0.088,7
975,0.018086957,0.156,8.625,71500,90500,1962,0.264,1.13,0.001,5
976,0.018086957,0.156,8.625,73000,87000,1962,0.227,1.1,0.001,5
977,0.018086957,0.156,8.625,76500,93500,1985,0.064,1.34,0.092,7
978,0.0195,0.156,8,58500,76000,1973,0.224,0.819,0.001,4
979,0.0195,0.156,8,63500,78500,1973,0.224,0.819,0.001,4
980,0.02354717,0.156,6.625,49200,67500,1961,0.183,0.953,0.001,4
981,0.02354717,0.156,6.625,51500,65000,1959,0.202,0.468,0.001,2
982,0.02354717,0.156,6.625,52500,68000,1965,0.201,0.547,0.001,3
983,0.02354717,0.156,6.625,54000,69500,1963,0.206,0.544,0.002,3
984,0.02354717,0.156,6.625,54500,74000,1970,0.282,0.584,0.001,3
985,0.02354717,0.156,6.625,54500,69000,1964,0.178,0.5,0.001,3
986,0.02354717,0.156,6.625,55000,71500,1964,0.216,0.543,0.001,3
987,0.02354717,0.156,6.625,56000,72500,1964,0.237,0.582,0.002,3
988,0.02354717,0.156,6.625,57500,75000,1979,0.144,0.779,0.014,5
989,0.02354717,0.156,6.625,57500,74500,1964,0.233,0.573,0.001,3
990,0.02354717,0.156,6.625,58000,74500,1964,0.234,0.575,0.002,3
991,0.02354717,0.156,6.625,59000,73000,1961,0.183,0.953,0.001,4
992,0.02354717,0.156,6.625,60500,75500,1962,0.23,0.532,0.003,3
993,0.02354717,0.156,6.625,62000,79000,1968,0.221,0.744,0.003,4
994,0.02354717,0.156,6.625,62500,79000,1968,0.248,0.662,0.001,4
995,0.02354717,0.156,6.625,70500,81000,1972,0.226,0.976,0.001,5
996,0.026,0.156,6,60500,72500,1966,0.216,0.811,0.001,3
997,0.034666667,0.156,4.5,49500,69000,1964,0.288,0.63,0.002,3
998,0.044571429,0.156,3.5,52000,63000,1968,0.268,0.488,0.001,3
999,0.064842105,0.154,2.375,45600,79000,1965,0.251,0.41,0.001,2
1000,0.064842105,0.154,2.375,45600,79000,1965,0.215,0.74,0.001,2
1001,0.021283019,0.141,6.625,68500,79000,1968,0.209,0.964,0.019,5
1002,0.031333333,0.141,4.5,57500,74500,1977,0.238,0.838,0.004,2
1003,0.031333333,0.141,4.5,58500,77000,1977,0.23,0.851,0.004,2
1004,0.019320755,0.128,6.625,70400,89900,1980,0.26,0.7,0.003,5
1005,0.018867925,0.125,6.625,62500,82500,1981,0.187,0.723,0.002,6
1006,0.018867925,0.125,6.625,66000,82000,1983,0.188,0.744,0.001,6
1007,0.018867925,0.125,6.625,68500,87500,1983,0.192,0.827,0.002,6
1008,0.018867925,0.125,6.625,68500,75500,1983,0.197,0.742,0.001,6
1009,0.018867925,0.125,6.625,69200,84200,1983,0.186,0.775,0.001,6
1010,0.018867925,0.125,6.625,70000,77000,1983,0.195,0.745,0.001,6
1011,0.018867925,0.125,6.625,70200,77800,1983,0.18,0.69,0.002,6
1012,0.018867925,0.125,6.625,71700,82100,1983,0.186,0.766,0.002,6
1013,0.018867925,0.125,6.625,73100,89400,1983,0.194,0.761,0.002,6
1014,0.018867925,0.125,6.625,77800,87100,1982,0.18,0.715,0.001,6
1015,0.018867925,0.125,6.625,78000,87000,1982,0.176,0.759,0.002,6
1016,0.018867925,0.125,6.625,78200,87300,1983,0.185,0.725,0.002,6
1017,0.018867925,0.125,6.625,82300,90900,1982,0.181,0.763,0.001,6
1018,0.0135,0.405,30,69800,87800,1976,0.171,0.12,0.022,7
1019,0.017666667,0.53,30,72000,91000,2015,0.068,0.156,0.068,8
1020,0.021797101,0.188,8.625,48900,64300,1960,0.235,0.801,0.001,3
1021,0.043417853,0.375,8.637,50100,61700,1982,0.065,0.882,0.032,5
1022,0.026093007,0.225,8.623,58600,71200,1982,0.09,0.741,0.018,3
1023,0.043478261,0.375,8.625,74500,82600,1982,0.062,0.907,0.035,5
1024,0.025977038,0.224,8.623,60200,73000,1982,0.094,0.753,0.018,3
1025,0.043689883,0.377,8.629,73400,86600,1982,0.061,1.007,0.038,5
1026,0.017488372,0.188,10.75,56800,79200,1970,0.165,0.933,0.034,5
1027,0.017488372,0.188,10.75,62800,78300,1970,0.192,0.927,0.033,5
1028,0.0156,0.312,20,50300,75700,1958,0.256,1.04,0.001,3
1029,0.0156,0.312,20,44400,68900,1958,0.24,0.57,0.001,3
1030,0.032,0.344,10.75,48500,65000,1955,0.208,0.693,0.001,5
1031,0.021797101,0.188,8.625,57500,76700,1962,0.274,0.99,0.001,5
1032,0.065207547,0.432,6.625,50700,80100,1970,0.262,0.813,0.001,2
1033,0.074888889,0.337,4.5,40600,71000,1970,0.19,0.795,0.001,2
1034,0.042264151,0.28,6.625,39400,61000,1970,0.197,0.665,0.001,2
1035,0.052666667,0.237,4.5,42500,65900,1970,0.21,0.655,0.001,2
1036,0.015625,0.25,16,48600,65700,1970,0.209,0.926,0.001,3
1037,0.017488372,0.188,10.75,50000,69100,1963,0.237,0.751,0.001,3
1038,0.019117104,0.207,10.828,71000,82000,1992,0.09,1.15,0.04,6
1039,0.019486516,0.211,10.828,65500,79500,1992,0.084,1.09,0.04,6
1040,0.014127925,0.283,20.03125,68000,84000,1982,0.079,1.01,0.06,6
1041,0.0172,0.344,20,64000,81500,1982,0.066,0.97,0.074,6
1042,0.019607843,0.25,12.75,48600,67400,1954,0.235,0.739,0.001,4
1043,0.019607843,0.25,12.75,50000,65700,1954,0.239,0.768,0.001,4
1044,0.032115942,0.277,8.625,57900,78000,1950,0.122,0.412,0.001,2
1045,0.032115942,0.277,8.625,60700,82300,1950,0.185,0.465,0.001,2
1046,0.041507246,0.358,8.625,69400,74400,1979,0.074,0.946,0.011,5
1047,0.017333333,0.312,18,55500,82000,1949,0.279,0.83,0.001,3
1048,0.017333333,0.312,18,55000,73000,1950,0.254,0.63,0.001,3
1049,0.015615385,0.406,26,60000,81500,1998,0.073,0.87,0.022,5
1050,0.0203,0.406,20,60500,75500,1998,0.057,1.3,0.025,5
1051,0.021797101,0.188,8.625,52000,69500,1970,0.2,0.67,0.001,4
1052,0.028985507,0.25,8.625,51000,62500,1970,0.223,0.6,0.001,3
1053,0.032115942,0.277,8.625,65000,72500,1980,0.107,0.92,0.018,5
1054,0.037333333,0.322,8.625,69000,75000,1980,0.059,1.07,0.02,5
1055,0.032115942,0.277,8.625,62000,70000,1990,0.102,0.92,0.017,5
1056,0.037333333,0.322,8.625,65000,70000,1990,0.047,0.092,0.022,5
1057,0.037333333,0.322,8.625,66000,72000,1990,0.039,1.19,0.033,5
1058,0.037333333,0.322,8.625,68500,76000,1990,0.033,1.15,0.034,5
1059,0.037333333,0.322,8.625,71000,76000,1990,0.051,1.24,0.028,5
1060,0.028985507,0.25,8.625,61500,73500,1990,0.056,1,0.023,5
1061,0.037333333,0.322,8.625,66000,72500,1990,0.073,1.01,0.018,5
1062,0.029019153,0.25,8.615,64800,87800,1947,0.272,0.978,0.001,2
1063,0.029019153,0.25,8.615,66600,88600,1947,0.251,0.827,0.001,2
1064,0.029019153,0.25,8.615,51600,73600,1947,0.228,0.881,0.001,2
1065,0.029019153,0.25,8.615,50600,75000,1947,0.24,0.873,0.001,2
1066,0.019462292,0.312,16.031,57000,73500,1957,0.24,0.763,0.001,4
1067,0.015625,0.25,16,53300,66000,1957,0.228,0.696,0.001,4
1068,0.019462292,0.312,16.031,58500,76000,1957,0.279,0.774,0.001,4
1069,0.015594785,0.25,16.031,48500,65000,1957,0.198,0.714,0.001,4
1070,0.015594785,0.25,16.031,50000,65500,1957,0.214,0.708,0.001,4
1071,0.028627098,0.191,6.672,63000,75500,1954,0.198,0.633,0.001,3
1072,0.028327338,0.189,6.672,59000,71000,1954,0.167,0.668,0.001,3
1073,0.027428058,0.183,6.672,56500,70000,1954,0.209,0.495,0.001,3
1074,0.027043269,0.18,6.656,53500,66000,1954,0.201,0.624,0.001,3
1075,0.028327338,0.189,6.672,55000,67500,1954,0.179,0.686,0.001,3
1076,0.027428058,0.183,6.672,58500,72500,1954,0.164,0.661,0.001,3
1077,0.029156699,0.195,6.688,65500,81500,1954,0.188,0.655,0.001,3
1078,0.028110048,0.188,6.688,59000,69000,1954,0.22,0.499,0.001,3
1079,0.040829839,0.185,4.531,63000,67500,2000,0.05,0.965,0.021,3
1080,0.041050541,0.186,4.531,69500,75500,2000,0.068,0.945,0.012,3
1081,0.023463023,0.158,6.734,54500,66500,1969,0.132,0.896,0.001,5
1082,0.0195,0.312,16,57800,75400,1952,0.259,0.979,0.001,5
1083,0.0195,0.312,16,59800,76600,1952,0.254,0.965,0.001,5
1084,0.046666667,0.28,6,54400,80200,1983,0.226,0.758,0.001,3
1085,0.05925,0.237,4,56200,85100,1983,0.254,0.952,0.001,3
1086,0.024470588,0.312,12.75,46300,73500,1949,0.292,0.685,0.007,3
1087,0.024470588,0.312,12.75,43500,67600,1949,0.273,0.666,0.007,3
1088,0.024470588,0.312,12.75,43700,70400,1949,0.289,0.609,0.007,3
1089,0.022727273,0.5,22,52400,80900,1949,0.235,0.878,0.001,3
1090,0.052666667,0.237,4.5,49000,65100,1954,0.109,0.431,0.001,2
1091,0.052666667,0.237,4.5,44000,63000,1954,0.105,0.401,0.001,2
1092,0.052666667,0.237,4.5,40500,61500,1954,0.141,0.422,0.001,2
1093,0.052666667,0.237,4.5,44100,73500,1990,0.246,0.663,0.001,2
1094,0.052666667,0.237,4.5,46700,65600,1954,0.125,0.468,0.001,2
1095,0.052666667,0.237,4.5,47900,76700,1990,0.246,0.658,0.001,2
1096,0.052666667,0.237,4.5,61700,73800,1990,0.196,0.68,0.001,3
1097,0.024470588,0.312,12.75,55700,67100,1958,0.226,0.489,0.001,2
1098,0.017176471,0.219,12.75,65900,83300,1968,0.168,1.03,0.024,5
1099,0.022285714,0.312,14,39500,67500,1983,0.239,0.56,0.001,2
1100,0.025882353,0.33,12.75,48300,67000,1983,0.137,0.69,0.001,3
1101,0.026980392,0.344,12.75,72000,85500,1983,0.065,1.04,0.061,6
1102,0.024470588,0.312,12.75,47200,68000,1983,0.152,0.41,0.001,3
1103,0.029411765,0.375,12.75,51000,71500,1983,0.195,1.07,0.001,4
1104,0.024470588,0.312,12.75,56500,69000,1983,0.099,0.94,0.018,5
1105,0.026980392,0.344,12.75,44000,60500,1983,0.155,0.69,0.001,3
1106,0.022039216,0.281,12.75,45200,66000,1983,0.247,0.5,0.001,3
1107,0.024470588,0.312,12.75,78000,89000,1983,0.055,1.06,0.064,6
1108,0.022039216,0.281,12.75,46000,69900,1983,0.264,0.45,0.001,3
1109,0.026139535,0.281,10.75,57000,67000,1983,0.091,0.88,0.015,5
1110,0.026139535,0.281,10.75,54500,68000,1983,0.104,1,0.018,5
1111,0.032,0.344,10.75,41000,60500,1983,0.163,0.64,0.001,2
1112,0.018883721,0.203,10.75,56500,74200,1954,0.253,0.808,0.001,4
1113,0.020372093,0.219,10.75,55500,72400,1954,0.248,0.777,0.001,4
1114,0.019607843,0.25,12.75,59700,71200,1954,0.253,0.474,0.001,5
1115,0.019607843,0.25,12.75,59000,70000,1954,0.249,0.468,0.001,5
1116,0.019607843,0.25,12.75,56600,69200,1954,0.261,0.45,0.001,5
1117,0.041777778,0.188,4.5,57600,73900,1965,0.223,0.574,0.001,5
1118,0.041777778,0.188,4.5,57200,75400,1965,0.242,0.575,0.001,5
1119,0.017176471,0.219,12.75,56500,75500,1961,0.222,1.03,0.001,5
1120,0.0195,0.312,16,48191,75441,1959,0.272,0.825,0.001,4
1121,0.03008,0.188,6.25,45961,57208,1946,0.12,0.407,0.001,2
1122,0.03008,0.188,6.25,46500,60706,1946,0.157,0.585,0.001,2
1123,0.03008,0.188,6.25,51908,63246,1946,0.164,0.458,0.001,2
1124,0.028377358,0.188,6.625,59600,71900,1965,0.203,1,0.001,3
1125,0.028377358,0.188,6.625,59000,71800,1965,0.201,1.011,0.001,3
1126,0.011466667,0.344,30,49700,78700,1956,0.248,0.972,0.001,3
1127,0.011466667,0.344,30,55100,79000,1956,0.248,0.972,0.001,3
1128,0.011466667,0.344,30,47700,72600,1956,0.237,0.903,0.001,3
1129,0.011466667,0.344,30,47900,72100,1956,0.237,0.903,0.001,3
1130,0.021797101,0.188,8.625,47732,61487,1950,0.229,0.428,0.001,2
1131,0.02809633,0.245,8.72,82900,104000,1967,0.223,0.881,0.001,6
1132,0.028037383,0.24,8.56,81400,102200,1967,0.223,0.887,0.001,6
1133,0.028205128,0.242,8.58,76700,98000,1967,0.22,0.886,0.001,6
1134,0.041441441,0.276,6.66,79700,92000,1992,0.195,0.773,0.001,5
1135,0.028377358,0.188,6.625,57700,74200,1946,0.153,0.694,0.001,2
1136,0.028377358,0.188,6.625,54500,68600,1946,0.184,0.701,0.001,2
1137,0.028377358,0.188,6.625,53300,67600,1946,0.177,0.717,0.001,2
1138,0.02354717,0.156,6.625,55083,69225,1966,0.237,0.784,0.001,3
1139,0.02354717,0.156,6.625,55481,69483,1966,0.246,0.792,0.001,3
1140,0.033056604,0.219,6.625,48939,70424,1966,0.225,0.732,0.001,3
1141,0.0175625,0.281,16,61400,91500,1948,0.315,1.29,0.001,4
1142,0.019607843,0.25,12.75,52788,68279,1958,0.293,0.733,0.001,4
1143,0.019607843,0.25,12.75,53232,69271,1958,0.293,0.733,0.001,4
1144,0.019607843,0.25,12.75,54187,68674,1958,0.293,0.733,0.001,4
1145,0.037735849,0.25,6.625,57500,70200,1954,0.182,0.514,0.001,3
1146,0.037735849,0.25,6.625,54400,67200,1954,0.228,0.589,0.001,3
1147,0.037735849,0.25,6.625,52700,67700,1954,0.216,0.548,0.001,3
1148,0.037735849,0.25,6.625,50700,65300,1954,0.183,0.485,0.001,3
1149,0.037735849,0.25,6.625,54200,65200,1954,0.203,0.523,0.001,3
1150,0.0175625,0.281,16,48574,80225,1953,0.267,0.654,0.001,3
1151,0.0175625,0.281,16,47682,73044,1953,0.283,0.538,0.001,3
1152,0.028985507,0.25,8.625,52100,69100,1968,0.223,0.571,0.001,4
1153,0.021797101,0.188,8.625,50700,69700,1968,0.239,0.617,0.001,4
1154,0.022028986,0.19,8.625,54800,73900,1968,0.286,0.642,0.001,4
1155,0.021797101,0.188,8.625,54300,72900,1968,0.283,0.63,0.001,4
1156,0.042264151,0.28,6.625,52136,67127,1997,0.253,0.726,0.001,3
1157,0.042264151,0.28,6.625,53481,67079,1997,0.246,0.722,0.001,3
1158,0.02354717,0.156,6.625,53005,67131,1966,0.258,0.888,0.001,3
1159,0.02354717,0.156,6.625,66754,79601,1966,0.258,0.861,0.001,3
1160,0.02354717,0.156,6.625,64440,77767,1966,0.257,0.879,0.001,3
1161,0.02354717,0.156,6.625,67649,80008,1997,0.208,0.846,0.001,3
1162,0.028985507,0.25,8.625,51500,67000,1967,0.209,0.809,0.001,3
1163,0.028985507,0.25,8.625,48000,64500,1967,0.209,0.809,0.001,3
1164,0.028985507,0.25,8.625,48700,66000,1967,0.209,0.809,0.001,3
1165,0.028985507,0.25,8.625,51000,66000,1967,0.209,0.809,0.001,3
1166,0.028985507,0.25,8.625,52500,65500,1967,0.209,0.809,0.001,3
1167,0.028985507,0.25,8.625,51500,64500,1967,0.209,0.809,0.001,3
1168,0.061714286,0.216,3.5,73268,74913,2014,0.053,1.03,0.02,5
1169,0.033056604,0.219,6.625,58595,67924,1977,0.203,0.963,0.001,2
1170,0.02855814,0.307,10.75,36120,51352,1948,0.048,0.33,0.001,2
1171,0.02855814,0.307,10.75,35548,51030,1948,0.048,0.33,0.001,2
1172,0.02855814,0.307,10.75,34476,49733,1948,0.048,0.33,0.001,2
1173,0.02855814,0.307,10.75,35309,50591,1948,0.038,0.378,0.001,2
1174,0.02855814,0.307,10.75,33401,49099,1948,0.038,0.378,0.001,2
1175,0.02855814,0.307,10.75,33065,49868,1948,0.038,0.378,0.001,2
1176,0.02855814,0.307,10.75,33217,45492,1948,0.048,0.33,0.001,2
1177,0.02855814,0.307,10.75,34015,45814,1948,0.048,0.33,0.001,2
1178,0.02855814,0.307,10.75,34073,46183,1948,0.048,0.33,0.001,2
1179,0.02855814,0.307,10.75,35448,48143,1948,0.038,0.378,0.001,2
1180,0.02855814,0.307,10.75,35619,47387,1948,0.038,0.378,0.001,2
1181,0.02855814,0.307,10.75,35184,46681,1948,0.038,0.378,0.001,2
1182,0.02354717,0.156,6.625,60587,78012,1963,0.232,1.187,0.001,5
1183,0.02354717,0.156,6.625,61966,70353,1963,0.179,1.197,0.001,5
1184,0.02354717,0.156,6.625,62541,70531,1963,0.185,1.162,0.001,5
1185,0.02354717,0.156,6.625,58982,70016,1963,0.19,1.075,0.001,5
1186,0.02354717,0.156,6.625,65140,82151,1963,0.23,1.188,0.001,5
1187,0.02354717,0.156,6.625,63136,79222,1963,0.232,1.188,0.001,5
1188,0.025962264,0.172,6.625,66989,79900,1963,0.184,1.297,0.002,5
1189,0.02354717,0.156,6.625,62828,79135,1963,0.224,1.165,0.001,5
1190,0.02354717,0.156,6.625,60815,78056,1963,0.243,1.163,0.001,5
1191,0.01875,0.375,20,49457,74336,1970,0.199,1.12,0.001,5
1192,0.01875,0.375,20,47817,76060,1970,0.199,1.12,0.001,5
1193,0.015636364,0.344,22,47724,71422,1960,0.256,0.844,0.001,4
1194,0.015636364,0.344,22,48515,77801,1960,0.23,0.863,0.001,4
1195,0.015636364,0.344,22,44585,75184,1960,0.243,0.87,0.001,4
1196,0.015636364,0.344,22,52852,83443,1960,0.253,0.919,0.001,4
1197,0.028985507,0.25,8.625,50837,81469,1957,0.3,0.954,0.001,3
1198,0.028985507,0.25,8.625,49364,77701,1957,0.274,0.989,0.001,3
1199,0.029411765,0.375,12.75,46732,73596,1937,0.245,0.783,0.001,2
1200,0.029411765,0.375,12.75,55476,74505,1937,0.245,0.783,0.001,2
1201,0.015921569,0.203,12.75,51344,74873,1959,0.261,0.892,0.001,3
1202,0.015921569,0.203,12.75,57411,76739,1959,0.244,0.883,0.001,3
1203,0.015921569,0.203,12.75,53311,75879,1959,0.279,0.87,0.002,3
1204,0.015921569,0.203,12.75,50573,73656,1959,0.278,0.867,0.002,3
1205,0.015921569,0.203,12.75,48633,69600,1959,0.29,0.808,0.001,3
1206,0.015921569,0.203,12.75,49124,69045,1959,0.26,0.826,0.001,3
1207,0.015921569,0.203,12.75,50303,72375,1959,0.267,0.782,0.001,3
1208,0.015921569,0.203,12.75,51081,70091,1959,0.266,0.781,0.001,3
1209,0.015921569,0.203,12.75,52572,73303,1959,0.268,0.84,0.001,3
1210,0.015921569,0.203,12.75,48263,70828,1959,0.26,0.773,0.001,3
1211,0.024470588,0.312,12.75,44996,72838,1950,0.243,0.806,0.001,3
1212,0.0175625,0.281,16,53325,68877,1948,0.229,0.752,0.001,4
1213,0.0175625,0.281,16,59889,81372,1948,0.27,0.916,0.001,4
1214,0.015625,0.25,16,58568,79832,1948,0.256,0.553,0.001,4
1215,0.015625,0.25,16,55558,73242,1948,0.254,0.712,0.001,4
1216,0.015625,0.25,16,59871,79909,1948,0.286,0.67,0.001,4
1217,0.015625,0.25,16,59337,77256,1948,0.254,0.54,0.001,4
1218,0.015625,0.25,16,63692,79102,1948,0.238,0.616,0.001,4
1219,0.028377358,0.188,6.625,49136,63969,1956,0.225,0.736,0.001,2
1220,0.028377358,0.188,6.625,53662,68462,1956,0.241,0.716,0.001,2
1221,0.029411765,0.375,12.75,41519,71107,1978,0.254,0.741,0,2
1222,0.025391304,0.219,8.625,54896,69026,1946,0.229,0.435,0.001,2
1223,0.025391304,0.219,8.625,58731,72953,1946,0.229,0.435,0.001,2
1224,0.013,0.312,24,53500,67000,1948,0.293,0.96,0.001,5
1225,0.013,0.312,24,60900,82200,1948,0.241,1.14,0.001,5
1226,0.013,0.312,24,60400,82200,1948,0.268,1.06,0.001,5
1227,0.013,0.312,24,64500,84900,1948,0.278,1.01,0.001,5
1228,0.023255814,0.25,10.75,49700,65900,1956,0.172,0.65,0.001,2
1229,0.047,0.188,4,59200,71300,1970,0.212,0.608,0.001,3
1230,0.047,0.188,4,57100,71100,1970,0.21,0.6,0.001,3
1231,0.047,0.188,4,51300,64700,1970,0.206,0.598,0.001,3
1232,0.047,0.188,4,57400,69400,1970,0.21,0.602,0.001,3
1233,0.047,0.188,4,52800,64300,1970,0.191,0.59,0.001,3
1234,0.047,0.188,4,50300,62200,1970,0.202,0.557,0.001,3
1235,0.047,0.188,4,53100,65000,1970,0.218,0.583,0.001,3
1236,0.047,0.188,4,57300,70600,1970,0.212,0.604,0.001,3
1237,0.047,0.188,4,54400,65400,1970,0.183,0.564,0.001,3
1238,0.05925,0.237,4,42700,65800,1970,0.123,0.505,0.001,3
1239,0.047,0.188,4,62300,73700,1970,0.199,0.546,0.001,3
1240,0.047,0.188,4,65200,70248,1970,0.052,0.975,0.023,3
1241,0.047,0.188,4,61300,68600,1970,0.06,0.877,0.016,3
1242,0.017176471,0.219,12.75,49100,78000,1962,0.286,0.89,0.001,5
1243,0.017176471,0.219,12.75,47900,76000,1962,0.291,1.01,0.001,5
1244,0.020625,0.495,24,83460,90873,2017,0.036,1.56,0.064,8
1245,0.020625,0.495,24,82995,92531,2017,0.036,1.56,0.064,8
1246,0.020625,0.495,24,87076,96987,2017,0.049,1.55,0.067,8
1247,0.020625,0.495,24,88842,100660,2017,0.049,1.55,0.067,8
1248,0.0195,0.312,16,63894,77502,1957,0.282,0.69,0.001,4
1249,0.0195,0.312,16,63661,85490,1957,0.274,0.94,0.001,4
1250,0.028985507,0.25,8.625,51025,72529,1957,0.162,0.639,0.001,2
1251,0.025882353,0.33,12.75,46773,74686,1952,0.254,0.676,0.001,2
1252,0.025882353,0.33,12.75,47882,73734,1952,0.25,0.67,0.001,2
1253,0.025936599,0.225,8.675,59498,73047,1953,0.264,0.718,0.001,4
1254,0.019607843,0.25,12.75,74600,99600,1968,0.184,1.01,0.026,6
1255,0.014333333,0.344,24,65947,77332,1972,0.105,1.3,0.001,5
1256,0.014333333,0.344,24,65941,86952,1972,0.186,1.23,0.001,5
1257,0.018883721,0.203,10.75,49752,60437,1951,0.15,0.66,0.001,3
1258,0.037333333,0.322,8.625,44879,74652,1940,0.239,0.529,0.001,2
1259,0.015625,0.25,16,64509,80594,1954,0.27,0.794,0.001,5
1260,0.015921569,0.203,12.75,62120,82654,1960,0.279,0.782,0.001,4
1261,0.015921569,0.203,12.75,57942,78281,1960,0.267,0.819,0.001,4
1262,0.015921569,0.203,12.75,60128,78903,1960,0.24,0.746,0.001,4
1263,0.019607843,0.25,12.75,55218,76711,1972,0.216,0.701,0.001,2
1264,0.019607843,0.25,12.75,61871,80491,1966,0.264,0.718,0.001,5
1265,0.019607843,0.25,12.75,58438,74943,1966,0.264,0.718,0.001,5
1266,0.034352941,0.438,12.75,40453,68055,1949,0.223,0.54,0.001,2
1267,0.025,0.25,10,49465,74285,1945,0.232,0.664,0.001,2
1268,0.05475,0.219,4,35453,60037,1958,0.123,0.607,0.001,1
1269,0.028377358,0.188,6.625,51985,62029,1960,0.096,0.63,0.007,2
1270,0.015921569,0.203,12.75,61950,81701,1972,0.2,0.972,0.036,5
1271,0.032115942,0.277,8.625,50164,77529,1945,0.153,0.427,0.001,2
1272,0.0115,0.23,20,65253,78765,1968,0.289,1.17,0.001,5
1273,0.015636364,0.344,22,52608,78949,1948,0.256,0.82,0,4
1274,0.012772727,0.281,22,53598,72346,1949,0.234,0.936,0.001,3
1275,0.012772727,0.281,22,49884,71933,1949,0.227,0.708,0.001,3
1276,0.012772727,0.281,22,51957,71061,1949,0.226,0.718,0.001,3
1277,0.023255814,0.25,10.75,55538,71486,1975,0.215,0.74,0.001,3
1278,0.045735849,0.303,6.625,29214,52386,1929,0.105,0.506,0.001,1
1279,0.015625,0.25,16,56363,72828,1968,0.246,0.892,0.001,5
1280,0.015625,0.25,16,50950,69436,1974,0.217,1.26,0.001,4
1281,0.021797101,0.188,8.625,60579,70780,2011,0.06,0.634,0.029,5
1282,0.0195,0.312,16,41435,68318,1955,0.258,0.535,0.001,2
1283,0.0156,0.312,20,48424,70209,1977,0.24,1.082,0.001,3
1284,0.041777778,0.188,4.5,65333,76582,1956,0.184,0.544,0.001,2
1285,0.014181818,0.312,22,59876,85478,1949,0.274,1.07,0.001,4
1286,0.010807692,0.281,26,58436,78915,1954,0.239,0.996,0.001,5
1287,0.010807692,0.281,26,52702,78723,1954,0.239,0.996,0.001,5
1288,0.010807692,0.281,26,60063,80154,1954,0.268,1.155,0.001,5
1289,0.010807692,0.281,26,52903,79592,1954,0.268,1.155,0.001,5
1290,0.010807692,0.281,26,56444,76663,1954,0.249,0.961,0.001,5
1291,0.010807692,0.281,26,49770,75049,1954,0.249,0.961,0.001,5
1292,0.010807692,0.281,26,60398,83233,1954,0.279,1.082,0.002,5
1293,0.010807692,0.281,26,52622,82360,1954,0.279,1.082,0.002,5
1294,0.010807692,0.281,26,56169,78151,1954,0.258,0.995,0.002,5
1295,0.010807692,0.281,26,50686,77397,1954,0.258,0.995,0.002,5
1296,0.04025,0.322,8,25559,47173,1929,0.039,0.4,0.001,1
1297,0.04025,0.322,8,26652,47054,1929,0.076,0.297,0.001,1
1298,0.04025,0.322,8,25428,46492,1929,0.053,0.392,0.001,1
1299,0.019607843,0.25,12.75,51299,76839,1970,0.292,1.01,0.001,2
1300,0.019607843,0.25,12.75,55433,72393,1954,0.244,0.749,0.001,4
