Repository: tmacleod/datasets

File: Pipe Properties Database 20201007_2025_Clean_bestall.csv (part 2 of 11)
ID,Pipe OD,Pipe WT,Yield_Strength,Tensile_Strength,%C,%Mn,%S,%P,%Si,%Al,%Cr,%Mo,%V,%Ni,%Cu,%Ti,%Nb,Pipe Vintage,Pipe Grade
1475,10.75,0.5,51300,70000,0.238,0.567,0.025,0.032,0.01,0.006,0.025,0.007,0,0.0246,0.173,0.001,0.001,1948,Grade B
1475,10.75,0.5,51300,70000,0.22,0.501,0.03,0.028,0.008,0.022,0.031,0.009,0,0.048,0.062,0.001,0.001,1948,Grade B
204,20,0.25,51500,66500,0.22,0.76,0.022,0.009,0.004,0.011,0.013,0.008,0.001,0.009,0.016,0.002,0.002,1974,Grade B
767,8.625,0.188,51500,75500,0.26,1.07,0.013,0.012,0.027,0.003,0.019,0,0.002,0.009,0.01,0.001,0.001,1965,Grade B
767,8.625,0.188,51500,75500,0.271,0.99,0.018,0.02,0.029,0.005,0.017,0,0,0.009,0.012,0.001,0.001,1965,Grade B
980,8.625,0.281,51500,78000,0.233,0.843,0.021,0.012,0.052,0.007,0.019,0.002,0,0.005,0.006,0.001,0.001,1930,Grade B
982,6.625,0.156,51500,65000,0.202,0.468,0.03,0.011,0.077,0.002,0.011,0.003,0,0.013,0.057,0.001,0.001,1959,Grade B
1381,10.75,0.25,51500,68000,0.222,0.542,0.028,0.026,0.008,0.016,0.032,0.014,0,0.053,0.048,0.001,0.001,1948,Grade B
1476,10.75,0.25,51900,69800,0.231,0.514,0.03,0.024,0.008,0.015,0.023,0.009,0,0.038,0.044,0.001,0.001,1948,Grade B
553,10.75,0.344,52000,66000,0.243,0.485,0.031,0.019,0.018,0.019,0.016,0.009,0.001,0.049,0.067,0.002,0.002,1948,Grade B
553,10.75,0.344,52000,66000,0.207,0.64,0.02,0.007,0.008,0.002,0.029,0.007,0.002,0.056,0.093,0.002,0.006,1948,Grade B
553,10.75,0.344,52000,66000,0.261,0.549,0.036,0.024,0.012,0.011,0.015,0.012,0.001,0.051,0.087,0.002,0.003,1948,Grade B
277,6.625,0.188,52000,67000,0.15,0.751,0.015,0.006,0.003,0.001,0.029,0.023,0.001,0.09,0.157,0.002,0.012,1946,Grade B
277,6.625,0.188,52000,67000,0.184,0.536,0.025,0.008,0.004,0.003,0.029,0.023,0.001,0.094,0.167,0.002,0.003,1946,Grade B
277,6.625,0.188,52000,67000,0.186,0.668,0.032,0.011,0.008,0.001,0.048,0.022,0.001,0.073,0.134,0.003,0.003,1946,Grade B
277,6.625,0.188,52000,67000,0.253,0.775,0.039,0.009,0.003,0.001,0.035,0.019,0.002,0.11,0.11,0.002,0.003,1946,Grade B
277,6.625,0.188,52000,67000,0.177,0.721,0.032,0.007,0.003,0.001,0.033,0.018,0.001,0.101,0.101,0.002,0.003,1946,Grade B
277,6.625,0.188,52000,67000,0.216,0.794,0.046,0.009,0.003,0.001,0.035,0.019,0.002,0.109,0.109,0.002,0.002,1946,Grade B
1092,6.625,0.25,52000,74000,0.235,0.451,0.026,0.03,0.264,0.013,0.046,0.005,0,0.047,0.102,0.002,0.001,1955,Grade B
1092,6.625,0.25,52000,74000,0.248,0.388,0.032,0.026,0.236,0.014,0.037,0.004,0,0.043,0.092,0.002,0.001,1955,Grade B
1092,6.625,0.25,52000,74000,0.23,0.475,0.037,0.02,0.267,0.022,0.059,0.008,0,0.058,0.144,0.001,0.001,1955,Grade B
1092,6.625,0.25,52000,74000,0.232,0.518,0.027,0.03,0.245,0.022,0.059,0.008,0,0.058,0.215,0.001,0.001,1955,Grade B
1092,6.625,0.25,52000,74000,0.231,0.49,0.018,0.038,0.12,0.003,0.062,0.007,0,0.067,0.132,0.001,0.001,1955,Grade B
1092,6.625,0.25,52000,74000,0.173,0.814,0.013,0.01,0.003,0.001,0.017,0.002,0,0.033,0.013,0.001,0.001,1955,Grade B
1215,10.75,0.188,52000,72500,0.244,0.708,0.026,0.009,0.011,0.005,0.024,0.018,0.008,0.003,0.011,0.001,0,1956,Grade B
1215,10.75,0.188,52000,72500,0.21,0.848,0.031,0.015,0.09,0.003,0.015,0.005,0,0.069,0.047,0.002,0.001,1956,Grade B
1215,10.75,0.188,52000,72500,0.237,0.713,0.026,0.009,0.01,0.017,0.018,0.003,0,0.024,0.121,0.001,0.001,1956,Grade B
1215,10.75,0.188,52000,72500,0.199,0.832,0.029,0.014,0.084,0.003,0.014,0.003,0,0.066,0.045,0.001,0.001,1956,Grade B
1215,10.75,0.188,52000,72500,0.217,0.548,0.016,0.008,0.045,0.003,0.024,0.003,0,0.029,0.067,0.001,0.001,1956,Grade B
1377,10.75,0.203,52000,70000,0.219,0.583,0.021,0.013,0.011,0.027,0.026,0.005,0,0.015,0.018,0.001,0.001,1957,Grade B
1475,10.75,0.5,52200,62700,0.216,0.47,0.028,0.023,0.008,0.012,0.031,0.004,0,0.042,0.047,0.001,0.001,1948,Grade B
1475,10.75,0.5,52200,62700,0.193,0.456,0.032,0.026,0.008,0.01,0.018,0.005,0,0.066,0.055,0.001,0.001,1948,Grade B
1475,10.75,0.5,52200,62700,0.159,0.473,0.024,0.023,0.004,0.007,0.031,0.007,0,0.031,0.067,0.001,0.001,1948,Grade B
1475,10.75,0.5,52200,62700,0.235,0.483,0.026,0.024,0.007,0.01,0.018,0.005,0,0.028,0.042,0.001,0.001,1948,Grade B
1475,10.75,0.5,52200,62700,0.22,0.548,0.033,0.031,0.008,0.011,0.022,0.005,0,0.059,0.055,0.001,0.001,1948,Grade B
1475,10.75,0.5,52200,62700,0.187,0.527,0.018,0.02,0.007,0.004,0.016,0.005,0,0.043,0.035,0.001,0.001,1948,Grade B
1475,10.75,0.5,52200,62700,0.207,0.485,0.023,0.026,0.007,0.023,0.016,0.003,0,0.022,0.031,0.001,0.001,1948,Grade B
1475,10.75,0.5,52200,62700,0.154,0.42,0.015,0.017,0.006,0.001,0.016,0.003,0,0.038,0.041,0.001,0.001,1948,Grade B
1475,10.75,0.5,52200,62700,0.238,0.567,0.025,0.032,0.01,0.006,0.025,0.007,0,0.0246,0.173,0.001,0.001,1948,Grade B
1475,10.75,0.5,52200,62700,0.22,0.501,0.03,0.028,0.008,0.022,0.031,0.009,0,0.048,0.062,0.001,0.001,1948,Grade B
1475,10.75,0.5,52400,59900,0.216,0.47,0.028,0.023,0.008,0.012,0.031,0.004,0,0.042,0.047,0.001,0.001,1948,Grade B
1475,10.75,0.5,52400,59900,0.193,0.456,0.032,0.026,0.008,0.01,0.018,0.005,0,0.066,0.055,0.001,0.001,1948,Grade B
1475,10.75,0.5,52400,59900,0.159,0.473,0.024,0.023,0.004,0.007,0.031,0.007,0,0.031,0.067,0.001,0.001,1948,Grade B
1475,10.75,0.5,52400,59900,0.235,0.483,0.026,0.024,0.007,0.01,0.018,0.005,0,0.028,0.042,0.001,0.001,1948,Grade B
1475,10.75,0.5,52400,59900,0.22,0.548,0.033,0.031,0.008,0.011,0.022,0.005,0,0.059,0.055,0.001,0.001,1948,Grade B
1475,10.75,0.5,52400,59900,0.187,0.527,0.018,0.02,0.007,0.004,0.016,0.005,0,0.043,0.035,0.001,0.001,1948,Grade B
1475,10.75,0.5,52400,59900,0.207,0.485,0.023,0.026,0.007,0.023,0.016,0.003,0,0.022,0.031,0.001,0.001,1948,Grade B
1475,10.75,0.5,52400,59900,0.154,0.42,0.015,0.017,0.006,0.001,0.016,0.003,0,0.038,0.041,0.001,0.001,1948,Grade B
1475,10.75,0.5,52400,59900,0.238,0.567,0.025,0.032,0.01,0.006,0.025,0.007,0,0.0246,0.173,0.001,0.001,1948,Grade B
1475,10.75,0.5,52400,59900,0.22,0.501,0.03,0.028,0.008,0.022,0.031,0.009,0,0.048,0.062,0.001,0.001,1948,Grade B
553,10.75,0.344,52500,66000,0.243,0.485,0.031,0.019,0.018,0.019,0.016,0.009,0.001,0.049,0.067,0.002,0.002,1948,Grade B
553,10.75,0.344,52500,66000,0.207,0.64,0.02,0.007,0.008,0.002,0.029,0.007,0.002,0.056,0.093,0.002,0.006,1948,Grade B
553,10.75,0.344,52500,66000,0.261,0.549,0.036,0.024,0.012,0.011,0.015,0.012,0.001,0.051,0.087,0.002,0.003,1948,Grade B
625,10.75,0.25,52500,68000,0.196,0.458,0.024,0.03,0.004,0.028,0.024,0.005,0,0.047,0.046,0.002,0.001,1948,Grade B
1086,8.625,0.188,52500,74500,0.246,1.14,0.014,0.008,0.028,0.003,0.038,0.009,0,0.031,0.027,0.001,0.001,1973,Grade B
1475,10.75,0.5,52500,70400,0.216,0.47,0.028,0.023,0.008,0.012,0.031,0.004,0,0.042,0.047,0.001,0.001,1948,Grade B
1475,10.75,0.5,52500,70400,0.193,0.456,0.032,0.026,0.008,0.01,0.018,0.005,0,0.066,0.055,0.001,0.001,1948,Grade B
1475,10.75,0.5,52500,70400,0.159,0.473,0.024,0.023,0.004,0.007,0.031,0.007,0,0.031,0.067,0.001,0.001,1948,Grade B
1475,10.75,0.5,52500,70400,0.235,0.483,0.026,0.024,0.007,0.01,0.018,0.005,0,0.028,0.042,0.001,0.001,1948,Grade B
1475,10.75,0.5,52500,70400,0.22,0.548,0.033,0.031,0.008,0.011,0.022,0.005,0,0.059,0.055,0.001,0.001,1948,Grade B
1475,10.75,0.5,52500,70400,0.187,0.527,0.018,0.02,0.007,0.004,0.016,0.005,0,0.043,0.035,0.001,0.001,1948,Grade B
1475,10.75,0.5,52500,70400,0.207,0.485,0.023,0.026,0.007,0.023,0.016,0.003,0,0.022,0.031,0.001,0.001,1948,Grade B
1475,10.75,0.5,52500,70400,0.154,0.42,0.015,0.017,0.006,0.001,0.016,0.003,0,0.038,0.041,0.001,0.001,1948,Grade B
1475,10.75,0.5,52500,70400,0.238,0.567,0.025,0.032,0.01,0.006,0.025,0.007,0,0.0246,0.173,0.001,0.001,1948,Grade B
1475,10.75,0.5,52500,70400,0.22,0.501,0.03,0.028,0.008,0.022,0.031,0.009,0,0.048,0.062,0.001,0.001,1948,Grade B
1492,8.625,0.322,52500,66200,0.182,0.636,0.013,0.006,0.006,0.001,0.016,0.003,0,0.013,0.01,0.001,0.001,1957,Grade B
1492,8.625,0.322,52500,66200,0.213,0.636,0.014,0.006,0.007,0.001,0.016,0.003,0,0.014,0.01,0.001,0.001,1957,Grade B
1492,8.625,0.322,52500,66200,0.215,0.639,0.013,0.007,0.006,0.001,0.016,0.003,0,0.014,0.011,0.001,0.001,1957,Grade B
1492,8.625,0.322,52500,66200,0.22,0.651,0.017,0.008,0.006,0.001,0.016,0.003,0,0.014,0.011,0.001,0.001,1957,Grade B
1488,6.625,0.188,52900,72600,0.156,0.527,0.02,0.071,0.03,0.082,0.009,0.004,0,0.007,0.011,0.001,0.001,1955,Grade B
277,6.625,0.188,53000,70500,0.15,0.751,0.015,0.006,0.003,0.001,0.029,0.023,0.001,0.09,0.157,0.002,0.012,1946,Grade B
277,6.625,0.188,53000,70500,0.184,0.536,0.025,0.008,0.004,0.003,0.029,0.023,0.001,0.094,0.167,0.002,0.003,1946,Grade B
277,6.625,0.188,53000,70500,0.186,0.668,0.032,0.011,0.008,0.001,0.048,0.022,0.001,0.073,0.134,0.003,0.003,1946,Grade B
277,6.625,0.188,53000,70500,0.253,0.775,0.039,0.009,0.003,0.001,0.035,0.019,0.002,0.11,0.11,0.002,0.003,1946,Grade B
277,6.625,0.188,53000,70500,0.177,0.721,0.032,0.007,0.003,0.001,0.033,0.018,0.001,0.101,0.101,0.002,0.003,1946,Grade B
277,6.625,0.188,53000,70500,0.216,0.794,0.046,0.009,0.003,0.001,0.035,0.019,0.002,0.109,0.109,0.002,0.002,1946,Grade B
1068,8.625,0.277,53000,77500,0.16,1.16,0.019,0.018,0.159,0.003,0.011,0.004,0.001,0.01,0.018,0.001,0.001,1952,Grade B
1068,8.625,0.277,53000,77500,0.178,1.16,0.015,0.018,0.157,0.001,0.012,0.004,0.001,0.011,0.019,0.001,0.001,1952,Grade B
1092,6.625,0.25,53000,77000,0.235,0.451,0.026,0.03,0.264,0.013,0.046,0.005,0,0.047,0.102,0.002,0.001,1955,Grade B
1092,6.625,0.25,53000,77000,0.248,0.388,0.032,0.026,0.236,0.014,0.037,0.004,0,0.043,0.092,0.002,0.001,1955,Grade B
1092,6.625,0.25,53000,77000,0.23,0.475,0.037,0.02,0.267,0.022,0.059,0.008,0,0.058,0.144,0.001,0.001,1955,Grade B
1092,6.625,0.25,53000,77000,0.232,0.518,0.027,0.03,0.245,0.022,0.059,0.008,0,0.058,0.215,0.001,0.001,1955,Grade B
1092,6.625,0.25,53000,77000,0.231,0.49,0.018,0.038,0.12,0.003,0.062,0.007,0,0.067,0.132,0.001,0.001,1955,Grade B
1092,6.625,0.25,53000,77000,0.173,0.814,0.013,0.01,0.003,0.001,0.017,0.002,0,0.033,0.013,0.001,0.001,1955,Grade B
1126,12.75,0.375,53000,67000,0.28,0.55,0.02,0.018,0.136,0.013,0.008,0.004,0,0.008,0.008,0.002,0.001,1984,Grade B
1128,20,0.312,53000,73500,0.224,0.09,0.015,0.009,0.017,0.006,0.033,0.019,0,0.022,0.017,0.001,0.001,1987,Grade B
1379,6.625,0.28,53000,66000,0.267,0.689,0.027,0.008,0.009,0.002,0.035,0.012,0,0.049,0.167,0.001,0.001,1952,Grade B
1451,12.75,0.312,53000,67000,0.23,0.49,0.03,0.027,0.012,0.004,0.024,0.005,0,0.06,0.104,0.001,0.001,1949,Grade B
264,20,0.25,53500,68500,0.237,0.949,0.022,0.016,0.087,0.001,0.019,0.009,0.002,0.011,0.012,0.002,0.002,1969,Grade B
264,20,0.25,53500,68500,0.278,0.841,0.016,0.009,0.028,0.001,0.04,0.009,0.002,0.015,0.017,0.002,0.002,1969,Grade B
1305,16,0.25,53500,70000,0.142,0.68,0.02,0.007,0.005,0.002,0.048,0.007,0,0.047,0.047,0.001,0.001,1940,Grade B
1451,12.75,0.312,53500,66500,0.23,0.49,0.03,0.027,0.012,0.004,0.024,0.005,0,0.06,0.104,0.001,0.001,1949,Grade B
1458,8.625,0.322,53500,71000,0.246,0.745,0.018,0.004,0.013,0.029,0.049,0.027,0,0.018,0.02,0.001,0.001,1970,Grade B
1475,10.75,0.5,53500,70000,0.216,0.47,0.028,0.023,0.008,0.012,0.031,0.004,0,0.042,0.047,0.001,0.001,1948,Grade B
1475,10.75,0.5,53500,70000,0.193,0.456,0.032,0.026,0.008,0.01,0.018,0.005,0,0.066,0.055,0.001,0.001,1948,Grade B
1475,10.75,0.5,53500,70000,0.159,0.473,0.024,0.023,0.004,0.007,0.031,0.007,0,0.031,0.067,0.001,0.001,1948,Grade B
1475,10.75,0.5,53500,70000,0.235,0.483,0.026,0.024,0.007,0.01,0.018,0.005,0,0.028,0.042,0.001,0.001,1948,Grade B
1475,10.75,0.5,53500,70000,0.22,0.548,0.033,0.031,0.008,0.011,0.022,0.005,0,0.059,0.055,0.001,0.001,1948,Grade B
1475,10.75,0.5,53500,70000,0.187,0.527,0.018,0.02,0.007,0.004,0.016,0.005,0,0.043,0.035,0.001,0.001,1948,Grade B
1475,10.75,0.5,53500,70000,0.207,0.485,0.023,0.026,0.007,0.023,0.016,0.003,0,0.022,0.031,0.001,0.001,1948,Grade B
1475,10.75,0.5,53500,70000,0.154,0.42,0.015,0.017,0.006,0.001,0.016,0.003,0,0.038,0.041,0.001,0.001,1948,Grade B
1475,10.75,0.5,53500,70000,0.238,0.567,0.025,0.032,0.01,0.006,0.025,0.007,0,0.0246,0.173,0.001,0.001,1948,Grade B
1475,10.75,0.5,53500,70000,0.22,0.501,0.03,0.028,0.008,0.022,0.031,0.009,0,0.048,0.062,0.001,0.001,1948,Grade B
412,6.625,0.3,54000,59500,0.108,0.384,0.016,0.009,0.008,0.005,0.025,0.004,0,0.011,0.058,0.002,0.001,1938,Grade B
1495,8.625,0.25,54000,60500,0.188,0.664,0.019,0.006,0.011,0.001,0.028,0.011,0,0.029,0.043,0.001,0.001,1955,Grade B
277,6.625,0.188,54500,69000,0.15,0.751,0.015,0.006,0.003,0.001,0.029,0.023,0.001,0.09,0.157,0.002,0.012,1946,Grade B
277,6.625,0.188,54500,69000,0.184,0.536,0.025,0.008,0.004,0.003,0.029,0.023,0.001,0.094,0.167,0.002,0.003,1946,Grade B
277,6.625,0.188,54500,69000,0.186,0.668,0.032,0.011,0.008,0.001,0.048,0.022,0.001,0.073,0.134,0.003,0.003,1946,Grade B
277,6.625,0.188,54500,69000,0.253,0.775,0.039,0.009,0.003,0.001,0.035,0.019,0.002,0.11,0.11,0.002,0.003,1946,Grade B
277,6.625,0.188,54500,69000,0.177,0.721,0.032,0.007,0.003,0.001,0.033,0.018,0.001,0.101,0.101,0.002,0.003,1946,Grade B
277,6.625,0.188,54500,69000,0.216,0.794,0.046,0.009,0.003,0.001,0.035,0.019,0.002,0.109,0.109,0.002,0.002,1946,Grade B
373,8.625,0.219,54500,72000,0.231,0.44,0.024,0.009,0.031,0.033,0.031,0.01,0,0.026,0.04,0.002,0.002,1946,Grade B
1027,6.625,0.28,54500,65500,0.159,0.855,0.015,0.004,0.007,0.002,0.016,0.002,0,0.015,0.01,0.001,0.001,1985,Grade B
1092,6.625,0.25,54500,76000,0.235,0.451,0.026,0.03,0.264,0.013,0.046,0.005,0,0.047,0.102,0.002,0.001,1955,Grade B
1092,6.625,0.25,54500,62500,0.235,0.451,0.026,0.03,0.264,0.013,0.046,0.005,0,0.047,0.102,0.002,0.001,1955,Grade B
1092,6.625,0.25,54500,76000,0.248,0.388,0.032,0.026,0.236,0.014,0.037,0.004,0,0.043,0.092,0.002,0.001,1955,Grade B
1092,6.625,0.25,54500,62500,0.248,0.388,0.032,0.026,0.236,0.014,0.037,0.004,0,0.043,0.092,0.002,0.001,1955,Grade B
1092,6.625,0.25,54500,76000,0.23,0.475,0.037,0.02,0.267,0.022,0.059,0.008,0,0.058,0.144,0.001,0.001,1955,Grade B
1092,6.625,0.25,54500,62500,0.23,0.475,0.037,0.02,0.267,0.022,0.059,0.008,0,0.058,0.144,0.001,0.001,1955,Grade B
1092,6.625,0.25,54500,76000,0.232,0.518,0.027,0.03,0.245,0.022,0.059,0.008,0,0.058,0.215,0.001,0.001,1955,Grade B
1092,6.625,0.25,54500,62500,0.232,0.518,0.027,0.03,0.245,0.022,0.059,0.008,0,0.058,0.215,0.001,0.001,1955,Grade B
1092,6.625,0.25,54500,76000,0.231,0.49,0.018,0.038,0.12,0.003,0.062,0.007,0,0.067,0.132,0.001,0.001,1955,Grade B
1092,6.625,0.25,54500,62500,0.231,0.49,0.018,0.038,0.12,0.003,0.062,0.007,0,0.067,0.132,0.001,0.001,1955,Grade B
1092,6.625,0.25,54500,76000,0.173,0.814,0.013,0.01,0.003,0.001,0.017,0.002,0,0.033,0.013,0.001,0.001,1955,Grade B
1092,6.625,0.25,54500,62500,0.173,0.814,0.013,0.01,0.003,0.001,0.017,0.002,0,0.033,0.013,0.001,0.001,1955,Grade B
1451,12.75,0.312,54500,69000,0.23,0.49,0.03,0.027,0.012,0.004,0.024,0.005,0,0.06,0.104,0.001,0.001,1949,Grade B
1451,12.75,0.312,54833,69000,0.23,0.49,0.03,0.027,0.012,0.004,0.024,0.005,0,0.06,0.104,0.001,0.001,1949,Grade B
277,6.625,0.188,55000,70000,0.15,0.751,0.015,0.006,0.003,0.001,0.029,0.023,0.001,0.09,0.157,0.002,0.012,1946,Grade B
277,6.625,0.188,55000,70000,0.184,0.536,0.025,0.008,0.004,0.003,0.029,0.023,0.001,0.094,0.167,0.002,0.003,1946,Grade B
277,6.625,0.188,55000,70000,0.186,0.668,0.032,0.011,0.008,0.001,0.048,0.022,0.001,0.073,0.134,0.003,0.003,1946,Grade B
277,6.625,0.188,55000,70000,0.253,0.775,0.039,0.009,0.003,0.001,0.035,0.019,0.002,0.11,0.11,0.002,0.003,1946,Grade B
277,6.625,0.188,55000,70000,0.177,0.721,0.032,0.007,0.003,0.001,0.033,0.018,0.001,0.101,0.101,0.002,0.003,1946,Grade B
277,6.625,0.188,55000,70000,0.216,0.794,0.046,0.009,0.003,0.001,0.035,0.019,0.002,0.109,0.109,0.002,0.002,1946,Grade B
1136,8.625,0.25,55000,69500,0.183,0.374,0.018,0.006,0.041,0.013,0.02,0.007,0,0.062,0.204,0.001,0.001,1954,Grade B
658,10.75,0.307,55500,71000,0.15,0.588,0.023,0.006,0.005,0,0.019,0.004,0,0.009,0.022,0.002,0.001,1959,Grade B
1451,12.75,0.312,55500,69000,0.23,0.49,0.03,0.027,0.012,0.004,0.024,0.005,0,0.06,0.104,0.001,0.001,1949,Grade B
1475,10.75,0.5,55600,73500,0.216,0.47,0.028,0.023,0.008,0.012,0.031,0.004,0,0.042,0.047,0.001,0.001,1948,Grade B
1475,10.75,0.5,55600,73500,0.193,0.456,0.032,0.026,0.008,0.01,0.018,0.005,0,0.066,0.055,0.001,0.001,1948,Grade B
1475,10.75,0.5,55600,73500,0.159,0.473,0.024,0.023,0.004,0.007,0.031,0.007,0,0.031,0.067,0.001,0.001,1948,Grade B
1475,10.75,0.5,55600,73500,0.235,0.483,0.026,0.024,0.007,0.01,0.018,0.005,0,0.028,0.042,0.001,0.001,1948,Grade B
1475,10.75,0.5,55600,73500,0.22,0.548,0.033,0.031,0.008,0.011,0.022,0.005,0,0.059,0.055,0.001,0.001,1948,Grade B
1475,10.75,0.5,55600,73500,0.187,0.527,0.018,0.02,0.007,0.004,0.016,0.005,0,0.043,0.035,0.001,0.001,1948,Grade B
1475,10.75,0.5,55600,73500,0.207,0.485,0.023,0.026,0.007,0.023,0.016,0.003,0,0.022,0.031,0.001,0.001,1948,Grade B
1475,10.75,0.5,55600,73500,0.154,0.42,0.015,0.017,0.006,0.001,0.016,0.003,0,0.038,0.041,0.001,0.001,1948,Grade B
1475,10.75,0.5,55600,73500,0.238,0.567,0.025,0.032,0.01,0.006,0.025,0.007,0,0.0246,0.173,0.001,0.001,1948,Grade B
1475,10.75,0.5,55600,73500,0.22,0.501,0.03,0.028,0.008,0.022,0.031,0.009,0,0.048,0.062,0.001,0.001,1948,Grade B
1092,6.625,0.25,56000,77500,0.235,0.451,0.026,0.03,0.264,0.013,0.046,0.005,0,0.047,0.102,0.002,0.001,1955,Grade B
1092,6.625,0.25,56000,77500,0.248,0.388,0.032,0.026,0.236,0.014,0.037,0.004,0,0.043,0.092,0.002,0.001,1955,Grade B
1092,6.625,0.25,56000,77500,0.23,0.475,0.037,0.02,0.267,0.022,0.059,0.008,0,0.058,0.144,0.001,0.001,1955,Grade B
1092,6.625,0.25,56000,77500,0.232,0.518,0.027,0.03,0.245,0.022,0.059,0.008,0,0.058,0.215,0.001,0.001,1955,Grade B
1092,6.625,0.25,56000,77500,0.231,0.49,0.018,0.038,0.12,0.003,0.062,0.007,0,0.067,0.132,0.001,0.001,1955,Grade B
1092,6.625,0.25,56000,77500,0.173,0.814,0.013,0.01,0.003,0.001,0.017,0.002,0,0.033,0.013,0.001,0.001,1955,Grade B
1111,8.625,0.203,56000,76500,0.245,0.498,0.023,0.007,0.014,0.034,0.059,0.018,0,0.044,0.097,0.001,0.001,1946,Grade B
1213,8.625,0.219,56000,71500,0.241,0.893,0.017,0.011,0.017,0.002,0.022,0.017,0,0.023,0.034,0.002,0.001,1973,Grade B
264,20,0.25,56500,73500,0.237,0.949,0.022,0.016,0.087,0.001,0.019,0.009,0.002,0.011,0.012,0.002,0.002,1969,Grade B
264,20,0.25,56500,73500,0.278,0.841,0.016,0.009,0.028,0.001,0.04,0.009,0.002,0.015,0.017,0.002,0.002,1969,Grade B
789,6.625,0.25,56500,66500,0.196,0.722,0.015,0.008,0.006,0.002,0.018,0,0,0.038,0.02,0,0.001,1969,Grade B
257,6.625,0.188,57000,71000,0.149,0.685,0.019,0.008,0.004,0.001,0.049,0.027,0.001,0.082,0.113,0.002,0.002,1946,Grade B
983,12.75,0.25,57000,77500,0.237,0.59,0.032,0.007,0.05,0.001,0.021,0.005,0,0.047,0.141,0.001,0.001,1941,Grade B
987,8.625,0.375,57000,74500,0.227,0.69,0.016,0.008,0.011,0.009,0.009,0.003,0,0.007,0.009,0.001,0.001,1964,Grade B
572,4.5,0.141,57500,74500,0.23,0.851,0.013,0.003,0.008,0.002,0.017,0.007,0.002,0.024,0.05,0.002,0.004,1977,Grade B
572,4.5,0.141,57500,74500,0.238,0.838,0.014,0.004,0.008,0.003,0.017,0.007,0.002,0.025,0.052,0.002,0.004,1977,Grade B
658,10.75,0.307,57500,69000,0.15,0.588,0.023,0.006,0.005,0,0.019,0.004,0,0.009,0.022,0.002,0.001,1959,Grade B
707,8.625,0.203,57500,97000,0.27,0.77,0.04,0.03,0.09,0,0.08,0.02,0,0.08,0.21,0,0,1975,Grade B
754,4.5,0.188,57500,69000,0.137,0.63,0.016,0.004,0.005,0.001,0.024,0.006,0,0.045,0.058,0.001,0.001,1965,Grade B
1526,8.625,0.277,57900,78000,0.122,0.412,0.022,0.072,0.186,0.014,0.006,0.002,0,0.005,0.01,0.001,0.001,1950,Grade B
1526,8.625,0.277,57900,78000,0.185,0.465,0.03,0.093,0.24,0.033,0.007,0.004,0,0.004,0.011,0.001,0.001,1950,Grade B
1526,8.625,0.277,57900,78000,0.268,0.833,0.019,0.005,0.204,0.002,0.089,0.029,0,0.102,0.115,0.001,0.001,1950,Grade B
571,10.75,0.279,58000,71500,0.255,0.553,0.019,0.028,0.002,0.051,0.025,0.008,0.001,0.059,0.059,0.002,0.004,1948,Grade B
733,6.625,0.188,58000,76000,0.262,0.713,0.028,0.011,0.01,0.027,0.034,0.006,0.001,0.053,0.18,0.001,0.003,1955,Grade B
733,6.625,0.188,58000,76000,0.262,0.715,0.03,0.01,0.011,0.048,0.034,0.006,0.001,0.052,0.181,0.001,0.003,1955,Grade B
787,4.5,0.188,58000,68500,0.183,0.46,0.006,0.005,0.147,0.039,0.077,0.021,0,0.102,0.276,0.001,0.001,1969,Grade B
572,4.5,0.141,58500,77000,0.23,0.851,0.013,0.003,0.008,0.002,0.017,0.007,0.002,0.024,0.05,0.002,0.004,1977,Grade B
572,4.5,0.141,58500,77000,0.238,0.838,0.014,0.004,0.008,0.003,0.017,0.007,0.002,0.025,0.052,0.002,0.004,1977,Grade B
366,4.5,0.188,59500,71500,0.215,0.786,0.025,0.008,0.005,0.003,0.013,0.01,0.002,0.023,0.031,0.002,0.002,1972,Grade B
987,8.625,0.375,60000,74500,0.227,0.69,0.016,0.008,0.011,0.009,0.009,0.003,0,0.007,0.009,0.001,0.001,1964,Grade B
1381,10.75,0.25,60000,73500,0.222,0.542,0.028,0.026,0.008,0.016,0.032,0.014,0,0.053,0.048,0.001,0.001,1948,Grade B
1130,20,0.312,60500,78000,0.165,1.06,0.009,0.015,0.196,0.029,0.054,0.007,0.003,0.013,0.019,0.001,0.001,1971,Grade B
1130,20,0.312,60500,78000,0.225,0.94,0.01,0.01,0.014,0.006,0.021,0.004,0,0.01,0.009,0.001,0.018,1971,Grade B
1166,4.5,0.188,60500,72500,0.279,0.709,0.035,0.008,0.005,0.001,0.033,0.012,0,0.045,0.096,0.001,0.001,1962,Grade B
1526,8.625,0.277,60700,82300,0.122,0.412,0.022,0.072,0.186,0.014,0.006,0.002,0,0.005,0.01,0.001,0.001,1950,Grade B
1526,8.625,0.277,60700,82300,0.185,0.465,0.03,0.093,0.24,0.033,0.007,0.004,0,0.004,0.011,0.001,0.001,1950,Grade B
1526,8.625,0.277,60700,82300,0.268,0.833,0.019,0.005,0.204,0.002,0.089,0.029,0,0.102,0.115,0.001,0.001,1950,Grade B
755,4.5,0.188,61000,71000,0.274,0.68,0.027,0.005,0.005,0.001,0.017,0.004,0,0.036,0.068,0.001,0.001,1965,Grade B
1492,8.625,0.322,61100,63000,0.182,0.636,0.013,0.006,0.006,0.001,0.016,0.003,0,0.013,0.01,0.001,0.001,1957,Grade B
1492,8.625,0.322,61100,63000,0.213,0.636,0.014,0.006,0.007,0.001,0.016,0.003,0,0.014,0.01,0.001,0.001,1957,Grade B
1492,8.625,0.322,61100,63000,0.215,0.639,0.013,0.007,0.006,0.001,0.016,0.003,0,0.014,0.011,0.001,0.001,1957,Grade B
1492,8.625,0.322,61100,63000,0.22,0.651,0.017,0.008,0.006,0.001,0.016,0.003,0,0.014,0.011,0.001,0.001,1957,Grade B
1086,8.625,0.188,63000,77500,0.246,1.14,0.014,0.008,0.028,0.003,0.038,0.009,0,0.031,0.027,0.001,0.001,1973,Grade B
637,8.625,0.203,63500,88000,0.34,0.858,0.02,0.018,0.17,0.021,0.02,0.009,0.001,0.033,0.016,0.002,0.001,1946,Grade B
620,6.625,0.188,63500,69000,0.193,0.529,0.025,0.008,0.04,0.009,0.03,0.008,0.001,0.033,0.091,0.002,0.002,1946,Grade B
1451,12.75,0.312,64000,74000,0.23,0.49,0.03,0.027,0.012,0.004,0.024,0.005,0,0.06,0.104,0.001,0.001,1949,Grade B
1451,12.75,0.312,65500,74500,0.23,0.49,0.03,0.027,0.012,0.004,0.024,0.005,0,0.06,0.104,0.001,0.001,1949,Grade B
1451,12.75,0.312,65500,75500,0.23,0.49,0.03,0.027,0.012,0.004,0.024,0.005,0,0.06,0.104,0.001,0.001,1949,Grade B
987,8.625,0.375,66000,82000,0.227,0.69,0.016,0.008,0.011,0.009,0.009,0.003,0,0.007,0.009,0.001,0.001,1964,Grade B
1466,8.625,0.322,66000,39800,0.258,0.594,0.019,0.005,0.013,0.017,0.021,0.009,0,0.027,0.01,0.007,0.001,1952,Grade B
79,6.625,0.188,68500,82000,0.17,0.52,0.017,0.005,0.031,0,0.04,0.018,0,0.059,0.013,0,0,1973,Grade B
79,6.625,0.188,68500,82000,0.2,0.54,0.018,0.006,0.036,0.002,0.041,0.02,0,0.061,0.013,0,0,1973,Grade B
1449,6.625,0.188,74000,56000,0.22,0.811,0.02,0.007,0.006,0.001,0.033,0.023,0,0.103,0.17,0.001,0.001,1946,Grade B
334,3.5,0.188,74500,84000,0.196,0.85,0.003,0.016,0.225,0.039,0.028,0.005,0.003,0.007,0.016,0.004,0.002,1992,Grade B
79,6.625,0.188,76500,87500,0.17,0.52,0.017,0.005,0.031,0,0.04,0.018,0,0.059,0.013,0,0,1973,Grade B
79,6.625,0.188,76500,87500,0.2,0.54,0.018,0.006,0.036,0.002,0.041,0.02,0,0.061,0.013,0,0,1973,Grade B
1502,10.75,0.307,77000,57000,0.193,0.503,0.022,0.084,0.264,0.047,0.009,0.004,0,0.006,0.014,0.002,0.001,1940,Grade B
1502,10.75,0.307,77000,57000,0.159,0.46,0.02,0.082,0.23,0.034,0.008,0.004,0,0.006,0.017,0.002,0.001,1940,Grade B
1502,10.75,0.307,77000,57000,0.181,0.502,0.021,0.082,0.265,0.048,0.009,0.004,0,0.006,0.014,0.002,0.001,1940,Grade B
1502,10.75,0.307,77000,57000,0.152,0.452,0.026,0.083,0.224,0.028,0.008,0.003,0,0.006,0.019,0.001,0.001,1940,Grade B
1502,10.75,0.307,80600,50800,0.193,0.503,0.022,0.084,0.264,0.047,0.009,0.004,0,0.006,0.014,0.002,0.001,1940,Grade B
1502,10.75,0.307,80600,50800,0.159,0.46,0.02,0.082,0.23,0.034,0.008,0.004,0,0.006,0.017,0.002,0.001,1940,Grade B
1502,10.75,0.307,80600,50800,0.181,0.502,0.021,0.082,0.265,0.048,0.009,0.004,0,0.006,0.014,0.002,0.001,1940,Grade B
1502,10.75,0.307,80600,50800,0.152,0.452,0.026,0.083,0.224,0.028,0.008,0.003,0,0.006,0.019,0.001,0.001,1940,Grade B
1502,10.75,0.307,80900,56800,0.193,0.503,0.022,0.084,0.264,0.047,0.009,0.004,0,0.006,0.014,0.002,0.001,1940,Grade B
1502,10.75,0.307,80900,56800,0.159,0.46,0.02,0.082,0.23,0.034,0.008,0.004,0,0.006,0.017,0.002,0.001,1940,Grade B
1502,10.75,0.307,80900,56800,0.181,0.502,0.021,0.082,0.265,0.048,0.009,0.004,0,0.006,0.014,0.002,0.001,1940,Grade B
1502,10.75,0.307,80900,56800,0.152,0.452,0.026,0.083,0.224,0.028,0.008,0.003,0,0.006,0.019,0.001,0.001,1940,Grade B
1502,10.75,0.307,83900,52600,0.193,0.503,0.022,0.084,0.264,0.047,0.009,0.004,0,0.006,0.014,0.002,0.001,1940,Grade B
1502,10.75,0.307,83900,52600,0.159,0.46,0.02,0.082,0.23,0.034,0.008,0.004,0,0.006,0.017,0.002,0.001,1940,Grade B
1502,10.75,0.307,83900,52600,0.181,0.502,0.021,0.082,0.265,0.048,0.009,0.004,0,0.006,0.014,0.002,0.001,1940,Grade B
1502,10.75,0.307,83900,52600,0.152,0.452,0.026,0.083,0.224,0.028,0.008,0.003,0,0.006,0.019,0.001,0.001,1940,Grade B
22,12.75,0.281,37900,66000,0.26,0.77,0.019,0.013,0,0.035,0.025,0.014,0,0.041,0.045,0,0.0002,1950,X42
662,12.75,0.25,42400,66500,0.222,0.766,0.027,0.007,0.035,0.004,0.011,0.006,0.001,0.029,0.112,0.002,0.001,1957,X42
845,16,0.375,42500,68000,0.285,0.82,0.02,0.009,0.157,0.046,0.032,0.001,0.001,0.016,0.019,0.001,0.001,1951,X42
845,16,0.375,42500,68000,0.24,1.04,0.024,0.011,0.04,0.009,0.021,0,0.002,0.011,0.015,0.005,0.001,1951,X42
845,16,0.375,42500,68000,0.251,1.04,0.024,0.01,0.04,0.008,0.021,0,0.001,0.011,0.015,0.005,0.001,1951,X42
845,16,0.375,42500,68000,0.279,0.74,0.025,0.009,0.028,0.001,0.024,0,0.001,0.015,0.017,0.007,0.001,1951,X42
845,16,0.375,42500,68000,0.277,1.09,0.035,0.013,0.041,0.006,0.022,0,0.002,0.011,0.017,0.006,0.002,1951,X42
845,16,0.375,42500,68000,0.239,0.7,0.024,0.008,0.026,0.004,0.023,0.001,0,0.014,0.016,0.006,0.001,1951,X42
845,16,0.375,42500,68000,0.338,0.74,0.035,0.009,0.026,0.001,0.025,0.001,0.001,0.015,0.017,0.007,0.001,1951,X42
845,16,0.375,42500,68000,0.293,1.1,0.026,0.011,0.042,0.006,0.022,0,0.002,0.011,0.015,0.005,0.001,1951,X42
845,16,0.375,42500,68000,0.267,0.82,0.018,0.008,0.161,0.054,0.031,0.001,0.001,0.015,0.018,0.001,0.001,1951,X42
845,16,0.375,42500,68000,0.259,1.05,0.02,0.01,0.041,0.008,0.021,0,0.001,0.011,0.014,0.004,0.001,1951,X42
190,12.75,0.33,42800,63500,0.24,0.57,0.022,0.01,0.12,0.018,0.034,0.006,0.001,0.02,0.05,0.002,0,1939,X42
190,12.75,0.33,43000,71000,0.24,0.57,0.022,0.01,0.12,0.018,0.034,0.006,0.001,0.02,0.05,0.002,0,1939,X42
634,6.625,0.25,43100,69500,0.221,0.805,0.019,0.007,0.034,0.006,0.016,0.003,0.001,0.006,0.01,0.006,0.001,1948,X42
634,6.625,0.25,43300,70500,0.221,0.805,0.019,0.007,0.034,0.006,0.016,0.003,0.001,0.006,0.01,0.006,0.001,1948,X42
731,16,0.375,43500,70000,0.283,0.673,0.022,0.005,0.051,0.005,0.015,0.002,0,0.012,0.029,0.007,0.001,1962,X42
845,16,0.375,43500,67500,0.285,0.82,0.02,0.009,0.157,0.046,0.032,0.001,0.001,0.016,0.019,0.001,0.001,1951,X42
845,16,0.375,43500,67500,0.24,1.04,0.024,0.011,0.04,0.009,0.021,0,0.002,0.011,0.015,0.005,0.001,1951,X42
845,16,0.375,43500,67500,0.251,1.04,0.024,0.01,0.04,0.008,0.021,0,0.001,0.011,0.015,0.005,0.001,1951,X42
845,16,0.375,43500,67500,0.279,0.74,0.025,0.009,0.028,0.001,0.024,0,0.001,0.015,0.017,0.007,0.001,1951,X42
845,16,0.375,43500,67500,0.277,1.09,0.035,0.013,0.041,0.006,0.022,0,0.002,0.011,0.017,0.006,0.002,1951,X42
845,16,0.375,43500,67500,0.239,0.7,0.024,0.008,0.026,0.004,0.023,0.001,0,0.014,0.016,0.006,0.001,1951,X42
845,16,0.375,43500,67500,0.338,0.74,0.035,0.009,0.026,0.001,0.025,0.001,0.001,0.015,0.017,0.007,0.001,1951,X42
845,16,0.375,43500,67500,0.293,1.1,0.026,0.011,0.042,0.006,0.022,0,0.002,0.011,0.015,0.005,0.001,1951,X42
845,16,0.375,43500,67500,0.267,0.82,0.018,0.008,0.161,0.054,0.031,0.001,0.001,0.015,0.018,0.001,0.001,1951,X42
845,16,0.375,43500,67500,0.259,1.05,0.02,0.01,0.041,0.008,0.021,0,0.001,0.011,0.014,0.004,0.001,1951,X42
828,14,0.375,43700,73500,0.283,0.912,0.026,0.012,0.013,0.015,0.029,0.003,0.001,0.025,0.098,0.004,0.002,1951,X42
828,14,0.375,43700,73500,0.286,0.913,0.024,0.011,0.013,0.017,0.029,0.003,0.001,0.025,0.097,0.004,0.002,1951,X42
828,14,0.375,43700,73500,0.284,0.916,0.025,0.011,0.013,0.015,0.03,0.003,0.001,0.025,0.099,0.004,0.002,1951,X42
828,14,0.375,43700,73500,0.285,0.911,0.024,0.011,0.013,0.015,0.029,0.003,0.001,0.025,0.098,0.004,0.002,1951,X42
828,14,0.375,43700,73500,0.285,0.916,0.027,0.012,0.013,0.015,0.03,0.003,0.001,0.025,0.098,0.004,0.002,1951,X42
828,14,0.375,43700,73500,0.285,0.904,0.024,0.011,0.013,0.016,0.029,0.003,0.001,0.025,0.097,0.004,0.002,1951,X42
828,14,0.375,43700,73500,0.284,0.904,0.022,0.011,0.013,0.017,0.029,0.003,0.001,0.024,0.097,0.004,0.003,1951,X42
828,14,0.375,43800,74000,0.283,0.912,0.026,0.012,0.013,0.015,0.029,0.003,0.001,0.025,0.098,0.004,0.002,1951,X42
828,14,0.375,43800,78000,0.283,0.912,0.026,0.012,0.013,0.015,0.029,0.003,0.001,0.025,0.098,0.004,0.002,1951,X42
828,14,0.375,43800,74000,0.286,0.913,0.024,0.011,0.013,0.017,0.029,0.003,0.001,0.025,0.097,0.004,0.002,1951,X42
828,14,0.375,43800,78000,0.286,0.913,0.024,0.011,0.013,0.017,0.029,0.003,0.001,0.025,0.097,0.004,0.002,1951,X42
828,14,0.375,43800,74000,0.284,0.916,0.025,0.011,0.013,0.015,0.03,0.003,0.001,0.025,0.099,0.004,0.002,1951,X42
828,14,0.375,43800,78000,0.284,0.916,0.025,0.011,0.013,0.015,0.03,0.003,0.001,0.025,0.099,0.004,0.002,1951,X42
828,14,0.375,43800,74000,0.285,0.911,0.024,0.011,0.013,0.015,0.029,0.003,0.001,0.025,0.098,0.004,0.002,1951,X42
828,14,0.375,43800,78000,0.285,0.911,0.024,0.011,0.013,0.015,0.029,0.003,0.001,0.025,0.098,0.004,0.002,1951,X42
828,14,0.375,43800,74000,0.285,0.916,0.027,0.012,0.013,0.015,0.03,0.003,0.001,0.025,0.098,0.004,0.002,1951,X42
828,14,0.375,43800,78000,0.285,0.916,0.027,0.012,0.013,0.015,0.03,0.003,0.001,0.025,0.098,0.004,0.002,1951,X42
828,14,0.375,43800,74000,0.285,0.904,0.024,0.011,0.013,0.016,0.029,0.003,0.001,0.025,0.097,0.004,0.002,1951,X42
828,14,0.375,43800,78000,0.285,0.904,0.024,0.011,0.013,0.016,0.029,0.003,0.001,0.025,0.097,0.004,0.002,1951,X42
828,14,0.375,43800,74000,0.284,0.904,0.022,0.011,0.013,0.017,0.029,0.003,0.001,0.024,0.097,0.004,0.003,1951,X42
828,14,0.375,43800,78000,0.284,0.904,0.022,0.011,0.013,0.017,0.029,0.003,0.001,0.024,0.097,0.004,0.003,1951,X42
845,16,0.375,43800,70500,0.285,0.82,0.02,0.009,0.157,0.046,0.032,0.001,0.001,0.016,0.019,0.001,0.001,1951,X42
845,16,0.375,43800,70500,0.24,1.04,0.024,0.011,0.04,0.009,0.021,0,0.002,0.011,0.015,0.005,0.001,1951,X42
845,16,0.375,43800,70500,0.251,1.04,0.024,0.01,0.04,0.008,0.021,0,0.001,0.011,0.015,0.005,0.001,1951,X42
845,16,0.375,43800,70500,0.279,0.74,0.025,0.009,0.028,0.001,0.024,0,0.001,0.015,0.017,0.007,0.001,1951,X42
845,16,0.375,43800,70500,0.277,1.09,0.035,0.013,0.041,0.006,0.022,0,0.002,0.011,0.017,0.006,0.002,1951,X42
845,16,0.375,43800,70500,0.239,0.7,0.024,0.008,0.026,0.004,0.023,0.001,0,0.014,0.016,0.006,0.001,1951,X42
845,16,0.375,43800,70500,0.338,0.74,0.035,0.009,0.026,0.001,0.025,0.001,0.001,0.015,0.017,0.007,0.001,1951,X42
845,16,0.375,43800,70500,0.293,1.1,0.026,0.011,0.042,0.006,0.022,0,0.002,0.011,0.015,0.005,0.001,1951,X42
845,16,0.375,43800,70500,0.267,0.82,0.018,0.008,0.161,0.054,0.031,0.001,0.001,0.015,0.018,0.001,0.001,1951,X42
845,16,0.375,43800,70500,0.259,1.05,0.02,0.01,0.041,0.008,0.021,0,0.001,0.011,0.014,0.004,0.001,1951,X42
1159,8.625,0.277,43900,69000,0.208,0.64,0.016,0.012,0.083,0.002,0.046,0.008,0,0.031,0.061,0.001,0.001,1971,X42
190,12.75,0.33,44200,74500,0.24,0.57,0.022,0.01,0.12,0.018,0.034,0.006,0.001,0.02,0.05,0.002,0,1939,X42
1516,20,0.312,44400,68900,0.256,1.04,0.023,0.009,0.023,0.002,0.015,0.008,0,0.007,0.008,0.005,0.001,1958,X42
1516,20,0.312,44400,68900,0.24,0.57,0.027,0.007,0.041,0.004,0.015,0.004,0,0.007,0.01,0.009,0.001,1958,X42
67,10.75,0.25,44500,62500,0.14,0.55,0.018,0.005,0,0,0.019,0.009,0,0.029,0.075,0,0,1954,X42
67,10.75,0.25,44800,57600,0.14,0.55,0.018,0.005,0,0,0.019,0.009,0,0.029,0.075,0,0,1954,X42
67,10.75,0.25,44800,58200,0.14,0.55,0.018,0.005,0,0,0.019,0.009,0,0.029,0.075,0,0,1954,X42
845,16,0.375,44800,71000,0.285,0.82,0.02,0.009,0.157,0.046,0.032,0.001,0.001,0.016,0.019,0.001,0.001,1951,X42
845,16,0.375,44800,71000,0.24,1.04,0.024,0.011,0.04,0.009,0.021,0,0.002,0.011,0.015,0.005,0.001,1951,X42
845,16,0.375,44800,71000,0.251,1.04,0.024,0.01,0.04,0.008,0.021,0,0.001,0.011,0.015,0.005,0.001,1951,X42
845,16,0.375,44800,71000,0.279,0.74,0.025,0.009,0.028,0.001,0.024,0,0.001,0.015,0.017,0.007,0.001,1951,X42
845,16,0.375,44800,71000,0.277,1.09,0.035,0.013,0.041,0.006,0.022,0,0.002,0.011,0.017,0.006,0.002,1951,X42
845,16,0.375,44800,71000,0.239,0.7,0.024,0.008,0.026,0.004,0.023,0.001,0,0.014,0.016,0.006,0.001,1951,X42
845,16,0.375,44800,71000,0.338,0.74,0.035,0.009,0.026,0.001,0.025,0.001,0.001,0.015,0.017,0.007,0.001,1951,X42
845,16,0.375,44800,71000,0.293,1.1,0.026,0.011,0.042,0.006,0.022,0,0.002,0.011,0.015,0.005,0.001,1951,X42
845,16,0.375,44800,71000,0.267,0.82,0.018,0.008,0.161,0.054,0.031,0.001,0.001,0.015,0.018,0.001,0.001,1951,X42
845,16,0.375,44800,71000,0.259,1.05,0.02,0.01,0.041,0.008,0.021,0,0.001,0.011,0.014,0.004,0.001,1951,X42
693,6.625,0.203,45000,63500,0.146,0.502,0.018,0.017,0.216,0.03,0.022,0.003,0,0.036,0.018,0.002,0.002,1969,X42
693,6.625,0.203,45000,63500,0.148,0.502,0.018,0.018,0.218,0.029,0.022,0.003,0,0.037,0.018,0.002,0.002,1969,X42
845,16,0.375,45000,78500,0.285,0.82,0.02,0.009,0.157,0.046,0.032,0.001,0.001,0.016,0.019,0.001,0.001,1951,X42
845,16,0.375,45000,78500,0.24,1.04,0.024,0.011,0.04,0.009,0.021,0,0.002,0.011,0.015,0.005,0.001,1951,X42
845,16,0.375,45000,78500,0.251,1.04,0.024,0.01,0.04,0.008,0.021,0,0.001,0.011,0.015,0.005,0.001,1951,X42
845,16,0.375,45000,78500,0.279,0.74,0.025,0.009,0.028,0.001,0.024,0,0.001,0.015,0.017,0.007,0.001,1951,X42
845,16,0.375,45000,78500,0.277,1.09,0.035,0.013,0.041,0.006,0.022,0,0.002,0.011,0.017,0.006,0.002,1951,X42
845,16,0.375,45000,78500,0.239,0.7,0.024,0.008,0.026,0.004,0.023,0.001,0,0.014,0.016,0.006,0.001,1951,X42
845,16,0.375,45000,78500,0.338,0.74,0.035,0.009,0.026,0.001,0.025,0.001,0.001,0.015,0.017,0.007,0.001,1951,X42
845,16,0.375,45000,78500,0.293,1.1,0.026,0.011,0.042,0.006,0.022,0,0.002,0.011,0.015,0.005,0.001,1951,X42
845,16,0.375,45000,78500,0.267,0.82,0.018,0.008,0.161,0.054,0.031,0.001,0.001,0.015,0.018,0.001,0.001,1951,X42
845,16,0.375,45000,78500,0.259,1.05,0.02,0.01,0.041,0.008,0.021,0,0.001,0.011,0.014,0.004,0.001,1951,X42
190,12.75,0.33,45100,63500,0.24,0.57,0.022,0.01,0.12,0.018,0.034,0.006,0.001,0.02,0.05,0.002,0,1939,X42
1211,6.625,0.375,45100,71500,0.245,0.542,0.014,0.009,0.012,0.004,0.026,0.008,0,0.021,0.003,0.001,0.001,1979,X42
693,6.625,0.203,45200,64000,0.146,0.502,0.018,0.017,0.216,0.03,0.022,0.003,0,0.036,0.018,0.002,0.002,1969,X42
693,6.625,0.203,45200,64000,0.148,0.502,0.018,0.018,0.218,0.029,0.022,0.003,0,0.037,0.018,0.002,0.002,1969,X42
1227,6.625,0.281,45600,68000,0.133,1.04,0.005,0.007,0.198,0.03,0.008,0.002,0.063,0.007,0.013,0.002,0.001,2001,X42
130,10.75,0.307,45800,70500,0.24,0.73,0.026,0.013,0.006,0.006,0.028,0.002,0.001,0.023,0.12,0.001,0,1953,X42
1061,4.5,0.219,45800,73500,0.226,0.829,0.012,0.005,0.016,0.014,0.013,0.004,0,0,0.015,0.001,0.001,1981,X42
1061,4.5,0.219,45800,73500,0.249,0.855,0.011,0.005,0.018,0.012,0.013,0.004,0,0,0.015,0.001,0.001,1981,X42
67,10.75,0.25,45900,57700,0.14,0.55,0.018,0.005,0,0,0.019,0.009,0,0.029,0.075,0,0,1954,X42
190,12.75,0.33,46000,73000,0.24,0.57,0.022,0.01,0.12,0.018,0.034,0.006,0.001,0.02,0.05,0.002,0,1939,X42
993,16,0.53,46100,74000,0.213,0.984,0.022,0.007,0.042,0.012,0.011,0.011,0.001,0.008,0.008,0.008,0.001,1960,X42
725,20,0.5,46200,69000,0.236,0.835,0.037,0.025,0.025,0.008,0.076,0.006,0.001,0.039,0.046,0.001,0.003,1952,X42
725,20,0.5,46200,69000,0.271,0.808,0.02,0.009,0.02,0.001,0.037,0.004,0,0.022,0.043,0.001,0.002,1952,X42
725,20,0.5,46200,69000,0.272,0.801,0.02,0.009,0.02,0.003,0.037,0.004,0,0.022,0.043,0.001,0.002,1952,X42
725,20,0.5,46200,69000,0.23,0.758,0.022,0.01,0.016,0.007,0.039,0.003,0,0.026,0.065,0.001,0.003,1952,X42
725,20,0.5,46200,69000,0.239,0.814,0.028,0.023,0.025,0.005,0.075,0.006,0,0.039,0.046,0.001,0.002,1952,X42
845,16,0.375,46300,71000,0.285,0.82,0.02,0.009,0.157,0.046,0.032,0.001,0.001,0.016,0.019,0.001,0.001,1951,X42
845,16,0.375,46300,71000,0.24,1.04,0.024,0.011,0.04,0.009,0.021,0,0.002,0.011,0.015,0.005,0.001,1951,X42
845,16,0.375,46300,71000,0.251,1.04,0.024,0.01,0.04,0.008,0.021,0,0.001,0.011,0.015,0.005,0.001,1951,X42
845,16,0.375,46300,71000,0.279,0.74,0.025,0.009,0.028,0.001,0.024,0,0.001,0.015,0.017,0.007,0.001,1951,X42
845,16,0.375,46300,71000,0.277,1.09,0.035,0.013,0.041,0.006,0.022,0,0.002,0.011,0.017,0.006,0.002,1951,X42
845,16,0.375,46300,71000,0.239,0.7,0.024,0.008,0.026,0.004,0.023,0.001,0,0.014,0.016,0.006,0.001,1951,X42
845,16,0.375,46300,71000,0.338,0.74,0.035,0.009,0.026,0.001,0.025,0.001,0.001,0.015,0.017,0.007,0.001,1951,X42
845,16,0.375,46300,71000,0.293,1.1,0.026,0.011,0.042,0.006,0.022,0,0.002,0.011,0.015,0.005,0.001,1951,X42
845,16,0.375,46300,71000,0.267,0.82,0.018,0.008,0.161,0.054,0.031,0.001,0.001,0.015,0.018,0.001,0.001,1951,X42
845,16,0.375,46300,71000,0.259,1.05,0.02,0.01,0.041,0.008,0.021,0,0.001,0.011,0.014,0.004,0.001,1951,X42
718,20,0.312,46500,62000,0.241,0.59,0.021,0.005,0.008,0.008,0.045,0.005,0,0.041,0.068,0.001,0.002,1947,X42
1463,12.75,0.25,46500,72000,0.208,0.766,0.016,0.009,0.064,0.007,0.03,0.006,0,0.011,0.017,0.005,0.001,1954,X42
1463,12.75,0.25,46500,72000,0.318,0.852,0.029,0.013,0.071,0.002,0.031,0.006,0,0.012,0.018,0.006,0.001,1954,X42
1463,12.75,0.25,46500,72000,0.237,0.785,0.024,0.01,0.065,0.002,0.03,0.006,0,0.011,0.017,0.005,0.001,1954,X42
1463,12.75,0.25,46500,72000,0.243,0.789,0.024,0.01,0.065,0.002,0.03,0.006,0,0.011,0.018,0.005,0.001,1954,X42
563,12.75,0.25,46600,71500,0.207,0.627,0.015,0.006,0.189,0.032,0.022,0.004,0.001,0.005,0.008,0.002,0.003,1971,X42
845,16,0.375,46700,76500,0.285,0.82,0.02,0.009,0.157,0.046,0.032,0.001,0.001,0.016,0.019,0.001,0.001,1951,X42
845,16,0.375,46700,76500,0.24,1.04,0.024,0.011,0.04,0.009,0.021,0,0.002,0.011,0.015,0.005,0.001,1951,X42
845,16,0.375,46700,76500,0.251,1.04,0.024,0.01,0.04,0.008,0.021,0,0.001,0.011,0.015,0.005,0.001,1951,X42
845,16,0.375,46700,76500,0.279,0.74,0.025,0.009,0.028,0.001,0.024,0,0.001,0.015,0.017,0.007,0.001,1951,X42
845,16,0.375,46700,76500,0.277,1.09,0.035,0.013,0.041,0.006,0.022,0,0.002,0.011,0.017,0.006,0.002,1951,X42
845,16,0.375,46700,76500,0.239,0.7,0.024,0.008,0.026,0.004,0.023,0.001,0,0.014,0.016,0.006,0.001,1951,X42
845,16,0.375,46700,76500,0.338,0.74,0.035,0.009,0.026,0.001,0.025,0.001,0.001,0.015,0.017,0.007,0.001,1951,X42
845,16,0.375,46700,76500,0.293,1.1,0.026,0.011,0.042,0.006,0.022,0,0.002,0.011,0.015,0.005,0.001,1951,X42
845,16,0.375,46700,76500,0.267,0.82,0.018,0.008,0.161,0.054,0.031,0.001,0.001,0.015,0.018,0.001,0.001,1951,X42
845,16,0.375,46700,76500,0.259,1.05,0.02,0.01,0.041,0.008,0.021,0,0.001,0.011,0.014,0.004,0.001,1951,X42
1061,4.5,0.219,46700,73500,0.226,0.829,0.012,0.005,0.016,0.014,0.013,0.004,0,0,0.015,0.001,0.001,1981,X42
1061,4.5,0.219,46700,73500,0.249,0.855,0.011,0.005,0.018,0.012,0.013,0.004,0,0,0.015,0.001,0.001,1981,X42
190,12.75,0.33,46800,69500,0.24,0.57,0.022,0.01,0.12,0.018,0.034,0.006,0.001,0.02,0.05,0.002,0,1939,X42
190,12.75,0.33,46800,71000,0.24,0.57,0.022,0.01,0.12,0.018,0.034,0.006,0.001,0.02,0.05,0.002,0,1939,X42
274,20,0.312,46800,77000,0.317,0.659,0.03,0.008,0.035,0.017,0.021,0.011,0.001,0.021,0.022,0.007,0.002,1953,X42
845,16,0.375,46800,78500,0.285,0.82,0.02,0.009,0.157,0.046,0.032,0.001,0.001,0.016,0.019,0.001,0.001,1951,X42
845,16,0.375,46800,71500,0.285,0.82,0.02,0.009,0.157,0.046,0.032,0.001,0.001,0.016,0.019,0.001,0.001,1951,X42
845,16,0.375,46800,78500,0.24,1.04,0.024,0.011,0.04,0.009,0.021,0,0.002,0.011,0.015,0.005,0.001,1951,X42
845,16,0.375,46800,71500,0.24,1.04,0.024,0.011,0.04,0.009,0.021,0,0.002,0.011,0.015,0.005,0.001,1951,X42
845,16,0.375,46800,78500,0.251,1.04,0.024,0.01,0.04,0.008,0.021,0,0.001,0.011,0.015,0.005,0.001,1951,X42
845,16,0.375,46800,71500,0.251,1.04,0.024,0.01,0.04,0.008,0.021,0,0.001,0.011,0.015,0.005,0.001,1951,X42
