Repository: tmacleod/datasets

File: my_DB_Rev1.csv (part 2 of 4)
ID,OD_WT_Ratio,Pipe_WT,Pipe_OD,Yield_Strength,Tensile_Strength,Pipe_Vintage,C,Mn,Nb,YS/TS,C/Mn,WT/OD*YS,WT*OD*C*Mn,YS*C,YS*Mn,WT*YS*C,WT*OD*YS*Mn,WT*OD*YS*TS*C*Mn,Pipe_Grade
504,0.019607843,0.25,12.75,50500,66000,1950,0.27,0.78,0.002,0.77,0.346,990.2,0.6713,13635,39390,3408.8,125556,0.51364,3
506,0.019607843,0.25,12.75,51000,68000,1954,0.216,0.432,0.001,0.75,0.500,1000.0,0.2974,11016,22032,2754.0,70227,0.22307,3
510,0.019607843,0.25,12.75,51500,75500,1954,0.318,0.852,0.001,0.68,0.373,1009.8,0.8636,16377,43878,4094.3,139861,0.58908,3
514,0.019607843,0.25,12.75,52500,72000,1957,0.231,0.84,0.001,0.73,0.275,1029.4,0.6185,12128,44100,3031.9,140569,0.45099,3
531,0.019607843,0.25,12.75,55000,68000,1954,0.215,0.604,0.001,0.81,0.356,1078.4,0.4139,11825,33220,2956.3,105889,0.33480,3
532,0.019607843,0.25,12.75,55500,75500,1957,0.249,1.05,0.002,0.74,0.237,1088.2,0.8334,13820,58275,3454.9,185752,0.61261,3
535,0.019607843,0.25,12.75,55500,74500,1954,0.237,0.621,0.001,0.74,0.382,1088.2,0.4691,13154,34466,3288.4,109859,0.34948,3
544,0.019607843,0.25,12.75,58275,82850,1985,0.218,1.01,0.001,0.70,0.216,1142.6,0.7018,12704,58858,3176.0,187609,0.49365,3
551,0.019607843,0.25,12.75,60000,76000,1951,0.205,0.686,0.001,0.79,0.299,1176.5,0.4483,12300,41160,3075.0,131198,0.35389,3
572,0.019607843,0.25,12.75,68500,75000,1954,0.216,0.432,0.001,0.91,0.500,1343.1,0.2974,14796,29592,3699.0,94325,0.27165,3
348,0.020071429,0.281,14,53000,69500,1964,0.219,0.866,0.002,0.76,0.253,1063.8,0.7461,11607,45898,3261.6,180563,0.56897,3
688,0.020372093,0.219,10.75,52500,61500,1958,0.168,0.671,0.001,0.85,0.250,1069.5,0.2654,8820,35228,1931.6,82934,0.22655,3
689,0.020372093,0.219,10.75,54000,73000,1965,0.237,0.592,0.001,0.74,0.400,1100.1,0.3303,12798,31968,2802.8,75261,0.24434,3
690,0.020372093,0.219,10.75,54000,73500,1965,0.237,0.595,0.001,0.73,0.398,1100.1,0.3320,12798,32130,2802.8,75642,0.24391,3
691,0.020372093,0.219,10.75,59500,78000,1958,0.22,0.88,0.001,0.76,0.250,1212.1,0.4558,13090,52360,2866.7,123269,0.34768,3
951,0.021449275,0.185,8.625,54000,70000,1965,0.276,0.645,0.001,0.77,0.428,1158.3,0.2841,14904,34830,2757.2,55576,0.21913,3
952,0.021449275,0.185,8.625,62500,77500,1965,0.269,0.649,0.001,0.81,0.414,1340.6,0.2786,16813,40563,3110.3,64723,0.22465,3
953,0.021449275,0.185,8.625,72000,83000,1965,0.269,0.649,0.001,0.87,0.414,1544.3,0.2786,19368,46728,3583.1,74560,0.24165,3
860,0.021797101,0.188,8.625,51500,71000,1979,0.199,1.33,0.001,0.73,0.150,1122.6,0.4292,10249,68495,1926.7,111065,0.31129,3
861,0.021797101,0.188,8.625,52500,72000,1982,0.205,0.869,0.002,0.73,0.236,1144.3,0.2889,10763,45623,2023.4,73977,0.21063,3
863,0.021797101,0.188,8.625,53000,70000,1969,0.233,0.858,0.001,0.76,0.272,1155.2,0.3242,12349,45474,2321.6,73736,0.24544,3
864,0.021797101,0.188,8.625,53500,66500,1960,0.232,0.79,0.003,0.80,0.294,1166.1,0.2972,12412,42265,2333.5,68533,0.23909,3
866,0.021797101,0.188,8.625,54000,72000,1963,0.23,0.83,0.001,0.75,0.277,1177.0,0.3095,12420,44820,2335.0,72676,0.23216,3
867,0.021797101,0.188,8.625,54000,65000,1969,0.225,0.8,0.001,0.83,0.281,1177.0,0.2919,12150,43200,2284.2,70049,0.24248,3
869,0.021797101,0.188,8.625,55000,65500,1969,0.225,0.8,0.001,0.84,0.281,1198.8,0.2919,12375,44000,2326.5,71346,0.24508,3
874,0.021797101,0.188,8.625,58000,75500,1982,0.247,0.838,0.003,0.77,0.295,1264.2,0.3356,14326,48604,2693.3,78811,0.25783,3
1020,0.021797101,0.188,8.625,48900,64300,1960,0.235,0.801,0.001,0.76,0.293,1065.9,0.3052,11492,39169,2160.4,63512,0.23212,3
352,0.022039216,0.281,12.75,37900,66000,1950,0.26,0.77,0.0002,0.57,0.338,835.3,0.7173,9854,29183,2769.0,104555,0.41188,3
1106,0.022039216,0.281,12.75,45200,66000,1983,0.247,0.5,0.001,0.68,0.494,996.2,0.4425,11164,22600,3137.2,80970,0.30302,3
1108,0.022039216,0.281,12.75,46000,69900,1983,0.264,0.45,0.001,0.66,0.587,1013.8,0.4256,12144,20700,3412.5,74163,0.28010,3
15,0.022727273,0.5,22,47500,76200,1949,0.252,0.825,0.001,0.62,0.305,1079.5,2.2869,11970,39188,5985.0,431063,1.42556,3
16,0.022727273,0.5,22,48200,76500,1949,0.287,0.833,0.001,0.63,0.345,1095.5,2.6298,13833,40151,6916.7,441657,1.65693,3
17,0.022727273,0.5,22,48300,76500,1949,0.276,0.831,0.001,0.63,0.332,1097.7,2.5229,13331,40137,6665.4,441510,1.59290,3
18,0.022727273,0.5,22,51000,79000,1949,0.261,0.838,0.001,0.65,0.311,1159.1,2.4059,13311,42738,6655.5,470118,1.55317,3
1089,0.022727273,0.5,22,52400,80900,1949,0.235,0.878,0.001,0.65,0.268,1190.9,2.2696,12314,46007,6157.0,506079,1.47007,3
578,0.023255814,0.25,10.75,45900,57700,1954,0.14,0.55,0,0.80,0.255,1067.4,0.2069,6426,25245,1606.5,67846,0.16462,3
581,0.023255814,0.25,10.75,50500,60500,1954,0.24,0.566,0.001,0.83,0.424,1174.4,0.3651,12120,28583,3030.0,76817,0.30473,3
583,0.023255814,0.25,10.75,52500,72000,1954,0.215,0.734,0.002,0.73,0.293,1220.9,0.4241,11288,38535,2821.9,103563,0.30925,3
585,0.023255814,0.25,10.75,54000,67000,1954,0.177,0.616,0.002,0.81,0.287,1255.8,0.2930,9558,33264,2389.5,89397,0.23617,3
1277,0.023255814,0.25,10.75,55538,71486,1975,0.215,0.74,0.001,0.78,0.291,1291.6,0.4276,11941,41098,2985.2,110451,0.33219,3
92,0.0234375,0.375,16,42500,68000,1951,0.239,0.7,0.001,0.63,0.341,996.1,1.0038,10158,29750,3809.1,178500,0.62738,3
93,0.0234375,0.375,16,43500,70000,1962,0.283,0.673,0.001,0.62,0.421,1019.5,1.1428,12311,29276,4616.4,175653,0.71014,3
94,0.0234375,0.375,16,43500,67500,1951,0.239,0.7,0.001,0.64,0.341,1019.5,1.0038,10397,30450,3898.7,182700,0.64689,3
95,0.0234375,0.375,16,43800,70500,1951,0.338,0.74,0.001,0.62,0.457,1026.6,1.5007,14804,32412,5551.7,194472,0.93236,3
96,0.0234375,0.375,16,44800,71000,1951,0.338,0.74,0.001,0.63,0.457,1050.0,1.5007,15142,33152,5678.4,198912,0.94693,3
97,0.0234375,0.375,16,45000,78500,1951,0.285,0.82,0.001,0.57,0.348,1054.7,1.4022,12825,36900,4809.4,221400,0.80381,3
98,0.0234375,0.375,16,46300,71000,1951,0.279,0.74,0.001,0.65,0.377,1085.2,1.2388,12918,34262,4844.1,205572,0.80781,3
99,0.0234375,0.375,16,46700,76500,1951,0.259,1.05,0.001,0.61,0.247,1094.5,1.6317,12095,49035,4535.7,294210,0.99608,3
100,0.0234375,0.375,16,46800,78500,1951,0.285,0.82,0.001,0.60,0.348,1096.9,1.4022,13338,38376,5001.8,230256,0.83596,3
101,0.0234375,0.375,16,46800,71500,1951,0.279,0.74,0.001,0.65,0.377,1096.9,1.2388,13057,34632,4896.5,207792,0.81082,3
102,0.0234375,0.375,16,47600,78000,1951,0.267,0.82,0.001,0.61,0.326,1115.6,1.3136,12709,39032,4766.0,234192,0.80166,3
103,0.0234375,0.375,16,48300,78500,1951,0.267,0.82,0.001,0.62,0.326,1132.0,1.3136,12896,39606,4836.0,237636,0.80827,3
104,0.0234375,0.375,16,48500,79000,1951,0.277,1.09,0.002,0.61,0.254,1136.7,1.8116,13435,52865,5037.9,317190,1.11217,3
105,0.0234375,0.375,16,48600,68000,2008,0.163,1.02,0.001,0.71,0.160,1139.1,0.9976,7922,49572,2970.7,297432,0.71296,3
106,0.0234375,0.375,16,48800,78000,1951,0.259,1.05,0.001,0.63,0.247,1143.8,1.6317,12639,51240,4739.7,307440,1.02086,3
107,0.0234375,0.375,16,49300,79000,1951,0.277,1.09,0.002,0.62,0.254,1155.5,1.8116,13656,53737,5121.0,322422,1.13052,3
108,0.0234375,0.375,16,49800,68500,2008,0.151,1.03,0.001,0.73,0.147,1167.2,0.9332,7520,51294,2819.9,307764,0.67843,3
109,0.0234375,0.375,16,50000,74500,1951,0.24,1.04,0.001,0.67,0.231,1171.9,1.4976,12000,52000,4500.0,312000,1.00510,3
110,0.0234375,0.375,16,50000,79000,1951,0.251,1.04,0.001,0.63,0.241,1171.9,1.5662,12550,52000,4706.3,312000,0.99129,3
111,0.0234375,0.375,16,51000,80500,1951,0.251,1.04,0.001,0.63,0.241,1195.3,1.5662,12801,53040,4800.4,318240,0.99228,3
112,0.0234375,0.375,16,53000,75500,1951,0.24,1.04,0.001,0.70,0.231,1242.2,1.4976,12720,55120,4770.0,330720,1.05130,3
113,0.0234375,0.375,16,57700,70500,1999,0.06,0.969,0.02,0.82,0.062,1352.3,0.3488,3462,55911,1298.3,335468,0.28550,3
114,0.0234375,0.375,16,58500,70000,1999,0.056,0.956,0.022,0.84,0.059,1371.1,0.3212,3276,55926,1228.5,335556,0.26844,3
115,0.0234375,0.375,16,59500,71000,1999,0.056,0.956,0.022,0.84,0.059,1394.5,0.3212,3332,56882,1249.5,341292,0.26919,3
116,0.0234375,0.375,16,68000,72000,1999,0.06,0.969,0.02,0.94,0.062,1593.8,0.3488,4080,65892,1530.0,395352,0.32946,3
774,0.023536232,0.203,8.625,47600,68500,1970,0.136,0.766,0.001,0.69,0.178,1120.3,0.1824,6474,36462,1314.1,63840,0.12675,3
775,0.023536232,0.203,8.625,47700,70000,1969,0.148,0.605,0.001,0.68,0.245,1122.7,0.1568,7060,28859,1433.1,50528,0.10683,3
780,0.023536232,0.203,8.625,50500,73000,1970,0.151,0.748,0.001,0.69,0.202,1188.6,0.1978,7626,37774,1548.0,66138,0.13681,3
781,0.023536232,0.203,8.625,51000,69000,1954,0.246,0.728,0.001,0.74,0.338,1200.3,0.3136,12546,37128,2546.8,65006,0.23176,3
782,0.023536232,0.203,8.625,51500,65000,1954,0.225,0.739,0.001,0.79,0.304,1212.1,0.2911,11588,38059,2352.3,66636,0.23066,3
783,0.023536232,0.203,8.625,53000,78500,1962,0.29,0.507,0.002,0.68,0.572,1247.4,0.2574,15370,26871,3120.1,47048,0.17381,3
784,0.023536232,0.203,8.625,54000,68500,1964,0.233,0.769,0.001,0.79,0.303,1271.0,0.3137,12582,41526,2554.1,72707,0.24731,3
785,0.023536232,0.203,8.625,55000,74500,1964,0.195,0.87,0.001,0.74,0.224,1294.5,0.2970,10725,47850,2177.2,83779,0.21929,3
787,0.023536232,0.203,8.625,56000,71500,1963,0.206,0.903,0.001,0.78,0.228,1318.0,0.3257,11536,50568,2341.8,88538,0.25509,3
789,0.023536232,0.203,8.625,57000,73500,1963,0.206,0.903,0.001,0.78,0.228,1341.6,0.3257,11742,51471,2383.6,90119,0.25258,3
791,0.023536232,0.203,8.625,58000,74000,1964,0.195,0.87,0.001,0.78,0.224,1365.1,0.2970,11310,50460,2295.9,88349,0.23281,3
792,0.023536232,0.203,8.625,58000,74000,1963,0.217,0.924,0.001,0.78,0.235,1365.1,0.3511,12586,53592,2555.0,93833,0.27516,3
793,0.023536232,0.203,8.625,58500,75500,1964,0.202,0.952,0.001,0.77,0.212,1376.9,0.3367,11817,55692,2398.9,97510,0.26089,3
794,0.023536232,0.203,8.625,59000,76500,1964,0.2,0.991,0.001,0.77,0.202,1388.6,0.3470,11800,58469,2395.4,102372,0.26764,3
795,0.023536232,0.203,8.625,62500,79000,1964,0.21,1.01,0.001,0.79,0.208,1471.0,0.3714,13125,63125,2664.4,110524,0.29380,3
798,0.023536232,0.203,8.625,63500,81500,1964,0.21,1.01,0.001,0.78,0.208,1494.6,0.3714,13335,64135,2707.0,112292,0.28934,3
799,0.023536232,0.203,8.625,67000,79500,1964,0.195,0.87,0.001,0.84,0.224,1576.9,0.2970,13065,58290,2652.2,102059,0.25033,3
800,0.023536232,0.203,8.625,67500,81500,1964,0.21,1.01,0.001,0.83,0.208,1588.7,0.3714,14175,68175,2877.5,119366,0.30757,3
982,0.02354717,0.156,6.625,52500,68000,1965,0.201,0.547,0.001,0.77,0.367,1236.2,0.1136,10553,28718,1646.2,29680,0.08773,3
983,0.02354717,0.156,6.625,54000,69500,1963,0.206,0.544,0.002,0.78,0.379,1271.5,0.1158,11124,29376,1735.3,30360,0.08999,3
984,0.02354717,0.156,6.625,54500,74000,1970,0.282,0.584,0.001,0.74,0.483,1283.3,0.1702,15369,31828,2397.6,32894,0.12535,3
985,0.02354717,0.156,6.625,54500,69000,1964,0.178,0.5,0.001,0.79,0.356,1283.3,0.0920,9701,27250,1513.4,28163,0.07265,3
986,0.02354717,0.156,6.625,55000,71500,1964,0.216,0.543,0.001,0.77,0.398,1295.1,0.1212,11880,29865,1853.3,30865,0.09324,3
987,0.02354717,0.156,6.625,56000,72500,1964,0.237,0.582,0.002,0.77,0.407,1318.6,0.1426,13272,32592,2070.4,33684,0.11011,3
989,0.02354717,0.156,6.625,57500,74500,1964,0.233,0.573,0.001,0.77,0.407,1354.0,0.1380,13398,32948,2090.0,34051,0.10650,3
990,0.02354717,0.156,6.625,58000,74500,1964,0.234,0.575,0.002,0.78,0.407,1365.7,0.1391,13572,33350,2117.2,34467,0.10826,3
992,0.02354717,0.156,6.625,60500,75500,1962,0.23,0.532,0.003,0.80,0.432,1424.6,0.1265,13915,32186,2170.7,33264,0.10133,3
1138,0.02354717,0.156,6.625,55083,69225,1966,0.237,0.784,0.001,0.80,0.302,1297.0,0.1920,13055,43185,2036.5,44632,0.15280,3
1139,0.02354717,0.156,6.625,55481,69483,1966,0.246,0.792,0.001,0.80,0.311,1306.4,0.2014,13648,43941,2129.1,45413,0.16078,3
1158,0.02354717,0.156,6.625,53005,67131,1966,0.258,0.888,0.001,0.79,0.291,1248.1,0.2368,13675,47068,2133.3,48645,0.18695,3
1159,0.02354717,0.156,6.625,66754,79601,1966,0.258,0.861,0.001,0.84,0.300,1571.9,0.2296,17223,57475,2686.7,59401,0.19253,3
1160,0.02354717,0.156,6.625,64440,77767,1966,0.257,0.879,0.001,0.83,0.292,1517.4,0.2335,16561,56643,2583.5,58540,0.19346,3
1161,0.02354717,0.156,6.625,67649,80008,1997,0.208,0.846,0.001,0.85,0.246,1592.9,0.1819,14071,57231,2195.1,59148,0.15377,3
259,0.024470588,0.312,12.75,49100,76000,1950,0.31,0.92,0.002,0.65,0.337,1201.5,1.1345,15221,45172,4749.0,179694,0.73296,3
261,0.024470588,0.312,12.75,51000,75000,1950,0.29,0.891,0.003,0.68,0.325,1248.0,1.0279,14790,45441,4614.5,180764,0.69896,3
263,0.024470588,0.312,12.75,55500,77500,1950,0.332,1.01,0.003,0.72,0.329,1358.1,1.3339,18426,56055,5748.9,222987,0.95525,3
264,0.024470588,0.312,12.75,57000,87000,1960,0.28,1.08,0.001,0.66,0.259,1394.8,1.2029,15960,61560,4979.5,244886,0.78814,3
265,0.024470588,0.312,12.75,58100,81500,1950,0.285,0.96,0.003,0.71,0.297,1421.7,1.0884,16559,55776,5166.3,221877,0.77589,3
1086,0.024470588,0.312,12.75,46300,73500,1949,0.292,0.685,0.007,0.63,0.426,1133.0,0.7957,13520,31716,4218.1,126164,0.50122,3
1087,0.024470588,0.312,12.75,43500,67600,1949,0.273,0.666,0.007,0.64,0.410,1064.5,0.7233,11876,28971,3705.2,115247,0.46542,3
1088,0.024470588,0.312,12.75,43700,70400,1949,0.289,0.609,0.007,0.62,0.475,1069.4,0.7001,12629,26613,3940.3,105868,0.43460,3
1102,0.024470588,0.312,12.75,47200,68000,1983,0.152,0.41,0.001,0.69,0.371,1155.0,0.2479,7174,19352,2238.4,76982,0.17208,3
1211,0.024470588,0.312,12.75,44996,72838,1950,0.243,0.806,0.001,0.62,0.301,1101.1,0.7791,10934,36267,3411.4,144269,0.48131,3
20,0.025,0.5,20,46200,69000,1952,0.239,0.814,0.002,0.67,0.294,1155.0,1.9455,11042,37607,5520.9,376068,1.30261,3
714,0.025391304,0.219,8.625,51500,67000,1989,0.211,0.679,0.002,0.77,0.311,1307.7,0.2706,10867,34969,2379.8,66051,0.20801,3
715,0.025391304,0.219,8.625,54000,71500,1960,0.226,0.58,0.001,0.76,0.390,1371.1,0.2476,12204,31320,2672.7,59160,0.18699,3
725,0.025391304,0.219,8.625,60500,69500,1969,0.21,0.92,0.002,0.87,0.228,1536.2,0.3649,12705,55660,2782.4,105135,0.31767,3
728,0.025391304,0.219,8.625,62500,74000,1979,0.228,0.72,0.001,0.84,0.317,1587.0,0.3101,14250,45000,3120.8,84999,0.26189,3
173,0.025882353,0.33,12.75,42800,63500,1939,0.24,0.57,0,0.67,0.421,1107.8,0.5756,10272,24396,3389.8,102646,0.38795,3
174,0.025882353,0.33,12.75,43000,71000,1939,0.24,0.57,0,0.61,0.421,1112.9,0.5756,10320,24510,3405.6,103126,0.34859,3
175,0.025882353,0.33,12.75,44200,74500,1939,0.24,0.57,0,0.59,0.421,1144.0,0.5756,10608,25194,3500.6,106004,0.34149,3
176,0.025882353,0.33,12.75,45100,63500,1939,0.24,0.57,0,0.71,0.421,1167.3,0.5756,10824,25707,3571.9,108162,0.40880,3
177,0.025882353,0.33,12.75,46000,73000,1939,0.24,0.57,0,0.63,0.421,1190.6,0.5756,11040,26220,3643.2,110321,0.36270,3
178,0.025882353,0.33,12.75,46800,71000,1939,0.24,0.57,0,0.66,0.421,1211.3,0.5756,11232,26676,3706.6,112239,0.37940,3
179,0.025882353,0.33,12.75,46800,69500,1939,0.24,0.57,0,0.67,0.421,1211.3,0.5756,11232,26676,3706.6,112239,0.38759,3
180,0.025882353,0.33,12.75,48100,74000,1939,0.24,0.57,0,0.65,0.421,1244.9,0.5756,11544,27417,3809.5,115357,0.37413,3
181,0.025882353,0.33,12.75,48100,74000,1939,0.24,0.57,0,0.65,0.421,1244.9,0.5756,11544,27417,3809.5,115357,0.37413,3
182,0.025882353,0.33,12.75,48900,73500,1939,0.24,0.57,0,0.67,0.421,1265.6,0.5756,11736,27873,3872.9,117276,0.38294,3
1100,0.025882353,0.33,12.75,48300,67000,1983,0.137,0.69,0.001,0.72,0.199,1250.1,0.3977,6617,33327,2183.6,140223,0.28673,3
1024,0.025977038,0.224,8.623,60200,73000,1982,0.094,0.753,0.018,0.82,0.125,1563.8,0.1367,5659,45331,1267.6,87558,0.11275,3
996,0.026,0.156,6,60500,72500,1966,0.216,0.811,0.001,0.83,0.266,1573.0,0.1640,13068,49066,2038.6,45925,0.13683,3
1022,0.026093007,0.225,8.623,58600,71200,1982,0.09,0.741,0.018,0.82,0.121,1529.1,0.1294,5274,43423,1186.7,84247,0.10649,3
355,0.026139535,0.281,10.75,55400,75600,1956,0.25,0.84,0.002,0.73,0.298,1448.1,0.6344,13850,46536,3891.9,140574,0.46486,3
362,0.026352941,0.28,10.625,51500,76000,1950,0.245,1.01,0.002,0.68,0.243,1357.2,0.7362,12618,52015,3532.9,154745,0.49885,3
363,0.026352941,0.28,10.625,54000,77000,1950,0.259,0.76,0.002,0.70,0.341,1423.1,0.5856,13986,41040,3916.1,122094,0.41068,3
117,0.026785714,0.375,14,43700,73500,1951,0.284,0.916,0.002,0.59,0.310,1170.5,1.3658,12411,40029,4654.1,210153,0.81202,3
118,0.026785714,0.375,14,43800,74000,1951,0.285,0.916,0.002,0.59,0.311,1173.2,1.3706,12483,40121,4681.1,210634,0.81123,3
119,0.026785714,0.375,14,43800,78000,1951,0.285,0.916,0.002,0.56,0.311,1173.2,1.3706,12483,40121,4681.1,210634,0.76962,3
121,0.026785714,0.375,14,47700,76500,1951,0.285,0.904,0.002,0.62,0.315,1277.7,1.3526,13595,43121,5097.9,226384,0.84339,3
122,0.026785714,0.375,14,47900,77500,1951,0.284,0.904,0.003,0.62,0.314,1283.0,1.3479,13604,43302,5101.4,227333,0.83307,3
123,0.026785714,0.375,14,48200,77500,1951,0.284,0.916,0.002,0.62,0.310,1291.1,1.3658,13689,44151,5133.3,231794,0.84941,3
124,0.026785714,0.375,14,48400,77000,1951,0.285,0.904,0.002,0.63,0.315,1296.4,1.3526,13794,43754,5172.8,229706,0.85021,3
125,0.026785714,0.375,14,48700,79000,1951,0.286,0.913,0.002,0.62,0.313,1304.5,1.3709,13928,44463,5223.1,233431,0.84508,3
126,0.026785714,0.375,14,49000,77000,1951,0.285,0.911,0.002,0.64,0.313,1312.5,1.3631,13965,44639,5236.9,234355,0.86742,3
127,0.026785714,0.375,14,49000,77000,1951,0.285,0.911,0.002,0.64,0.313,1312.5,1.3631,13965,44639,5236.9,234355,0.86742,3
128,0.026785714,0.375,14,49000,80000,1951,0.284,0.904,0.003,0.61,0.314,1312.5,1.3479,13916,44296,5218.5,232554,0.82557,3
129,0.026785714,0.375,14,50500,79000,1951,0.286,0.913,0.002,0.64,0.313,1352.7,1.3709,14443,46107,5416.1,242059,0.87632,3
130,0.026785714,0.375,14,51500,79000,1951,0.283,0.912,0.002,0.65,0.310,1379.5,1.3550,14575,46968,5465.4,246582,0.88333,3
1105,0.026980392,0.344,12.75,44000,60500,1983,0.155,0.69,0.001,0.73,0.225,1187.1,0.4691,6820,30360,2346.1,133159,0.34115,3
1074,0.027043269,0.18,6.656,53500,66000,1954,0.201,0.624,0.001,0.81,0.322,1446.8,0.1503,10754,33384,1935.6,39997,0.12181,3
1073,0.027428058,0.183,6.672,56500,70000,1954,0.209,0.495,0.001,0.81,0.422,1549.7,0.1263,11809,27968,2161.0,34148,0.10196,3
1076,0.027428058,0.183,6.672,58500,72500,1954,0.164,0.661,0.001,0.81,0.248,1604.5,0.1324,9594,38669,1755.7,47213,0.10680,3
21,0.027777778,0.5,18,80000,111000,1976,0.307,1.05,0.001,0.72,0.292,2222.2,2.9012,24560,84000,12280.0,756000,2.09092,3
1078,0.028110048,0.188,6.688,59000,69000,1954,0.22,0.499,0.001,0.86,0.441,1658.5,0.1380,12980,29441,2440.2,37017,0.11803,3
1072,0.028327338,0.189,6.672,59000,71000,1954,0.167,0.668,0.001,0.83,0.250,1671.3,0.1407,9853,39412,1862.2,49699,0.11690,3
1075,0.028327338,0.189,6.672,55000,67500,1954,0.179,0.686,0.001,0.81,0.261,1558.0,0.1548,9845,37730,1860.7,47578,0.12617,3
905,0.028377358,0.188,6.625,48566,60233,1965,0.24,1.31,0.001,0.81,0.183,1378.2,0.3916,11656,63621,2191.3,79241,0.31574,3
910,0.028377358,0.188,6.625,52000,78500,1960,0.249,1.06,0.002,0.66,0.235,1475.6,0.3287,12948,55120,2434.2,68652,0.21776,3
915,0.028377358,0.188,6.625,54500,79500,1960,0.245,1.08,0.002,0.69,0.227,1546.6,0.3296,13353,58860,2510.3,73310,0.22592,3
917,0.028377358,0.188,6.625,57000,73000,1963,0.271,0.57,0.002,0.78,0.475,1617.5,0.1924,15447,32490,2904.0,40466,0.15022,3
919,0.028377358,0.188,6.625,57500,70000,1988,0.198,0.418,0.002,0.82,0.474,1631.7,0.1031,11385,24035,2140.4,29936,0.08467,3
921,0.028377358,0.188,6.625,58500,73500,1960,0.22,0.65,0.003,0.80,0.338,1660.1,0.1781,12870,38025,2419.6,47360,0.14176,3
923,0.028377358,0.188,6.625,60000,73500,1960,0.219,0.88,0.002,0.82,0.249,1702.6,0.2400,13140,52800,2470.3,65762,0.19595,3
925,0.028377358,0.188,6.625,60500,73500,1988,0.198,0.418,0.002,0.82,0.474,1716.8,0.1031,11979,25289,2252.1,31497,0.08485,3
926,0.028377358,0.188,6.625,60500,67500,1965,0.185,0.64,0.002,0.90,0.289,1716.8,0.1475,11193,38720,2104.2,48226,0.13217,3
929,0.028377358,0.188,6.625,62500,76500,1965,0.247,1.02,0.001,0.82,0.242,1773.6,0.3138,15438,63750,2902.3,79401,0.25637,3
930,0.028377358,0.188,6.625,63200,71200,1994,0.133,1.19,0.031,0.89,0.112,1793.4,0.1971,8406,75208,1580.3,93672,0.17498,3
932,0.028377358,0.188,6.625,64500,78500,1964,0.244,0.856,0.001,0.82,0.285,1830.3,0.2601,15738,55212,2958.7,68767,0.21375,3
1124,0.028377358,0.188,6.625,59600,71900,1965,0.203,1,0.001,0.83,0.203,1691.3,0.2528,12099,59600,2274.6,74232,0.20958,3
1125,0.028377358,0.188,6.625,59000,71800,1965,0.201,1.011,0.001,0.82,0.199,1674.3,0.2531,11859,59649,2229.5,74293,0.20798,3
286,0.02855814,0.307,10.75,56500,71500,1951,0.244,0.844,0.001,0.79,0.289,1613.5,0.6796,13786,47686,4232.3,157376,0.53706,3
287,0.02855814,0.307,10.75,56500,73000,1951,0.257,0.835,0.001,0.77,0.308,1613.5,0.7082,14521,47178,4457.8,155698,0.54814,3
288,0.02855814,0.307,10.75,63000,75000,1951,0.257,0.835,0.001,0.84,0.308,1799.2,0.7082,16191,52605,4970.6,173610,0.59490,3
289,0.02855814,0.307,10.75,63000,76000,1951,0.244,0.844,0.001,0.83,0.289,1799.2,0.6796,15372,53172,4719.2,175481,0.56339,3
1071,0.028627098,0.191,6.672,63000,75500,1954,0.198,0.633,0.001,0.83,0.313,1803.5,0.1597,12474,39879,2382.5,50820,0.13328,3
599,0.028985507,0.25,8.625,47700,67500,1980,0.164,0.79,0.001,0.71,0.208,1382.6,0.2794,7823,37683,1955.7,81254,0.19742,3
601,0.028985507,0.25,8.625,48400,64500,1956,0.24,0.54,0,0.75,0.444,1402.9,0.2795,11616,26136,2904.0,56356,0.20970,3
603,0.028985507,0.25,8.625,51500,72600,1956,0.25,0.6,0,0.71,0.417,1492.8,0.3234,12875,30900,3218.8,66628,0.22944,3
608,0.028985507,0.25,8.625,59000,69000,1960,0.176,0.888,0.001,0.86,0.198,1710.1,0.3370,10384,52392,2596.0,112970,0.28816,3
610,0.028985507,0.25,8.625,60000,76000,1957,0.275,0.85,0.002,0.79,0.324,1739.1,0.5040,16500,51000,4125.0,109969,0.39791,3
611,0.028985507,0.25,8.625,61000,77000,1962,0.239,0.879,0.003,0.79,0.272,1768.1,0.4530,14579,53619,3644.8,115616,0.35886,3
612,0.028985507,0.25,8.625,61500,74000,1968,0.244,0.754,0.003,0.83,0.324,1782.6,0.3967,15006,46371,3751.5,99987,0.32969,3
1052,0.028985507,0.25,8.625,51000,62500,1970,0.223,0.6,0.001,0.82,0.372,1478.3,0.2885,11373,30600,2843.3,65981,0.23542,3
1162,0.028985507,0.25,8.625,51500,67000,1967,0.209,0.809,0.001,0.77,0.258,1492.8,0.3646,10764,41664,2690.9,89837,0.28024,3
1163,0.028985507,0.25,8.625,48000,64500,1967,0.209,0.809,0.001,0.74,0.258,1391.3,0.3646,10032,38832,2508.0,83732,0.27132,3
1164,0.028985507,0.25,8.625,48700,66000,1967,0.209,0.809,0.001,0.74,0.258,1411.6,0.3646,10178,39398,2544.6,84953,0.26902,3
1165,0.028985507,0.25,8.625,51000,66000,1967,0.209,0.809,0.001,0.77,0.258,1478.3,0.3646,10659,41259,2664.8,88965,0.28172,3
1166,0.028985507,0.25,8.625,52500,65500,1967,0.209,0.809,0.001,0.80,0.258,1521.7,0.3646,10973,42473,2743.1,91581,0.29222,3
1167,0.028985507,0.25,8.625,51500,64500,1967,0.209,0.809,0.001,0.80,0.258,1492.8,0.3646,10764,41664,2690.9,89837,0.29110,3
1197,0.028985507,0.25,8.625,50837,81469,1957,0.3,0.954,0.001,0.62,0.314,1473.5,0.6171,15251,48498,3812.8,104575,0.38508,3
1198,0.028985507,0.25,8.625,49364,77701,1957,0.274,0.989,0.001,0.64,0.277,1430.8,0.5843,13526,48821,3381.4,105270,0.37122,3
1077,0.029156699,0.195,6.688,65500,81500,1954,0.188,0.655,0.001,0.80,0.287,1909.8,0.1606,12314,42903,2401.2,55952,0.12907,3
803,0.030641509,0.203,6.625,45000,63500,1969,0.148,0.502,0.002,0.71,0.295,1378.9,0.0999,6660,22590,1352.0,30381,0.07081,3
804,0.030641509,0.203,6.625,45200,64000,1969,0.146,0.502,0.002,0.71,0.291,1385.0,0.0986,6599,22690,1339.6,30516,0.06961,3
292,0.0307,0.307,10,45800,70500,1953,0.24,0.73,0,0.65,0.329,1406.1,0.5379,10992,33434,3374.5,102642,0.34942,3
381,0.032115942,0.277,8.625,43900,69000,1971,0.208,0.64,0.001,0.64,0.325,1409.9,0.3180,9131,28096,2529.3,67125,0.20235,3
733,0.033056604,0.219,6.625,60000,76764,1993,0.076,0.945,0.002,0.78,0.080,1983.4,0.1042,4560,56700,998.6,82265,0.08145,3
734,0.033056604,0.219,6.625,61500,73000,1960,0.21,0.48,0.001,0.84,0.438,2033.0,0.1462,12915,29520,2828.4,42830,0.12321,3
1140,0.033056604,0.219,6.625,48939,70424,1966,0.225,0.732,0.001,0.69,0.307,1617.8,0.2390,11011,35823,2411.5,51975,0.16606,3
6,0.033125,0.53,16,46100,74000,1960,0.213,0.984,0.001,0.62,0.216,1527.1,1.7773,9819,45362,5204.2,384673,1.10723,3
997,0.034666667,0.156,4.5,49500,69000,1964,0.288,0.63,0.002,0.72,0.457,1716.0,0.1274,14256,31185,2223.9,21892,0.09137,3
273,0.036173913,0.312,8.625,52000,64500,1973,0.186,0.7,0.001,0.81,0.266,1881.0,0.3504,9672,36400,3017.7,97952,0.28247,3
274,0.036173913,0.312,8.625,60000,75500,1971,0.247,0.796,0.001,0.79,0.310,2170.4,0.5291,14820,47760,4623.8,128522,0.42046,3
275,0.036173913,0.312,8.625,61000,74500,1971,0.204,0.792,0.001,0.82,0.258,2206.6,0.4348,12444,48312,3882.5,130008,0.35599,3
276,0.036173913,0.312,8.625,70000,86000,1973,0.193,1.19,0.041,0.81,0.162,2532.2,0.6180,13510,83300,4215.1,224160,0.50306,3
197,0.037333333,0.322,8.625,48900,72000,2002,0.186,0.562,0.001,0.68,0.331,1825.6,0.2903,9095,27482,2928.7,76324,0.19717,3
202,0.037333333,0.322,8.625,55000,67500,1952,0.25,0.724,0.002,0.81,0.345,2053.3,0.5027,13750,39820,4427.5,110590,0.40959,3
203,0.037333333,0.322,8.625,56000,66000,1952,0.216,0.689,0.002,0.85,0.313,2090.7,0.4133,12096,38584,3894.9,107157,0.35070,3
204,0.037333333,0.322,8.625,56500,65500,1952,0.218,0.719,0.002,0.86,0.303,2109.3,0.4353,12317,40624,3966.1,112822,0.37550,3
205,0.037333333,0.322,8.625,58000,67500,1952,0.227,0.696,0.002,0.86,0.326,2165.3,0.4388,13166,40368,4239.5,112112,0.37703,3
206,0.037333333,0.322,8.625,61500,69000,2002,0.046,0.974,0.012,0.89,0.047,2296.0,0.1244,2829,59901,910.9,166360,0.11091,3
207,0.037333333,0.322,8.625,62500,69500,2002,0.047,0.983,0.013,0.90,0.048,2333.3,0.1283,2938,61438,945.9,170627,0.11539,3
614,0.037735849,0.25,6.625,43100,69500,1948,0.221,0.805,0.001,0.62,0.275,1626.4,0.2947,9525,34696,2381.3,57464,0.18273,3
615,0.037735849,0.25,6.625,43300,70500,1948,0.221,0.805,0.001,0.61,0.275,1634.0,0.2947,9569,34857,2392.3,57731,0.18097,3
622,0.037735849,0.25,6.625,49800,73500,1977,0.191,0.592,0.002,0.68,0.323,1879.2,0.1873,9512,29482,2378.0,48829,0.12689,3
623,0.037735849,0.25,6.625,52000,83000,1962,0.253,0.871,0.002,0.63,0.290,1962.3,0.3650,13156,45292,3289.0,75015,0.22866,3
626,0.037735849,0.25,6.625,53500,81000,1977,0.233,0.721,0.003,0.66,0.323,2018.9,0.2782,12466,38574,3116.4,63887,0.18377,3
634,0.037735849,0.25,6.625,72000,82000,1981,0.234,0.565,0.001,0.88,0.414,2717.0,0.2190,16848,40680,4212.0,67376,0.19227,3
1145,0.037735849,0.25,6.625,57500,70200,1954,0.182,0.514,0.001,0.82,0.354,2169.8,0.1549,10465,29555,2616.3,48950,0.12691,3
1146,0.037735849,0.25,6.625,54400,67200,1954,0.228,0.589,0.001,0.81,0.387,2052.8,0.2224,12403,32042,3100.8,53069,0.18006,3
1147,0.037735849,0.25,6.625,52700,67700,1954,0.216,0.548,0.001,0.78,0.394,1988.7,0.1960,11383,28880,2845.8,47832,0.15261,3
1148,0.037735849,0.25,6.625,50700,65300,1954,0.183,0.485,0.001,0.78,0.377,1913.2,0.1470,9278,24590,2319.5,40726,0.11413,3
1149,0.037735849,0.25,6.625,54200,65200,1954,0.203,0.523,0.001,0.83,0.388,2045.3,0.1758,11003,28347,2750.7,46949,0.14618,3
1079,0.040829839,0.185,4.531,63000,67500,2000,0.05,0.965,0.021,0.93,0.052,2572.3,0.0404,3150,60795,582.8,50960,0.03775,3
1080,0.041050541,0.186,4.531,69500,75500,2000,0.068,0.945,0.012,0.92,0.072,2853.0,0.0542,4726,65678,879.0,55351,0.04985,3
368,0.042264151,0.28,6.625,60000,67000,1993,0.066,0.622,0.013,0.90,0.106,2535.8,0.0762,3960,37320,1108.8,69229,0.06820,3
1156,0.042264151,0.28,6.625,52136,67127,1997,0.253,0.726,0.001,0.78,0.348,2203.5,0.3407,13190,37851,3693.3,70213,0.26463,3
1157,0.042264151,0.28,6.625,53481,67079,1997,0.246,0.722,0.001,0.80,0.341,2260.3,0.3295,13156,38613,3683.8,71628,0.26268,3
360,0.042415094,0.281,6.625,45600,68000,2001,0.133,1.04,0.001,0.67,0.128,1934.1,0.2575,6065,47424,1704.2,88286,0.17268,3
136,0.043478261,0.375,8.625,52500,63000,1957,0.177,0.805,0.001,0.83,0.220,2282.6,0.4608,9293,42263,3484.7,136693,0.38404,3
137,0.043478261,0.375,8.625,55500,61500,1957,0.177,0.805,0.001,0.90,0.220,2413.0,0.4608,9824,44678,3683.8,144504,0.41589,3
998,0.044571429,0.156,3.5,52000,63000,1968,0.268,0.488,0.001,0.83,0.549,2317.7,0.0714,13936,25376,2174.0,13855,0.05894,3
1084,0.046666667,0.28,6,54400,80200,1983,0.226,0.758,0.001,0.68,0.298,2538.7,0.2878,12294,41235,3442.4,69275,0.19521,3
949,0.047,0.188,4,64000,77500,1981,0.217,0.563,0.002,0.83,0.385,3008.0,0.0919,13888,36032,2610.9,27096,0.07587,3
1229,0.047,0.188,4,59200,71300,1970,0.212,0.608,0.001,0.83,0.349,2782.4,0.0969,12550,35994,2359.5,27067,0.08048,3
1230,0.047,0.188,4,57100,71100,1970,0.21,0.6,0.001,0.80,0.350,2683.7,0.0948,11991,34260,2254.3,25764,0.07609,3
1231,0.047,0.188,4,51300,64700,1970,0.206,0.598,0.001,0.79,0.344,2411.1,0.0926,10568,30677,1986.7,23069,0.07345,3
1232,0.047,0.188,4,57400,69400,1970,0.21,0.602,0.001,0.83,0.349,2697.8,0.0951,12054,34555,2266.2,25985,0.07863,3
1233,0.047,0.188,4,52800,64300,1970,0.191,0.59,0.001,0.82,0.324,2481.6,0.0847,10085,31152,1895.9,23426,0.06959,3
1234,0.047,0.188,4,50300,62200,1970,0.202,0.557,0.001,0.81,0.363,2364.1,0.0846,10161,28017,1910.2,21069,0.06842,3
1235,0.047,0.188,4,53100,65000,1970,0.218,0.583,0.001,0.82,0.374,2495.7,0.0956,11576,30957,2176.3,23280,0.07808,3
1236,0.047,0.188,4,57300,70600,1970,0.212,0.604,0.001,0.81,0.351,2693.1,0.0963,12148,34609,2283.7,26026,0.07815,3
1237,0.047,0.188,4,54400,65400,1970,0.183,0.564,0.001,0.83,0.324,2556.8,0.0776,9955,30682,1871.6,23073,0.06456,3
1239,0.047,0.188,4,62300,73700,1970,0.199,0.546,0.001,0.85,0.364,2928.1,0.0817,12398,34016,2330.8,25580,0.06907,3
1240,0.047,0.188,4,65200,70248,1970,0.052,0.975,0.023,0.93,0.053,3064.4,0.0381,3390,63570,637.4,47805,0.03539,3
1241,0.047,0.188,4,61300,68600,1970,0.06,0.877,0.016,0.89,0.068,2881.1,0.0396,3678,53760,691.5,40428,0.03536,3
735,0.048666667,0.219,4.5,45800,73500,1981,0.249,0.855,0.001,0.62,0.291,2228.9,0.2098,11404,39159,2497.5,38591,0.13074,3
736,0.048666667,0.219,4.5,46700,73500,1981,0.226,0.829,0.001,0.64,0.273,2272.7,0.1846,10554,38714,2311.4,38153,0.11731,3
640,0.052666667,0.237,4.5,54000,63500,1968,0.221,0.634,0.001,0.85,0.349,2844.0,0.1494,11934,34236,2828.4,36513,0.12708,3
641,0.052666667,0.237,4.5,72000,75500,1997,0.064,0.859,0.024,0.95,0.075,3792.0,0.0586,4608,61848,1092.1,65961,0.05591,3
1096,0.052666667,0.237,4.5,61700,73800,1990,0.196,0.68,0.001,0.84,0.288,3249.5,0.1421,12093,41956,2866.1,44746,0.11884,3
141,0.056603774,0.375,6.625,45100,71500,1979,0.245,0.542,0.001,0.63,0.452,2552.8,0.3299,11050,24444,4143.6,60729,0.20809,3
28,0.057971014,0.5,8.625,54000,74000,2005,0.198,1.07,0.001,0.73,0.185,3130.4,0.9136,10692,57780,5346.0,249176,0.66671,3
29,0.057971014,0.5,8.625,59000,75500,2005,0.185,1.07,0.001,0.78,0.173,3420.3,0.8537,10915,63130,5457.5,272248,0.66710,3
1,0.058823529,0.75,12.75,48800,65500,1954,0.234,0.618,0.001,0.75,0.379,2870.6,1.3829,11419,30158,8564.4,288390,1.03028,3
1085,0.05925,0.237,4,56200,85100,1983,0.254,0.952,0.001,0.66,0.267,3329.9,0.2292,14275,53502,3383.1,50720,0.15139,3
1238,0.05925,0.237,4,42700,65800,1970,0.123,0.505,0.001,0.65,0.244,2530.0,0.0589,5252,21564,1244.7,20442,0.03821,3
230,0.014181818,0.312,22,51500,72000,1949,0.233,0.74,0.001,0.72,0.315,730.4,1.1835,12000,38110,3743.8,261587,0.84652,4
231,0.014181818,0.312,22,52000,75000,1949,0.246,0.773,0.002,0.69,0.318,737.5,1.3052,12792,40196,3991.1,275905,0.90497,4
232,0.014181818,0.312,22,55500,80000,1949,0.262,0.857,0.003,0.69,0.306,787.1,1.5412,14541,47564,4536.8,326476,1.06921,4
1285,0.014181818,0.312,22,59876,85478,1949,0.274,1.07,0.001,0.70,0.256,849.2,2.0124,16406,64067,5118.7,439758,1.40965,4
1069,0.015594785,0.25,16.031,48500,65000,1957,0.198,0.714,0.001,0.75,0.277,756.3,0.5666,9603,34629,2400.8,138784,0.42276,4
1070,0.015594785,0.25,16.031,50000,65500,1957,0.214,0.708,0.001,0.76,0.302,779.7,0.6072,10700,35400,2675.0,141874,0.46353,4
238,0.0156,0.312,20,48900,70500,1950,0.259,0.841,0.003,0.69,0.308,762.8,1.3592,12665,41125,3951.5,256619,0.94276,4
239,0.0156,0.312,20,49000,68500,1950,0.248,0.928,0.001,0.72,0.267,764.4,1.4361,12152,45472,3791.4,283745,1.02728,4
240,0.0156,0.312,20,51000,73500,1950,0.246,0.86,0.003,0.69,0.286,795.6,1.3201,12546,43860,3914.4,273686,0.91601,4
435,0.015625,0.25,16,48200,71500,1964,0.187,1.27,0.003,0.67,0.147,753.1,0.9500,9013,61214,2253.4,244856,0.64039,4
437,0.015625,0.25,16,49600,69500,1964,0.191,1.29,0.003,0.71,0.148,775.0,0.9856,9474,63984,2368.4,255936,0.70336,4
453,0.015625,0.25,16,58500,78500,1963,0.249,0.785,0.001,0.75,0.317,914.1,0.7819,14567,45923,3641.6,183690,0.58266,4
1067,0.015625,0.25,16,53300,66000,1957,0.228,0.696,0.001,0.81,0.328,832.8,0.6348,12152,37097,3038.1,148387,0.51261,4
1214,0.015625,0.25,16,58568,79832,1948,0.256,0.553,0.001,0.73,0.463,915.1,0.5663,14993,32388,3748.4,129552,0.41544,4
1215,0.015625,0.25,16,55558,73242,1948,0.254,0.712,0.001,0.76,0.357,868.1,0.7234,14112,39557,3527.9,158229,0.54873,4
1216,0.015625,0.25,16,59871,79909,1948,0.286,0.67,0.001,0.75,0.427,935.5,0.7665,17123,40114,4280.8,160454,0.57428,4
1217,0.015625,0.25,16,59337,77256,1948,0.254,0.54,0.001,0.77,0.470,927.1,0.5486,15072,32042,3767.9,128168,0.42139,4
1218,0.015625,0.25,16,63692,79102,1948,0.238,0.616,0.001,0.81,0.386,995.2,0.5864,15159,39234,3789.7,156937,0.47219,4
1280,0.015625,0.25,16,50950,69436,1974,0.217,1.26,0.001,0.73,0.172,796.1,1.0937,11056,64197,2764.0,256788,0.80251,4
154,0.015636364,0.344,22,51500,75000,1949,0.292,0.851,0.002,0.69,0.343,805.3,1.8806,15038,43827,5173.1,331679,1.29134,4
155,0.015636364,0.344,22,52500,76500,1949,0.234,0.699,0.002,0.69,0.335,820.9,1.2379,12285,36698,4226.0,277727,0.84952,4
156,0.015636364,0.344,22,53000,79500,1949,0.29,0.951,0.002,0.67,0.305,828.7,2.0872,15370,50403,5287.3,381450,1.39145,4
157,0.015636364,0.344,22,55000,80500,1949,0.268,0.816,0.002,0.68,0.328,860.0,1.6550,14740,44880,5070.6,339652,1.13077,4
1193,0.015636364,0.344,22,47724,71422,1960,0.256,0.844,0.001,0.67,0.303,746.2,1.6352,12217,40279,4202.8,304832,1.09262,4
1194,0.015636364,0.344,22,48515,77801,1960,0.23,0.863,0.001,0.62,0.267,758.6,1.5022,11158,41868,3838.5,316860,0.93672,4
1195,0.015636364,0.344,22,44585,75184,1960,0.243,0.87,0.001,0.59,0.279,697.1,1.6000,10834,38789,3726.9,293555,0.94879,4
1196,0.015636364,0.344,22,52852,83443,1960,0.253,0.919,0.001,0.63,0.275,826.4,1.7596,13372,48571,4599.8,367585,1.11452,4
1273,0.015636364,0.344,22,52608,78949,1948,0.256,0.82,0,0.67,0.312,822.6,1.5887,13468,43139,4632.9,326473,1.05862,4
754,0.015921569,0.203,12.75,50000,68000,1966,0.194,0.699,0.002,0.74,0.278,796.1,0.3510,9700,34950,1969.1,90459,0.25808,4
755,0.015921569,0.203,12.75,50000,69500,1966,0.221,0.841,0.001,0.72,0.263,796.1,0.4811,11050,42050,2243.2,108836,0.34608,4
756,0.015921569,0.203,12.75,51500,70000,1965,0.19,0.601,0.003,0.74,0.316,820.0,0.2956,9785,30952,1986.4,80110,0.21744,4
758,0.015921569,0.203,12.75,54500,79500,1966,0.221,0.857,0.001,0.69,0.258,867.7,0.4902,12045,46707,2445.0,120888,0.33605,4
1260,0.015921569,0.203,12.75,62120,82654,1960,0.279,0.782,0.001,0.75,0.357,989.0,0.5647,17331,48578,3518.3,125732,0.42441,4
1261,0.015921569,0.203,12.75,57942,78281,1960,0.267,0.819,0.001,0.74,0.326,922.5,0.5660,15471,47454,3140.5,122824,0.41893,4
1262,0.015921569,0.203,12.75,60128,78903,1960,0.24,0.746,0.001,0.76,0.322,957.3,0.4634,14431,44855,2929.4,116097,0.35313,4
89,0.017045455,0.375,22,49600,82500,1952,0.267,0.78,0.002,0.60,0.342,845.5,1.7181,13243,38688,4966.2,319176,1.03297,4
1141,0.0175625,0.281,16,61400,91500,1948,0.315,1.29,0.001,0.67,0.244,1078.3,1.8269,19341,79206,5434.8,356110,1.22595,4
1212,0.0175625,0.281,16,53325,68877,1948,0.229,0.752,0.001,0.77,0.305,936.5,0.7742,12211,40100,3431.4,180291,0.59943,4
1213,0.0175625,0.281,16,59889,81372,1948,0.27,0.916,0.001,0.74,0.295,1051.8,1.1120,16170,54858,4543.8,246643,0.81838,4
959,0.018086957,0.156,8.625,52000,71000,1968,0.22,1.02,0,0.73,0.216,940.5,0.3019,11440,53040,1784.6,71365,0.22113,4
960,0.018086957,0.156,8.625,53500,80000,1968,0.24,1.14,0.003,0.67,0.211,967.7,0.3681,12840,60990,2003.0,82062,0.24619,4
969,0.018086957,0.156,8.625,61500,82000,1968,0.252,0.943,0.002,0.75,0.267,1112.3,0.3197,15498,57995,2417.7,78032,0.23980,4
765,0.018883721,0.203,10.75,51500,71000,1955,0.224,0.681,0.001,0.73,0.329,972.5,0.3329,11536,35072,2341.8,76535,0.24146,4
766,0.018883721,0.203,10.75,52000,72000,1968,0.267,1.13,0.002,0.72,0.236,982.0,0.6584,13884,58760,2818.5,128229,0.47552,4
769,0.018883721,0.203,10.75,63500,79500,1965,0.278,0.873,0.001,0.80,0.318,1199.1,0.5296,17653,55436,3583.6,120974,0.42303,4
1112,0.018883721,0.203,10.75,56500,74200,1954,0.253,0.808,0.001,0.76,0.313,1066.9,0.4461,14295,45652,2901.8,99624,0.33969,4
1066,0.019462292,0.312,16.031,57000,73500,1957,0.24,0.763,0.001,0.78,0.315,1109.4,0.9159,13680,43491,4268.2,217528,0.71029,4
1068,0.019462292,0.312,16.031,58500,76000,1957,0.279,0.774,0.001,0.77,0.360,1138.5,1.0801,16322,45279,5092.3,226471,0.83139,4
256,0.0195,0.312,16,56000,76000,1965,0.237,0.802,0.001,0.74,0.296,1092.0,0.9488,13272,44912,4140.9,224201,0.69915,4
978,0.0195,0.156,8,58500,76000,1973,0.224,0.819,0.001,0.77,0.274,1140.8,0.2290,13104,47912,2044.2,59794,0.17623,4
979,0.0195,0.156,8,63500,78500,1973,0.224,0.819,0.001,0.81,0.274,1238.3,0.2290,14224,52007,2218.9,64904,0.18520,4
1120,0.0195,0.312,16,48191,75441,1959,0.272,0.825,0.001,0.64,0.330,939.7,1.1202,13108,39758,4089.7,198470,0.71558,4
1248,0.0195,0.312,16,63894,77502,1957,0.282,0.69,0.001,0.82,0.409,1245.9,0.9713,18018,44087,5621.6,220082,0.80079,4
1249,0.0195,0.312,16,63661,85490,1957,0.274,0.94,0.001,0.74,0.291,1241.4,1.2857,17443,59841,5442.3,298728,0.95744,4
486,0.019607843,0.25,12.75,46100,62500,1958,0.16,0.66,0.002,0.74,0.242,903.9,0.3366,7376,30426,1844.0,96983,0.24828,4
489,0.019607843,0.25,12.75,47200,66500,1958,0.215,0.656,0.001,0.71,0.328,925.5,0.4496,10148,30963,2537.0,98695,0.31909,4
491,0.019607843,0.25,12.75,47600,69500,1958,0.25,0.83,0.002,0.68,0.301,933.3,0.6614,11900,39508,2975.0,125932,0.45299,4
495,0.019607843,0.25,12.75,49100,63500,1958,0.246,0.895,0.001,0.77,0.275,962.7,0.7018,12079,43945,3019.7,140073,0.54265,4
496,0.019607843,0.25,12.75,49200,68500,1958,0.234,0.68,0.001,0.72,0.344,964.7,0.5072,11513,33456,2878.2,106641,0.36429,4
498,0.019607843,0.25,12.75,49400,69000,1958,0.23,0.68,0.002,0.72,0.338,968.6,0.4985,11362,33592,2840.5,107075,0.35692,4
499,0.019607843,0.25,12.75,49800,70500,1958,0.26,0.69,0.001,0.71,0.377,976.5,0.5718,12948,34362,3237.0,109529,0.40394,4
500,0.019607843,0.25,12.75,49900,65000,1958,0.165,0.689,0.003,0.77,0.239,978.4,0.3624,8234,34381,2058.4,109590,0.27819,4
501,0.019607843,0.25,12.75,49900,68000,1958,0.219,0.678,0.001,0.73,0.323,978.4,0.4733,10928,33832,2732.0,107840,0.34731,4
502,0.019607843,0.25,12.75,50000,69500,1958,0.228,0.605,0.001,0.72,0.377,980.4,0.4397,11400,30250,2850.0,96422,0.31632,4
505,0.019607843,0.25,12.75,50500,64500,1958,0.178,0.68,0.001,0.78,0.262,990.2,0.3858,8989,34340,2247.3,109459,0.30207,4
507,0.019607843,0.25,12.75,51500,71500,1958,0.22,0.71,0.002,0.72,0.310,1009.8,0.4979,11330,36565,2832.5,116551,0.35862,4
508,0.019607843,0.25,12.75,51500,68000,1958,0.21,0.64,0.001,0.76,0.328,1009.8,0.4284,10815,32960,2703.8,105060,0.32445,4
512,0.019607843,0.25,12.75,52000,69000,1958,0.252,0.801,0.001,0.75,0.315,1019.6,0.6434,13104,41652,3276.0,132766,0.48488,4
513,0.019607843,0.25,12.75,52000,67500,1958,0.241,0.659,0.001,0.77,0.366,1019.6,0.5062,12532,34268,3133.0,109229,0.38999,4
516,0.019607843,0.25,12.75,53000,71000,1958,0.26,0.709,0.001,0.75,0.367,1039.2,0.5876,13780,37577,3445.0,119777,0.43862,4
517,0.019607843,0.25,12.75,53500,73000,1958,0.32,0.78,0.002,0.73,0.410,1049.0,0.7956,17120,41730,4280.0,133014,0.58308,4
518,0.019607843,0.25,12.75,53500,71000,1958,0.22,0.63,0.002,0.75,0.349,1049.0,0.4418,11770,33705,2942.5,107435,0.33290,4
519,0.019607843,0.25,12.75,53500,71500,1958,0.185,0.645,0.001,0.75,0.287,1049.0,0.3803,9898,34508,2474.4,109993,0.28460,4
521,0.019607843,0.25,12.75,54000,74500,1959,0.19,0.75,0.002,0.72,0.253,1058.8,0.4542,10260,40500,2565.0,129094,0.32923,4
522,0.019607843,0.25,12.75,54000,72000,1958,0.27,0.83,0.002,0.75,0.325,1058.8,0.7143,14580,44820,3645.0,142864,0.53574,4
523,0.019607843,0.25,12.75,54000,70500,1958,0.205,0.641,0.001,0.77,0.320,1058.8,0.4189,11070,34614,2767.5,110332,0.32082,4
524,0.019607843,0.25,12.75,54000,69500,1958,0.238,0.748,0.001,0.78,0.318,1058.8,0.5675,12852,40392,3213.0,128750,0.44090,4
525,0.019607843,0.25,12.75,54000,71000,1958,0.197,0.712,0.001,0.76,0.277,1058.8,0.4471,10638,38448,2659.5,122553,0.34004,4
526,0.019607843,0.25,12.75,54000,71000,1958,0.231,0.732,0.001,0.76,0.316,1058.8,0.5390,12474,39528,3118.5,125996,0.40993,4
527,0.019607843,0.25,12.75,54500,70000,1958,0.25,0.57,0.002,0.78,0.439,1068.6,0.4542,13625,31065,3406.3,99020,0.35364,4
