Repository: tmacleod/datasets

File: pipe_grader_Early.csv (part 2 of 6)
ID,OD_WT_Ratio,Pipe_WT,Pipe_OD,Yield_Strength,Tensile_Strength,Pipe Vintage,%C,%Mn,%S,%Si,%P,%Al,%Cr,%Mo,%V,%Ni,%Cu,%Sn,%Ti,%Nb,%Co,binary
217,0.0104,0.312,30.0,66300,93500,1969,0.207,1.34,0.017,0.009000000000000001,0.009000000000000001,0.032,0.027000000000000003,0.013999999999999999,0.064,0.076,0.017,0.001,0.001,0.001,0.001,0
218,0.012,0.312,26.0,62000,82550,1951,0.25,0.91,0.026000000000000002,0.01,0.011000000000000001,0.006,0.05,0.03,0.0,0.05,0.06,0.0,0.001,0.003,0.0,0
219,0.012,0.312,26.0,66500,85500,1951,0.243,1.11,0.035,0.07200000000000001,0.027000000000000003,0.001,0.038,0.008,0.0,0.09300000000000001,0.138,0.012,0.001,0.001,0.028999999999999998,0
220,0.012,0.312,26.0,67000,85500,1951,0.261,0.99,0.02,0.043,0.018000000000000002,0.002,0.037000000000000005,0.027000000000000003,0.0,0.07400000000000001,0.156,0.013000000000000001,0.001,0.001,0.028999999999999998,0
221,0.012,0.312,26.0,73000,90500,1969,0.22,1.09,0.021,0.015,0.01,0.006999999999999999,0.009000000000000001,0.012,0.003,0.031,0.045,0.003,0.002,0.025,0.0012,0
222,0.013000000000000001,0.312,24.0,57000,80500,1948,0.239,1.005,0.023,0.1355,0.0175,0.001,0.027000000000000003,0.008,0.0,0.0475,0.121,0.0245,0.001,0.001,0.011000000000000001,0
223,0.013000000000000001,0.312,24.0,59000,84500,1948,0.309,1.15,0.0225,0.145,0.0182,0.001,0.032,0.011000000000000001,0.0,0.076,0.182,0.027000000000000003,0.001,0.001,0.01,0
224,0.013000000000000001,0.312,24.0,61000,82500,1948,0.24600000000000002,1.175,0.0185,0.1175,0.0335,0.001,0.036000000000000004,0.008,0.0,0.043,0.1535,0.016,0.001,0.001,0.0095,0
225,0.013000000000000001,0.312,24.0,62500,84000,1948,0.24600000000000002,1.01,0.0235,0.11900000000000001,0.018000000000000002,0.001,0.052000000000000005,0.0355,0.0,0.2095,0.22399999999999998,0.0245,0.001,0.001,0.011000000000000001,0
226,0.013000000000000001,0.312,24.0,63000,87500,1948,0.244,1.205,0.0245,0.1485,0.0145,0.0015,0.026000000000000002,0.011000000000000001,0.0,0.0635,0.179,0.0255,0.001,0.001,0.01,0
227,0.013000000000000001,0.312,24.0,63500,87000,1948,0.285,1.12,0.0215,0.161,0.016,0.0015,0.026000000000000002,0.016,0.0,0.10800000000000001,0.205,0.039,0.001,0.001,0.01,0
228,0.014181818,0.312,22.0,41500,71000,1949,0.23199999999999998,0.486,0.04,0.149,0.017,0.02,0.006999999999999999,0.005,0.001,0.006,0.009000000000000001,0.001,0.002,0.002,0.004,0
229,0.014181818,0.312,22.0,48300,74000,1949,0.23199999999999998,0.486,0.04,0.149,0.017,0.02,0.006999999999999999,0.005,0.001,0.006,0.009000000000000001,0.001,0.002,0.002,0.004,0
230,0.014181818,0.312,22.0,51500,72000,1949,0.233,0.74,0.019,0.008,0.044000000000000004,0.002,0.022000000000000002,0.004,0.0,0.02,0.043,0.002,0.002,0.001,0.0,0
231,0.014181818,0.312,22.0,52000,75000,1949,0.24600000000000002,0.773,0.013000000000000001,0.005,0.035,0.001,0.019,0.006,0.002,0.032,0.035,0.003,0.002,0.002,0.006,0
232,0.014181818,0.312,22.0,55500,80000,1949,0.262,0.857,0.032,0.006999999999999999,0.052000000000000005,0.025,0.017,0.006999999999999999,0.002,0.027000000000000003,0.051,0.005,0.002,0.003,0.006,0
233,0.0156,0.312,20.0,37800,61000,1929,0.039,0.37,0.019,0.006,0.057999999999999996,0.002,0.005,0.0,0.002,0.004,0.005,0.001,0.002,0.002,0.005,1
234,0.0156,0.312,20.0,38300,60000,1929,0.044000000000000004,0.35,0.012,0.011000000000000001,0.061,0.001,0.005,0.0,0.003,0.004,0.005,0.001,0.002,0.002,0.005,1
235,0.0156,0.312,20.0,46500,62000,1947,0.24100000000000002,0.59,0.021,0.008,0.005,0.008,0.045,0.005,0.0,0.040999999999999995,0.068,0.006,0.001,0.002,0.004,0
236,0.0156,0.312,20.0,46600,68500,1971,0.165,1.06,0.009000000000000001,0.196,0.015,0.028999999999999998,0.054000000000000006,0.006999999999999999,0.003,0.013000000000000001,0.019,0.01,0.001,0.001,0.002,0
237,0.0156,0.312,20.0,46800,77000,1953,0.317,0.659,0.03,0.035,0.008,0.017,0.021,0.011000000000000001,0.001,0.021,0.022000000000000002,0.002,0.006999999999999999,0.002,0.006999999999999999,0
238,0.0156,0.312,20.0,48900,70500,1950,0.259,0.841,0.027999999999999997,0.004,0.015,0.01,0.032,0.006999999999999999,0.002,0.047,0.049,0.005,0.002,0.003,0.005,0
239,0.0156,0.312,20.0,49000,68500,1950,0.248,0.9279999999999999,0.025,0.006,0.013000000000000001,0.002,0.03,0.003,0.0,0.034,0.034,0.002,0.001,0.001,0.003,0
240,0.0156,0.312,20.0,51000,73500,1950,0.24600000000000002,0.86,0.028999999999999998,0.009000000000000001,0.015,0.004,0.038,0.008,0.002,0.023,0.059000000000000004,0.008,0.002,0.003,0.005,0
241,0.0156,0.312,20.0,53000,73500,1987,0.22399999999999998,0.09,0.015,0.017,0.009000000000000001,0.006,0.033,0.019,0.0,0.022000000000000002,0.017,0.001,0.001,0.001,0.003,0
242,0.0156,0.312,20.0,53000,75500,1976,0.165,1.06,0.009000000000000001,0.196,0.015,0.028999999999999998,0.054000000000000006,0.006999999999999999,0.001,0.013000000000000001,0.019,0.01,0.001,0.001,0.002,0
243,0.0156,0.312,20.0,56500,83000,2003,0.226,1.11,0.019,0.044000000000000004,0.006999999999999999,0.009000000000000001,0.057,0.006,0.049,0.008,0.01,0.001,0.008,0.001,0.006,0
244,0.0156,0.312,20.0,60500,78000,1971,0.225,0.94,0.01,0.013999999999999999,0.01,0.006,0.021,0.004,0.0,0.01,0.009000000000000001,0.001,0.001,0.018000000000000002,0.004,0
245,0.0156,0.312,20.0,71300,89400,1994,0.069,0.99,0.004,0.19,0.009000000000000001,0.071,0.02,0.011000000000000001,0.0,0.013000000000000001,0.016,0.006,0.019,0.051,0.002,0
246,0.0156,0.312,20.0,85500,99500,2013,0.055,1.47,0.003,0.16699999999999998,0.008,0.040999999999999995,0.034,0.009000000000000001,0.0,0.008,0.013999999999999999,0.005,0.015,0.085,0.0,0
247,0.0156,0.312,20.0,86000,96000,2013,0.055,1.47,0.003,0.16699999999999998,0.008,0.040999999999999995,0.034,0.009000000000000001,0.0,0.008,0.013999999999999999,0.005,0.015,0.085,0.0,0
248,0.017333333,0.312,18.0,55900,68650,1970,0.21,1.02,0.019,0.057,0.011000000000000001,0.0,0.012,0.01,0.0,0.02,0.076,0.002,0.0,0.021,0.0,0
249,0.017333333,0.312,18.0,56500,67500,1970,0.2,1.1,0.024,0.076,0.015,0.002,0.025,0.01,0.0,0.011000000000000001,0.07200000000000001,0.001,0.0,0.021,0.0,0
250,0.017333333,0.312,18.0,63500,78000,1969,0.19899999999999998,1.1,0.018000000000000002,0.06,0.01,0.002,0.031,0.004,0.004,0.015,0.076,0.005,0.002,0.006,0.025,0
251,0.0192,0.312,16.25,55500,71500,1974,0.233,0.78,0.027000000000000003,0.006,0.013999999999999999,0.013999999999999999,0.044000000000000004,0.009000000000000001,0.0,0.024,0.063,0.005,0.001,0.002,0.005,0
252,0.0195,0.312,16.0,48500,60500,1959,0.24,0.72,0.04,0.005,0.01,0.027999999999999997,0.024,0.013000000000000001,0.0,0.047,0.087,0.0,0.0,0.0,0.0,0
253,0.0195,0.312,16.0,49000,73500,1976,0.22699999999999998,1.03,0.019,0.012,0.006999999999999999,0.006,0.013000000000000001,0.006,0.0,0.012,0.009000000000000001,0.0,0.001,0.001,0.001,0
254,0.0195,0.312,16.0,49700,77000,1979,0.302,1.07,0.012,0.01,0.003,0.003,0.033,0.018000000000000002,0.0,0.043,0.057999999999999996,0.002,0.001,0.001,0.003,0
255,0.0195,0.312,16.0,49750,68000,2002,0.162,1.06,0.006999999999999999,0.18899999999999997,0.015,0.033,0.040999999999999995,0.006999999999999999,0.002,0.013000000000000001,0.016,0.009000000000000001,0.002,0.001,0.001,0
256,0.0195,0.312,16.0,56000,76000,1965,0.237,0.802,0.022000000000000002,0.015,0.027999999999999997,0.008,0.031,0.008,0.0,0.052000000000000005,0.171,0.01,0.002,0.001,0.009000000000000001,0
257,0.0195,0.312,16.0,59900,74500,1953,0.29,0.88,0.032,0.002,0.017,0.006999999999999999,0.022000000000000002,0.012,0.0,0.013000000000000001,0.034,0.0,0.0,0.0,0.0,0
258,0.0195,0.312,16.0,60500,69500,1959,0.24,0.72,0.04,0.005,0.01,0.027999999999999997,0.024,0.013000000000000001,0.0,0.047,0.087,0.0,0.0,0.0,0.0,0
259,0.024470587999999998,0.312,12.75,49100,76000,1950,0.31,0.92,0.040999999999999995,0.012,0.012,0.006,0.04,0.008,0.002,0.028999999999999998,0.05,0.006,0.006,0.002,0.006,0
260,0.024470587999999998,0.312,12.75,50500,66500,1949,0.23,0.49,0.03,0.012,0.027000000000000003,0.004,0.024,0.005,0.0,0.06,0.10400000000000001,0.01,0.001,0.001,0.005,0
261,0.024470587999999998,0.312,12.75,51000,75000,1950,0.29,0.8909999999999999,0.027000000000000003,0.017,0.008,0.026000000000000002,0.023,0.011000000000000001,0.002,0.019,0.04,0.006999999999999999,0.005,0.003,0.006,0
262,0.024470587999999998,0.312,12.75,54500,69000,1949,0.23,0.49,0.03,0.012,0.027000000000000003,0.004,0.024,0.005,0.0,0.06,0.10400000000000001,0.01,0.001,0.001,0.005,0
263,0.024470587999999998,0.312,12.75,55500,77500,1950,0.332,1.01,0.036000000000000004,0.026000000000000002,0.011000000000000001,0.006999999999999999,0.017,0.008,0.003,0.015,0.039,0.011000000000000001,0.003,0.003,0.006,0
264,0.024470587999999998,0.312,12.75,57000,87000,1960,0.28,1.08,0.019,0.036000000000000004,0.013999999999999999,0.013000000000000001,0.016,0.005,0.002,0.01,0.013999999999999999,0.001,0.001,0.001,0.005,0
265,0.024470587999999998,0.312,12.75,58100,81500,1950,0.285,0.96,0.025,0.025,0.009000000000000001,0.008,0.017,0.006999999999999999,0.002,0.015,0.038,0.009000000000000001,0.003,0.003,0.006,0
266,0.024470587999999998,0.312,12.75,64000,74000,1949,0.23,0.49,0.03,0.012,0.027000000000000003,0.004,0.024,0.005,0.0,0.06,0.10400000000000001,0.01,0.001,0.001,0.005,0
267,0.024470587999999998,0.312,12.75,69500,81000,2014,0.061,1.04,0.002,0.154,0.013000000000000001,0.042,0.02,0.006,0.0,0.008,0.01,0.001,0.002,0.028999999999999998,0.0,0
268,0.024470587999999998,0.312,12.75,71000,94500,1967,0.19399999999999998,0.73,0.012,0.004,0.005,0.001,0.025,0.131,0.051,1.07,0.618,0.004,0.002,0.003,0.009000000000000001,0
269,0.024470587999999998,0.312,12.75,73500,87500,1999,0.064,1.32,0.004,0.272,0.02,0.039,0.015,0.005,0.0,0.005,0.006,0.001,0.001,0.036000000000000004,0.002,0
270,0.024470587999999998,0.312,12.75,77000,83500,2000,0.071,1.21,0.006,0.258,0.017,0.045,0.012,0.004,0.004,0.004,0.006,0.002,0.003,0.039,0.003,0
271,0.036173912999999995,0.312,8.625,36800,65500,1946,0.212,0.434,0.013999999999999999,0.01,0.004,0.027999999999999997,0.015,0.003,0.0,0.006999999999999999,0.013000000000000001,0.001,0.001,0.001,0.002,0
272,0.036173912999999995,0.312,8.625,45700,67500,1946,0.252,0.428,0.021,0.025,0.006,0.01,0.02,0.003,0.0,0.008,0.016,0.001,0.001,0.001,0.003,0
273,0.036173912999999995,0.312,8.625,52000,64500,1973,0.18600000000000003,0.7,0.012,0.005,0.005,0.002,0.021,0.01,0.0,0.028999999999999998,0.031,0.001,0.001,0.001,0.001,0
274,0.036173912999999995,0.312,8.625,60000,75500,1971,0.247,0.7959999999999999,0.022000000000000002,0.013999999999999999,0.011000000000000001,0.005,0.012,0.0,0.0,0.008,0.005,0.0,0.001,0.001,0.003,0
275,0.036173912999999995,0.312,8.625,61000,74500,1971,0.204,0.792,0.024,0.013000000000000001,0.008,0.005,0.012,0.0,0.0,0.008,0.006,0.0,0.001,0.001,0.003,0
276,0.036173912999999995,0.312,8.625,70000,86000,1973,0.193,1.19,0.023,0.019,0.022000000000000002,0.046,0.02,0.008,0.0,0.012,0.013999999999999999,0.001,0.003,0.040999999999999995,0.001,0
277,0.04709434,0.312,6.625,46400,53500,1955,0.045,0.415,0.015,0.003,0.005,0.001,0.013000000000000001,0.006,0.001,0.021,0.071,0.013000000000000001,0.002,0.002,0.006,1
278,0.04709434,0.312,6.625,47700,54500,1955,0.055999999999999994,0.44,0.013999999999999999,0.002,0.004,0.003,0.017,0.008,0.0,0.046,0.064,0.006,0.002,0.002,0.006999999999999999,1
279,0.01925,0.308,16.0,57000,66500,1967,0.132,1.14,0.012,0.024,0.009000000000000001,0.002,0.031,0.006999999999999999,0.003,0.022000000000000002,0.024,0.002,0.002,0.018000000000000002,0.006999999999999999,0
280,0.02855814,0.307,10.75,45600,73000,1929,0.192,0.8959999999999999,0.019,0.14,0.027000000000000003,0.002,0.012,0.002,0.0,0.01,0.03,0.002,0.001,0.001,0.004,0
281,0.02855814,0.307,10.75,48200,78500,1929,0.218,0.927,0.017,0.14300000000000002,0.028999999999999998,0.001,0.012,0.002,0.0,0.008,0.009000000000000001,0.001,0.001,0.001,0.004,0
282,0.02855814,0.307,10.75,48700,76000,1930,0.22699999999999998,0.795,0.024,0.032,0.012,0.01,0.021,0.006,0.001,0.027000000000000003,0.025,0.006999999999999999,0.002,0.001,0.004,0
283,0.02855814,0.307,10.75,54500,79500,1953,0.15,0.68,0.016,0.004,0.016,0.001,0.042,0.008,0.001,0.017,0.021,0.002,0.002,0.001,0.006,0
284,0.02855814,0.307,10.75,55500,71000,1959,0.15,0.588,0.023,0.005,0.006,0.0,0.019,0.004,0.0,0.009000000000000001,0.022000000000000002,0.002,0.002,0.001,0.005,0
285,0.02855814,0.307,10.75,57500,69000,1959,0.15,0.588,0.023,0.005,0.006,0.0,0.019,0.004,0.0,0.009000000000000001,0.022000000000000002,0.002,0.002,0.001,0.005,0
286,0.02855814,0.307,10.75,71500,56500,1951,0.244,0.8440000000000001,0.03,0.009000000000000001,0.011000000000000001,0.011000000000000001,0.037000000000000005,0.006999999999999999,0.0,0.046,0.14800000000000002,0.011000000000000001,0.001,0.001,0.004,0
287,0.02855814,0.307,10.75,73000,56500,1951,0.257,0.835,0.03,0.009000000000000001,0.023,0.011000000000000001,0.038,0.005,0.0,0.03,0.063,0.005,0.001,0.001,0.004,0
288,0.02855814,0.307,10.75,75000,63000,1951,0.257,0.835,0.03,0.009000000000000001,0.023,0.011000000000000001,0.038,0.005,0.0,0.03,0.063,0.005,0.001,0.001,0.004,0
289,0.02855814,0.307,10.75,76000,63000,1951,0.244,0.8440000000000001,0.03,0.009000000000000001,0.011000000000000001,0.011000000000000001,0.037000000000000005,0.006999999999999999,0.0,0.046,0.14800000000000002,0.011000000000000001,0.001,0.001,0.004,0
290,0.02855814,0.307,10.75,81500,99500,1967,0.228,0.981,0.017,0.017,0.012,0.005,0.017,0.006,0.035,0.012,0.008,0.001,0.001,0.001,0.003,0
291,0.02855814,0.307,10.75,84000,102000,1967,0.223,0.97,0.017,0.016,0.012,0.005,0.017,0.005,0.034,0.012,0.008,0.0,0.001,0.001,0.003,0
292,0.0307,0.307,10.0,45800,70500,1953,0.24,0.73,0.026000000000000002,0.006,0.013000000000000001,0.006,0.027999999999999997,0.002,0.001,0.023,0.12,0.003,0.001,0.0,0.04,0
293,0.024,0.306,12.75,63000,78000,1972,0.213,1.25,0.023,0.162,0.011000000000000001,0.044000000000000004,0.013999999999999999,0.008,0.0,0.011000000000000001,0.008,0.001,0.002,0.031,0.001,0
294,0.024,0.306,12.75,63000,78000,1972,0.213,1.25,0.023,0.162,0.011000000000000001,0.044000000000000004,0.013999999999999999,0.008,0.0,0.011000000000000001,0.008,0.001,0.002,0.031,0.001,0
295,0.024,0.306,12.75,63500,80000,1972,0.223,1.32,0.016,0.026000000000000002,0.011000000000000001,0.004,0.013000000000000001,0.008,0.053,0.017,0.015,0.001,0.001,0.027999999999999997,0.001,0
296,0.024,0.306,12.75,63500,80000,1972,0.223,1.32,0.016,0.026000000000000002,0.011000000000000001,0.004,0.013000000000000001,0.008,0.053,0.017,0.015,0.001,0.001,0.027999999999999997,0.001,0
297,0.024,0.306,12.75,65500,81500,1972,0.205,1.28,0.013999999999999999,0.031,0.013000000000000001,0.002,0.036000000000000004,0.011000000000000001,0.043,0.02,0.015,0.001,0.001,0.033,0.001,0
298,0.024,0.306,12.75,65500,81500,1972,0.205,1.28,0.013999999999999999,0.031,0.013000000000000001,0.002,0.036000000000000004,0.011000000000000001,0.043,0.02,0.015,0.001,0.001,0.033,0.001,0
299,0.013636364,0.3,22.0,51500,84000,1949,0.276,1.15,0.019,0.134,0.015,0.009000000000000001,0.008,0.001,0.001,0.009000000000000001,0.01,0.001,0.001,0.001,0.003,0
300,0.045283019,0.3,6.625,47000,58000,1938,0.10800000000000001,0.384,0.016,0.008,0.009000000000000001,0.005,0.025,0.004,0.0,0.011000000000000001,0.057999999999999996,0.004,0.002,0.001,0.004,0
301,0.045283019,0.3,6.625,54000,59500,1938,0.10800000000000001,0.384,0.016,0.008,0.009000000000000001,0.005,0.025,0.004,0.0,0.011000000000000001,0.057999999999999996,0.004,0.002,0.001,0.004,0
302,0.043169810999999995,0.28600000000000003,6.625,39100,64000,1947,0.185,0.462,0.013999999999999999,0.033,0.004,0.027999999999999997,0.015,0.002,0.0,0.006,0.009000000000000001,0.0,0.001,0.001,0.003,0
303,0.043169810999999995,0.28600000000000003,6.625,41800,64000,1947,0.18600000000000003,0.43700000000000006,0.017,0.019,0.004,0.026000000000000002,0.025,0.003,0.0,0.008,0.012,0.001,0.002,0.001,0.004,0
304,0.0176875,0.28300000000000003,16.0,68000,80000,1999,0.045,1.3,0.006,0.24,0.01,0.025,0.02,0.018000000000000002,0.043,0.023,0.055999999999999994,0.006,0.011000000000000001,0.055999999999999994,0.005,0
305,0.007805556,0.281,36.0,54000,78500,1952,0.22,0.7,0.023,0.21,0.008,0.002,0.042,0.009000000000000001,0.001,0.07,0.2,0.038,0.002,0.008,0.0,0
306,0.008264706,0.281,34.0,54000,83200,1967,0.23,0.121,0.013999999999999999,0.018000000000000002,0.01,0.005,0.025,0.012,0.0,0.012,0.015,0.001,0.0,0.0,0.0,0
307,0.008264706,0.281,34.0,56500,80000,1967,0.25,1.31,0.012,0.016,0.005,0.0,0.042,0.01,0.0,0.018000000000000002,0.021,0.0003,0.0,0.0,0.0,0
308,0.008264706,0.281,34.0,61000,86300,1967,0.24,1.09,0.017,0.033,0.009000000000000001,0.0,0.028999999999999998,0.013000000000000001,0.0,0.043,0.021,0.001,0.0,0.0,0.003,0
309,0.008264706,0.281,34.0,61500,79500,1967,0.247,1.05,0.018000000000000002,0.024,0.11,0.01,0.044000000000000004,0.013999999999999999,0.002,0.015,0.023,0.002,0.002,0.002,0.006,0
310,0.009366667,0.281,30.0,52200,84500,1953,0.27,1.12,0.032,0.017,0.013999999999999999,0.005,0.025,0.015,0.0,0.034,0.054000000000000006,0.011000000000000001,0.0,0.0,0.004,0
311,0.009366667,0.281,30.0,59000,79500,1953,0.23,1.0,0.037000000000000005,0.023,0.02,0.005,0.027000000000000003,0.013000000000000001,0.0,0.11,0.043,0.0,0.0,0.0,0.0,0
312,0.009366667,0.281,30.0,60500,77500,1976,0.222,1.03,0.01,0.040999999999999995,0.008,0.003,0.011000000000000001,0.006,0.03,0.009000000000000001,0.052000000000000005,0.002,0.002,0.003,0.018000000000000002,0
313,0.010035714,0.281,28.0,55000,74500,1971,0.19899999999999998,1.072,0.018000000000000002,0.033,0.006,0.0,0.025,0.0,0.002,0.021,0.036000000000000004,0.0,0.002,0.006,0.0,0
314,0.010035714,0.281,28.0,58000,76500,1970,0.2,1.19,0.024,0.042,0.013999999999999999,0.002,0.031,0.009000000000000001,0.003,0.012,0.063,0.003,0.002,0.003,0.02,0
315,0.010035714,0.281,28.0,61000,81000,1970,0.21,1.29,0.019,0.063,0.018000000000000002,0.001,0.022000000000000002,0.011000000000000001,0.004,0.019,0.068,0.002,0.002,0.003,0.021,0
316,0.010035714,0.281,28.0,63000,78000,1970,0.203,1.085,0.016,0.032,0.011000000000000001,0.002,0.044000000000000004,0.006999999999999999,0.002,0.021,0.027000000000000003,0.006,0.002,0.005,0.006,0
317,0.010807691999999999,0.281,26.0,53500,76000,1957,0.23,0.93,0.024,0.032,0.019,0.0,0.057,0.012,0.0,0.053,0.096,0.005,0.0,0.0,0.0,0
318,0.010807691999999999,0.281,26.0,54500,76000,1954,0.255,1.0490000000000002,0.022000000000000002,0.028999999999999998,0.017,0.004,0.036000000000000004,0.009000000000000001,0.003,0.024,0.04,0.004,0.002,0.003,0.006,0
319,0.010807691999999999,0.281,26.0,62000,89000,1949,0.29,1.04,0.023,0.033,0.01,0.001,0.023,0.016,0.0,0.034,0.048,0.003,0.0,0.0,0.0,0
320,0.010807691999999999,0.281,26.0,66500,92500,1968,0.251,1.36,0.017,0.022000000000000002,0.009000000000000001,0.002,0.046,0.006999999999999999,0.001,0.025,0.027999999999999997,0.001,0.001,0.016,0.005,0
321,0.010807691999999999,0.281,26.0,72000,101000,1968,0.244,1.34,0.016,0.021,0.008,0.001,0.042,0.006999999999999999,0.001,0.023,0.03,0.001,0.001,0.015,0.005,0
322,0.010807691999999999,0.281,26.0,73000,81000,1956,0.29,1.0,0.023,0.08800000000000001,0.01,0.0,0.16,0.01,0.0,0.036000000000000004,0.07,0.003,0.0,0.0,0.005,0
323,0.011708333000000001,0.281,24.0,52600,72250,1958,0.24,1.09,0.018000000000000002,0.04,0.01,0.019,0.02,0.011000000000000001,0.0,0.005,0.013999999999999999,0.002,0.0,0.004,0.0,0
324,0.011708333000000001,0.281,24.0,56500,79000,1952,0.261,0.948,0.027000000000000003,0.064,0.017,0.004,0.019,0.008,0.003,0.07200000000000001,0.149,0.013999999999999999,0.002,0.003,0.025,0
325,0.011708333000000001,0.281,24.0,58000,78500,1952,0.26899999999999996,1.07,0.033,0.066,0.016,0.002,0.017,0.006999999999999999,0.003,0.03,0.19,0.02,0.002,0.004,0.037000000000000005,0
326,0.011708333000000001,0.281,24.0,59000,81500,1960,0.257,1.1,0.018000000000000002,0.07200000000000001,0.015,0.003,0.036000000000000004,0.009000000000000001,0.0,0.096,0.114,0.01,0.001,0.001,0.021,0
327,0.011708333000000001,0.281,24.0,59500,79500,1952,0.243,1.01,0.035,0.069,0.019,0.002,0.02,0.008,0.003,0.065,0.11,0.013000000000000001,0.002,0.003,0.027000000000000003,0
328,0.011708333000000001,0.281,24.0,60000,82500,1960,0.263,1.11,0.019,0.06,0.012,0.002,0.055,0.008,0.0,0.012,0.013999999999999999,0.001,0.001,0.001,0.002,0
329,0.011708333000000001,0.281,24.0,60300,78100,1952,0.278,0.982,0.028999999999999998,0.11199999999999999,0.018000000000000002,0.001,0.012,0.005,0.003,0.07,0.078,0.004,0.002,0.002,0.027000000000000003,0
330,0.011708333000000001,0.281,24.0,62500,83000,1952,0.26899999999999996,1.07,0.033,0.066,0.016,0.002,0.017,0.006999999999999999,0.003,0.03,0.19,0.02,0.002,0.004,0.037000000000000005,0
331,0.011708333000000001,0.281,24.0,64500,88000,1952,0.264,0.976,0.025,0.075,0.012,0.004,0.02,0.006,0.003,0.069,0.125,0.009000000000000001,0.002,0.003,0.027999999999999997,0
332,0.011708333000000001,0.281,24.0,67000,90000,1964,0.198,1.3,0.018000000000000002,0.044000000000000004,0.01,0.001,0.018000000000000002,0.002,0.003,0.017,0.07,0.008,0.001,0.012,0.023,0
333,0.011708333000000001,0.281,24.0,68000,85500,1960,0.25,1.1,0.019,0.069,0.013000000000000001,0.001,0.044000000000000004,0.023,0.0,0.095,0.11199999999999999,0.006,0.001,0.001,0.021,0
334,0.011708333000000001,0.281,24.0,72000,91000,1992,0.07,1.41,0.003,0.225,0.011000000000000001,0.026000000000000002,0.024,0.005,0.0,0.017,0.006999999999999999,0.0,0.002,0.040999999999999995,0.004,0
335,0.012772727,0.281,22.0,58500,82500,1952,0.262,0.968,0.032,0.045,0.013000000000000001,0.003,0.02,0.006,0.003,0.028999999999999998,0.14,0.013000000000000001,0.002,0.003,0.032,0
336,0.01405,0.281,20.0,42100,64500,1958,0.271,0.441,0.025,0.027999999999999997,0.005,0.001,0.026000000000000002,0.008,0.0,0.006999999999999999,0.012,0.001,0.006999999999999999,0.001,0.0,0
337,0.015611111,0.281,18.0,53500,75500,1950,0.29,0.71,0.03,0.032,0.017,0.001,0.02,0.013999999999999999,0.0,0.076,0.067,0.0,0.0,0.0,0.0,0
338,0.016902256,0.281,16.625,55000,87500,1954,0.248,1.21,0.017,0.168,0.013999999999999999,0.024,0.047,0.012,0.002,0.065,0.057999999999999996,0.004,0.001,0.002,0.005,0
339,0.0175625,0.281,16.0,47000,70000,1953,0.255,0.59,0.019,0.039,0.008,0.005,0.025,0.005,0.001,0.006999999999999999,0.013999999999999999,0.002,0.006999999999999999,0.001,0.006,0
340,0.0175625,0.281,16.0,48400,71000,1953,0.255,0.59,0.019,0.039,0.008,0.005,0.025,0.005,0.001,0.006999999999999999,0.013999999999999999,0.002,0.006999999999999999,0.001,0.006,0
341,0.0175625,0.281,16.0,50600,79800,1954,0.252,1.24,0.023,0.10300000000000001,0.012,0.012,0.045,0.026000000000000002,0.003,0.064,0.07,0.006,0.002,0.002,0.006999999999999999,0
342,0.0175625,0.281,16.0,57000,69000,1955,0.223,0.835,0.021,0.005,0.01,0.003,0.026000000000000002,0.004,0.0,0.018000000000000002,0.033,0.003,0.001,0.002,0.004,0
343,0.0175625,0.281,16.0,58200,71000,1955,0.23,0.9,0.027000000000000003,0.004,0.016,0.018000000000000002,0.024,0.008,0.001,0.069,0.075,0.004,0.002,0.002,0.006999999999999999,0
344,0.0175625,0.281,16.0,63500,82500,1955,0.23399999999999999,0.816,0.028999999999999998,0.006999999999999999,0.016,0.006,0.03,0.001,0.0,0.019,0.037000000000000005,0.002,0.001,0.002,0.004,0
345,0.0175625,0.281,16.0,64500,87500,1975,0.247,1.13,0.013999999999999999,0.016,0.016,0.006,0.048,0.02,0.049,0.017,0.011000000000000001,0.001,0.001,0.02,0.003,0
346,0.0175625,0.281,16.0,69000,88000,1975,0.23800000000000002,1.15,0.015,0.027999999999999997,0.015,0.004,0.043,0.017,0.055,0.025,0.015,0.001,0.001,0.024,0.005,0
347,0.0175625,0.281,16.0,72000,96500,1975,0.247,1.37,0.019,0.025,0.015,0.004,0.048,0.017,0.055999999999999994,0.024,0.021,0.003,0.001,0.027000000000000003,0.004,0
348,0.020071429,0.281,14.0,53000,69500,1964,0.21899999999999997,0.866,0.022000000000000002,0.017,0.006999999999999999,0.003,0.031,0.0,0.002,0.011000000000000001,0.013999999999999999,0.001,0.001,0.002,0.005,0
349,0.020071429,0.281,14.0,55000,79000,1966,0.24600000000000002,1.09,0.013999999999999999,0.044000000000000004,0.012,0.001,0.012,0.004,0.035,0.011000000000000001,0.085,0.001,0.001,0.001,0.025,0
350,0.020071429,0.281,14.0,59700,88100,1965,0.27399999999999997,1.09,0.006,0.046,0.011000000000000001,0.001,0.011000000000000001,0.006,0.032,0.01,0.081,0.002,0.001,0.001,0.025,0
351,0.020071429,0.281,14.0,62000,85600,1965,0.24,1.19,0.022000000000000002,0.027999999999999997,0.028999999999999998,0.001,0.076,0.011000000000000001,0.0,0.037000000000000005,0.04,0.002,0.001,0.001,0.005,0
352,0.022039216,0.281,12.75,37900,66000,1950,0.26,0.77,0.019,0.0,0.013000000000000001,0.035,0.025,0.013999999999999999,0.0,0.040999999999999995,0.045,0.0,0.0,0.0002,0.0,0
353,0.022039216,0.281,12.75,48650,69100,1953,0.27,0.54,0.031,0.036000000000000004,0.006999999999999999,0.008,0.022000000000000002,0.008,0.0,0.019,0.031,0.001,0.0,0.0,0.004,0
354,0.022039216,0.281,12.75,62000,84000,1967,0.214,1.15,0.021,0.019,0.016,0.005,0.035,0.016,0.023,0.06,0.073,0.004,0.003,0.034,0.013000000000000001,0
355,0.026139535,0.281,10.75,55400,75600,1956,0.25,0.84,0.03,0.094,0.012,0.002,0.054000000000000006,0.009000000000000001,0.002,0.068,0.26,0.035,0.002,0.002,0.01,0
356,0.03257971,0.281,8.625,39700,64500,1930,0.078,0.406,0.051,0.011000000000000001,0.095,0.001,0.006999999999999999,0.001,0.005,0.006,0.004,0.0,0.001,0.001,0.003,0
357,0.03257971,0.281,8.625,46500,66000,1930,0.064,0.386,0.05,0.009000000000000001,0.10099999999999999,0.001,0.006999999999999999,0.001,0.004,0.006,0.004,0.0,0.001,0.001,0.002,0
358,0.03257971,0.281,8.625,49700,66500,1930,0.243,0.816,0.013000000000000001,0.057,0.016,0.002,0.025,0.002,0.0,0.005,0.006,0.001,0.001,0.001,0.001,0
359,0.03257971,0.281,8.625,50500,79000,1930,0.084,0.391,0.068,0.006,0.109,0.001,0.006999999999999999,0.001,0.005,0.006,0.005,0.0,0.001,0.001,0.001,0
360,0.042415094,0.281,6.625,45600,68000,2001,0.133,1.04,0.005,0.198,0.006999999999999999,0.03,0.008,0.002,0.063,0.006999999999999999,0.013000000000000001,0.001,0.002,0.001,0.001,0
361,0.0175,0.28,16.0,56500,72500,1954,0.249,0.856,0.037000000000000005,0.004,0.016,0.011000000000000001,0.027000000000000003,0.006999999999999999,0.001,0.023,0.078,0.011000000000000001,0.002,0.002,0.006,0
362,0.026352941,0.28,10.625,51500,76000,1950,0.245,1.01,0.027000000000000003,0.015,0.009000000000000001,0.02,0.026000000000000002,0.006999999999999999,0.001,0.048,0.057,0.004,0.004,0.002,0.005,0
363,0.026352941,0.28,10.625,54000,77000,1950,0.259,0.76,0.024,0.052000000000000005,0.01,0.018000000000000002,0.033,0.005,0.0,0.027999999999999997,0.036000000000000004,0.003,0.005,0.002,0.004,0
364,0.04226415099999999,0.28,6.625,42700,59000,1977,0.221,0.898,0.019,0.013999999999999999,0.011000000000000001,0.001,0.024,0.002,0.001,0.019,0.042,0.002,0.001,0.001,0.005,0
365,0.04226415099999999,0.28,6.625,47600,63000,1932,0.11900000000000001,0.46799999999999997,0.013999999999999999,0.006,0.02,0.0,0.012,0.003,0.0,0.013000000000000001,0.038,0.005,0.002,0.001,0.005,0
366,0.04226415099999999,0.28,6.625,53000,66000,1952,0.267,0.6890000000000001,0.027000000000000003,0.009000000000000001,0.008,0.002,0.035,0.012,0.0,0.049,0.16699999999999998,0.009000000000000001,0.001,0.001,0.035,0
367,0.04226415099999999,0.28,6.625,54500,65500,1985,0.159,0.855,0.015,0.006999999999999999,0.004,0.002,0.016,0.002,0.0,0.015,0.01,0.001,0.001,0.001,0.001,0
368,0.04226415099999999,0.28,6.625,60000,67000,1993,0.066,0.622,0.006,0.152,0.02,0.032,0.031,0.006,0.0,0.012,0.015,0.001,0.002,0.013000000000000001,0.0,0
369,0.04226415099999999,0.28,6.625,67500,72000,2013,0.086,0.958,0.002,0.113,0.01,0.027000000000000003,0.016,0.003,0.0,0.019,0.004,0.0,0.002,0.017,0.0,0
370,0.025953487999999997,0.27899999999999997,10.75,39200,60000,1930,0.16399999999999998,0.513,0.017,0.027000000000000003,0.006999999999999999,0.011000000000000001,0.008,0.0,0.0,0.006999999999999999,0.02,0.001,0.001,0.001,0.004,0
371,0.025953487999999997,0.27899999999999997,10.75,43500,79500,1953,0.29,0.85,0.018000000000000002,0.17,0.013000000000000001,0.016,0.022000000000000002,0.012,0.002,0.024,0.038,0.005,0.002,0.002,0.006,0
372,0.025953487999999997,0.27899999999999997,10.75,51000,83500,1953,0.29,0.91,0.021,0.16,0.015,0.017,0.023,0.013000000000000001,0.002,0.023,0.033,0.004,0.002,0.002,0.005,0
373,0.025953487999999997,0.27899999999999997,10.75,54000,75500,1958,0.26,0.88,0.023,0.005,0.006999999999999999,0.02,0.026000000000000002,0.012,0.002,0.018000000000000002,0.035,0.003,0.002,0.002,0.006,0
374,0.025953487999999997,0.27899999999999997,10.75,58000,71500,1948,0.255,0.5529999999999999,0.019,0.002,0.027999999999999997,0.051,0.025,0.008,0.001,0.059000000000000004,0.059000000000000004,0.003,0.002,0.004,0.006,0
375,0.032115942,0.27699999999999997,8.625,31300,54000,1929,0.14300000000000002,0.48100000000000004,0.022000000000000002,0.008,0.006999999999999999,0.008,0.006999999999999999,0.001,0.0,0.009000000000000001,0.044000000000000004,0.003,0.001,0.001,0.005,0
376,0.032115942,0.27699999999999997,8.625,31800,53500,1929,0.14300000000000002,0.449,0.023,0.016,0.006999999999999999,0.009000000000000001,0.006999999999999999,0.001,0.0,0.008,0.011000000000000001,0.001,0.001,0.001,0.004,0
377,0.032115942,0.27699999999999997,8.625,33500,55000,1929,0.14400000000000002,0.447,0.02,0.008,0.006999999999999999,0.008,0.006999999999999999,0.001,0.0,0.009000000000000001,0.044000000000000004,0.004,0.001,0.001,0.005,0
378,0.032115942,0.27699999999999997,8.625,34400,56000,1929,0.141,0.44799999999999995,0.022000000000000002,0.015,0.006999999999999999,0.012,0.006999999999999999,0.001,0.0,0.006999999999999999,0.012,0.001,0.001,0.001,0.004,0
379,0.032115942,0.27699999999999997,8.625,39900,63000,1950,0.145,0.946,0.016,0.138,0.012,0.0,0.008,0.003,0.001,0.008,0.016,0.003,0.002,0.0,0.005,0
380,0.032115942,0.27699999999999997,8.625,43500,66500,1951,0.255,0.65,0.031,0.023,0.012,0.002,0.024,0.005,0.0,0.019,0.019,0.002,0.006,0.001,0.003,0
381,0.032115942,0.27699999999999997,8.625,43900,69000,1971,0.20800000000000002,0.64,0.016,0.083,0.012,0.002,0.046,0.008,0.0,0.031,0.061,0.006999999999999999,0.001,0.001,0.004,0
382,0.032115942,0.27699999999999997,8.625,47100,55000,1933,0.12300000000000001,0.45899999999999996,0.019,0.004,0.01,0.001,0.04,0.002,0.0,0.022000000000000002,0.07200000000000001,0.008,0.001,0.001,0.005,0
383,0.032115942,0.27699999999999997,8.625,48300,76500,1952,0.17800000000000002,1.16,0.015,0.157,0.018000000000000002,0.001,0.012,0.004,0.001,0.011000000000000001,0.019,0.001,0.001,0.001,0.005,0
384,0.032115942,0.27699999999999997,8.625,49100,71500,1952,0.18100000000000002,0.47100000000000003,0.012,0.127,0.073,0.042,0.006,0.006,0.001,0.006,0.013000000000000001,0.001,0.001,0.001,0.003,0
385,0.032115942,0.27699999999999997,8.625,53000,77500,1952,0.16,1.16,0.019,0.159,0.018000000000000002,0.003,0.011000000000000001,0.004,0.001,0.01,0.018000000000000002,0.001,0.001,0.001,0.004,0
386,0.031304347999999996,0.27,8.625,36000,59000,1942,0.059000000000000004,0.359,0.05,0.004,0.09300000000000001,0.002,0.006999999999999999,0.001,0.002,0.005,0.005,0.001,0.001,0.001,0.002,0
387,0.020784313999999998,0.265,12.75,51500,68500,1953,0.142,0.68,0.02,0.005,0.006999999999999999,0.002,0.048,0.006999999999999999,0.0,0.047,0.047,0.008,0.001,0.001,0.001,0
388,0.020784313999999998,0.265,12.75,53000,68000,1953,0.142,0.68,0.02,0.005,0.006999999999999999,0.002,0.048,0.006999999999999999,0.0,0.047,0.047,0.008,0.001,0.001,0.001,0
389,0.02,0.255,12.75,60500,84500,1970,0.22699999999999998,1.2,0.016,0.016,0.005,0.005,0.035,0.008,0.005,0.031,0.096,0.005,0.001,0.023,0.004,0
390,0.010416667,0.25,24.0,42200,61500,1970,0.215,0.47,0.002,0.024,0.004,0.035,0.013999999999999999,0.011000000000000001,0.0,0.008,0.01,0.0,0.006999999999999999,0.001,0.0,0
391,0.010416667,0.25,24.0,52900,74200,1948,0.23,0.75,0.04,0.038,0.019,0.0,0.026000000000000002,0.012,0.001,0.086,0.23,0.028999999999999998,0.001,0.0,0.018000000000000002,0
392,0.010416667,0.25,24.0,55500,83500,1967,0.307,1.2,0.016,0.047,0.008,0.013999999999999999,0.025,0.002,0.002,0.012,0.025,0.002,0.003,0.004,0.005,0
393,0.010416667,0.25,24.0,57500,78500,1953,0.23,0.79,0.025,0.055,0.04,0.0,0.027999999999999997,0.005,0.001,0.04,0.19,0.019,0.001,0.0,0.02,0
394,0.010416667,0.25,24.0,58000,77000,1948,0.22,0.82,0.027999999999999997,0.054000000000000006,0.019,0.006999999999999999,0.035,0.006999999999999999,0.001,0.035,0.17,0.024,0.002,0.0,0.012,0
395,0.010416667,0.25,24.0,58000,79000,1948,0.27,0.73,0.017,0.025,0.023,0.005,0.027999999999999997,0.009000000000000001,0.001,0.075,0.18,0.035,0.002,0.0,0.019,0
396,0.010416667,0.25,24.0,59000,78000,1948,0.23,0.76,0.026000000000000002,0.052000000000000005,0.028999999999999998,0.004,0.037000000000000005,0.013999999999999999,0.001,0.11,0.23,0.037000000000000005,0.002,0.0,0.019,0
397,0.010416667,0.25,24.0,59000,83000,1948,0.24,0.89,0.023,0.057,0.024,0.003,0.032,0.084,0.001,0.084,0.25,0.032,0.001,0.0,0.021,0
398,0.010416667,0.25,24.0,60000,79500,1953,0.25,0.77,0.019,0.055,0.021,0.002,0.018000000000000002,0.004,0.002,0.032,0.22,0.012,0.002,0.002,0.017,0
399,0.010416667,0.25,24.0,60500,82500,1953,0.3,0.93,0.02,0.068,0.012,0.003,0.039,0.008,0.002,0.061,0.27,0.027999999999999997,0.002,0.002,0.013000000000000001,0
400,0.010416667,0.25,24.0,62500,82500,1952,0.24,0.8,0.024,0.07,0.019,0.001,0.026000000000000002,0.002,0.001,0.43,0.29,0.034,0.002,0.002,0.015,0
401,0.010416667,0.25,24.0,64700,82200,1952,0.25,0.75,0.027999999999999997,0.24,0.018000000000000002,0.003,0.1,0.044000000000000004,0.001,0.15,0.21,0.035,0.002,0.0,0.009000000000000001,0
402,0.010416667,0.25,24.0,65000,85000,1948,0.27,0.82,0.017,0.047,0.049,0.0,0.057,0.01,0.001,0.098,0.17,0.027999999999999997,0.001,0.0,0.026000000000000002,0
403,0.010416667,0.25,24.0,65000,89500,1968,0.245,1.31,0.024,0.021,0.011000000000000001,0.001,0.044000000000000004,0.005,0.002,0.03,0.024,0.001,0.001,0.013999999999999999,0.005,0
404,0.010416667,0.25,24.0,66000,78700,1948,0.27,0.9,0.024,0.048,0.018000000000000002,0.001,0.018000000000000002,0.01,0.0,0.062,0.2,0.03,0.001,0.0,0.023,0
405,0.010416667,0.25,24.0,67000,93500,1968,0.245,1.31,0.024,0.021,0.011000000000000001,0.001,0.044000000000000004,0.005,0.002,0.03,0.024,0.001,0.001,0.013999999999999999,0.005,0
406,0.010416667,0.25,24.0,70500,92000,1963,0.247,1.29,0.018000000000000002,0.053,0.018000000000000002,0.001,0.054000000000000006,0.002,0.003,0.017,0.022000000000000002,0.002,0.001,0.018000000000000002,0.005,0
407,0.010416667,0.25,24.0,72500,92000,1968,0.204,1.28,0.018000000000000002,0.023,0.01,0.002,0.051,0.01,0.003,0.02,0.023,0.003,0.002,0.026000000000000002,0.008,0
408,0.010416667,0.25,24.0,74000,90500,1968,0.204,1.28,0.018000000000000002,0.023,0.01,0.002,0.051,0.01,0.003,0.02,0.023,0.003,0.002,0.026000000000000002,0.008,0
409,0.011363636000000002,0.25,22.0,61000,89000,1949,0.27,1.06,0.023,0.15,0.03,0.003,0.038,0.01,0.004,0.069,0.26,0.048,0.002,0.004,0.012,0
410,0.011363636000000002,0.25,22.0,63000,89000,1949,0.28,1.01,0.04,0.11,0.025,0.002,0.039,0.011000000000000001,0.004,0.07200000000000001,0.29,0.064,0.002,0.004,0.011000000000000001,0
411,0.011363636000000002,0.25,22.0,63000,89000,1949,0.27,1.06,0.023,0.15,0.03,0.003,0.038,0.01,0.004,0.069,0.26,0.048,0.002,0.004,0.012,0
412,0.011363636000000002,0.25,22.0,65000,91000,1949,0.28,1.01,0.04,0.11,0.025,0.002,0.039,0.011000000000000001,0.004,0.07200000000000001,0.29,0.064,0.002,0.004,0.011000000000000001,0
413,0.0125,0.25,20.0,45900,62500,1974,0.22,0.76,0.022000000000000002,0.004,0.009000000000000001,0.011000000000000001,0.013000000000000001,0.008,0.001,0.009000000000000001,0.016,0.002,0.002,0.002,0.004,0
414,0.0125,0.25,20.0,49700,65000,1974,0.22,0.76,0.022000000000000002,0.004,0.009000000000000001,0.011000000000000001,0.013000000000000001,0.008,0.001,0.009000000000000001,0.016,0.002,0.002,0.002,0.004,0
415,0.0125,0.25,20.0,51500,66500,1974,0.22,0.76,0.022000000000000002,0.004,0.009000000000000001,0.011000000000000001,0.013000000000000001,0.008,0.001,0.009000000000000001,0.016,0.002,0.002,0.002,0.004,0
416,0.0125,0.25,20.0,53500,68500,1969,0.278,0.841,0.016,0.027999999999999997,0.009000000000000001,0.001,0.04,0.009000000000000001,0.002,0.015,0.017,0.0,0.002,0.002,0.0,0
417,0.0125,0.25,20.0,54500,79500,1949,0.26899999999999996,0.981,0.027000000000000003,0.02,0.022000000000000002,0.003,0.031,0.006999999999999999,0.002,0.02,0.033,0.006,0.002,0.002,0.006999999999999999,0
418,0.0125,0.25,20.0,57400,78500,1967,0.156,1.07,0.017,0.037000000000000005,0.019,0.001,0.03,0.009000000000000001,0.0,0.048,0.098,0.006,0.001,0.024,0.006999999999999999,0
419,0.0125,0.25,20.0,58100,82700,1967,0.242,1.16,0.018000000000000002,0.039,0.017,0.001,0.022000000000000002,0.005,0.0,0.016,0.036000000000000004,0.003,0.001,0.001,0.006,0
420,0.0125,0.25,20.0,63300,80900,1967,0.157,1.07,0.015,0.037000000000000005,0.019,0.001,0.03,0.009000000000000001,0.0,0.048,0.098,0.006,0.001,0.023,0.006999999999999999,0
421,0.0125,0.25,20.0,63500,82500,1975,0.22399999999999998,1.18,0.013000000000000001,0.017,0.009000000000000001,0.002,0.055,0.006,0.051,0.042,0.027999999999999997,0.002,0.0,0.027000000000000003,0.002,0
422,0.0125,0.25,20.0,63500,87000,1973,0.245,1.24,0.02,0.021,0.011000000000000001,0.008,0.023,0.009000000000000001,0.0,0.043,0.034,0.001,0.001,0.019,0.001,0
423,0.0125,0.25,20.0,69500,82000,1968,0.22,1.1,0.015,0.03,0.016,0.002,0.019,0.002,0.002,0.018000000000000002,0.083,0.002,0.001,0.013999999999999999,0.022000000000000002,0
424,0.0125,0.25,20.0,71000,95000,2006,0.047,1.7,0.002,0.215,0.011000000000000001,0.048,0.069,0.191,0.006,0.11800000000000001,0.23399999999999999,0.013999999999999999,0.019,0.07400000000000001,0.009000000000000001,0
425,0.0125,0.25,20.0,75000,90500,2006,0.036000000000000004,1.66,0.004,0.177,0.009000000000000001,0.031,0.059000000000000004,0.18899999999999997,0.005,0.122,0.24,0.016,0.018000000000000002,0.067,0.009000000000000001,0
426,0.0125,0.25,20.0,78500,89500,2006,0.036000000000000004,1.66,0.004,0.177,0.009000000000000001,0.031,0.059000000000000004,0.18899999999999997,0.005,0.122,0.24,0.016,0.018000000000000002,0.067,0.009000000000000001,0
427,0.0125,0.25,20.0,87000,95500,2006,0.047,1.7,0.002,0.215,0.011000000000000001,0.048,0.069,0.191,0.006,0.11800000000000001,0.23399999999999999,0.013999999999999999,0.019,0.07400000000000001,0.009000000000000001,0
428,0.013888889,0.25,18.0,45600,69000,1978,0.281,1.22,0.013000000000000001,0.015,0.005,0.006999999999999999,0.021,0.005,0.002,0.016,0.021,0.002,0.002,0.002,0.006,0
429,0.013888889,0.25,18.0,52500,80500,1943,0.33799999999999997,0.517,0.03,0.069,0.036000000000000004,0.003,0.039,0.006999999999999999,0.0,0.026000000000000002,0.054000000000000006,0.006,0.002,0.001,0.005,0
430,0.013888889,0.25,18.0,55000,73500,1960,0.17300000000000001,0.95,0.026000000000000002,0.307,0.024,0.033,0.068,0.012,0.0,0.052000000000000005,0.125,0.011000000000000001,0.002,0.001,0.018000000000000002,0
431,0.013888889,0.25,18.0,57500,77500,1960,0.188,0.919,0.025,0.314,0.018000000000000002,0.039,0.068,0.015,0.0,0.055999999999999994,0.139,0.013999999999999999,0.002,0.001,0.019,0
432,0.015625,0.25,16.0,39100,55500,1953,0.059000000000000004,0.33399999999999996,0.055999999999999994,0.003,0.098,0.003,0.006,0.004,0.005,0.004,0.005,0.001,0.002,0.001,0.003,0
433,0.015625,0.25,16.0,39800,61500,1940,0.132,0.451,0.015,0.004,0.006,0.0,0.018000000000000002,0.003,0.0,0.012,0.035,0.005,0.002,0.001,0.005,0
434,0.015625,0.25,16.0,47400,71000,1960,0.25,0.69,0.025,0.013000000000000001,0.006,0.073,0.016,0.008,0.001,0.028999999999999998,0.081,0.016,0.002,0.002,0.013000000000000001,0
435,0.015625,0.25,16.0,48200,71500,1964,0.187,1.27,0.027000000000000003,0.354,0.009000000000000001,0.026000000000000002,0.032,0.009000000000000001,0.002,0.076,0.225,0.013999999999999999,0.003,0.003,0.01,0
436,0.015625,0.25,16.0,48800,60000,1953,0.059000000000000004,0.33399999999999996,0.055999999999999994,0.003,0.098,0.003,0.006,0.004,0.005,0.004,0.005,0.001,0.002,0.001,0.003,0
437,0.015625,0.25,16.0,49600,69500,1964,0.191,1.29,0.03,0.363,0.009000000000000001,0.028999999999999998,0.032,0.009000000000000001,0.003,0.075,0.22,0.015,0.002,0.003,0.01,0
438,0.015625,0.25,16.0,52000,66000,1959,0.213,0.67,0.032,0.005,0.011000000000000001,0.006999999999999999,0.04,0.027999999999999997,0.0,0.051,0.08,0.01,0.001,0.001,0.003,0
439,0.015625,0.25,16.0,53000,73000,1954,0.25,0.77,0.02,0.005,0.012,0.03,0.027000000000000003,0.006999999999999999,0.001,0.009000000000000001,0.016,0.002,0.002,0.002,0.005,0
440,0.015625,0.25,16.0,53000,86500,1954,0.231,1.16,0.016,0.10400000000000001,0.016,0.021,0.049,0.021,0.0,0.051,0.05,0.004,0.001,0.001,0.004,0
