Repository: tmacleod/datasets

File: pipe_grader_early_binary.csv (part 2 of 4)
name,Yield_Strength,Tensile_Strength,Pipe Vintage,%C,%Mn,%S,%Si,%P,%Al,%Cr,%Mo,%V,%Ni,%Cu,%Sn,%Ti,%Nb,%Co,Grade_Early_bin
372,51000,83500,1953,0.29,0.91,0.021,0.16,0.015,0.017,0.023,0.013,0.002,0.023,0.033,0.004,0.002,0.002,0.005,0
373,54000,75500,1958,0.26,0.88,0.023,0.005,0.007,0.02,0.026,0.012,0.002,0.018,0.035,0.003,0.002,0.002,0.006,0
374,58000,71500,1948,0.255,0.553,0.019,0.002,0.028,0.051,0.025,0.008,0.001,0.059,0.059,0.003,0.002,0.004,0.006,0
375,31300,54000,1929,0.143,0.481,0.022,0.008,0.007,0.008,0.007,0.001,0,0.009,0.044,0.003,0.001,0.001,0.005,0
376,31800,53500,1929,0.143,0.449,0.023,0.016,0.007,0.009,0.007,0.001,0,0.008,0.011,0.001,0.001,0.001,0.004,0
377,33500,55000,1929,0.144,0.447,0.02,0.008,0.007,0.008,0.007,0.001,0,0.009,0.044,0.004,0.001,0.001,0.005,0
378,34400,56000,1929,0.141,0.448,0.022,0.015,0.007,0.012,0.007,0.001,0,0.007,0.012,0.001,0.001,0.001,0.004,0
379,39900,63000,1950,0.145,0.946,0.016,0.138,0.012,0,0.008,0.003,0.001,0.008,0.016,0.003,0.002,0,0.005,0
380,43500,66500,1951,0.255,0.65,0.031,0.023,0.012,0.002,0.024,0.005,0,0.019,0.019,0.002,0.006,0.001,0.003,0
381,43900,69000,1971,0.208,0.64,0.016,0.083,0.012,0.002,0.046,0.008,0,0.031,0.061,0.007,0.001,0.001,0.004,0
382,47100,55000,1933,0.123,0.459,0.019,0.004,0.01,0.001,0.04,0.002,0,0.022,0.072,0.008,0.001,0.001,0.005,0
383,48300,76500,1952,0.178,1.16,0.015,0.157,0.018,0.001,0.012,0.004,0.001,0.011,0.019,0.001,0.001,0.001,0.005,0
384,49100,71500,1952,0.181,0.471,0.012,0.127,0.073,0.042,0.006,0.006,0.001,0.006,0.013,0.001,0.001,0.001,0.003,0
385,53000,77500,1952,0.16,1.16,0.019,0.159,0.018,0.003,0.011,0.004,0.001,0.01,0.018,0.001,0.001,0.001,0.004,0
386,36000,59000,1942,0.059,0.359,0.05,0.004,0.093,0.002,0.007,0.001,0.002,0.005,0.005,0.001,0.001,0.001,0.002,0
387,51500,68500,1953,0.142,0.68,0.02,0.005,0.007,0.002,0.048,0.007,0,0.047,0.047,0.008,0.001,0.001,0.001,0
388,53000,68000,1953,0.142,0.68,0.02,0.005,0.007,0.002,0.048,0.007,0,0.047,0.047,0.008,0.001,0.001,0.001,0
389,60500,84500,1970,0.227,1.2,0.016,0.016,0.005,0.005,0.035,0.008,0.005,0.031,0.096,0.005,0.001,0.023,0.004,0
390,42200,61500,1970,0.215,0.47,0.002,0.024,0.004,0.035,0.014,0.011,0,0.008,0.01,0,0.007,0.001,0,0
391,52900,74200,1948,0.23,0.75,0.04,0.038,0.019,0,0.026,0.012,0.001,0.086,0.23,0.029,0.001,0,0.018,0
392,55500,83500,1967,0.307,1.2,0.016,0.047,0.008,0.014,0.025,0.002,0.002,0.012,0.025,0.002,0.003,0.004,0.005,0
393,57500,78500,1953,0.23,0.79,0.025,0.055,0.04,0,0.028,0.005,0.001,0.04,0.19,0.019,0.001,0,0.02,0
394,58000,77000,1948,0.22,0.82,0.028,0.054,0.019,0.007,0.035,0.007,0.001,0.035,0.17,0.024,0.002,0,0.012,0
395,58000,79000,1948,0.27,0.73,0.017,0.025,0.023,0.005,0.028,0.009,0.001,0.075,0.18,0.035,0.002,0,0.019,0
396,59000,78000,1948,0.23,0.76,0.026,0.052,0.029,0.004,0.037,0.014,0.001,0.11,0.23,0.037,0.002,0,0.019,0
397,59000,83000,1948,0.24,0.89,0.023,0.057,0.024,0.003,0.032,0.084,0.001,0.084,0.25,0.032,0.001,0,0.021,0
398,60000,79500,1953,0.25,0.77,0.019,0.055,0.021,0.002,0.018,0.004,0.002,0.032,0.22,0.012,0.002,0.002,0.017,0
399,60500,82500,1953,0.3,0.93,0.02,0.068,0.012,0.003,0.039,0.008,0.002,0.061,0.27,0.028,0.002,0.002,0.013,0
400,62500,82500,1952,0.24,0.8,0.024,0.07,0.019,0.001,0.026,0.002,0.001,0.43,0.29,0.034,0.002,0.002,0.015,0
401,64700,82200,1952,0.25,0.75,0.028,0.24,0.018,0.003,0.1,0.044,0.001,0.15,0.21,0.035,0.002,0,0.009,0
402,65000,85000,1948,0.27,0.82,0.017,0.047,0.049,0,0.057,0.01,0.001,0.098,0.17,0.028,0.001,0,0.026,0
403,65000,89500,1968,0.245,1.31,0.024,0.021,0.011,0.001,0.044,0.005,0.002,0.03,0.024,0.001,0.001,0.014,0.005,0
404,66000,78700,1948,0.27,0.9,0.024,0.048,0.018,0.001,0.018,0.01,0,0.062,0.2,0.03,0.001,0,0.023,0
405,67000,93500,1968,0.245,1.31,0.024,0.021,0.011,0.001,0.044,0.005,0.002,0.03,0.024,0.001,0.001,0.014,0.005,0
406,70500,92000,1963,0.247,1.29,0.018,0.053,0.018,0.001,0.054,0.002,0.003,0.017,0.022,0.002,0.001,0.018,0.005,0
407,72500,92000,1968,0.204,1.28,0.018,0.023,0.01,0.002,0.051,0.01,0.003,0.02,0.023,0.003,0.002,0.026,0.008,0
408,74000,90500,1968,0.204,1.28,0.018,0.023,0.01,0.002,0.051,0.01,0.003,0.02,0.023,0.003,0.002,0.026,0.008,0
409,61000,89000,1949,0.27,1.06,0.023,0.15,0.03,0.003,0.038,0.01,0.004,0.069,0.26,0.048,0.002,0.004,0.012,0
410,63000,89000,1949,0.28,1.01,0.04,0.11,0.025,0.002,0.039,0.011,0.004,0.072,0.29,0.064,0.002,0.004,0.011,0
411,63000,89000,1949,0.27,1.06,0.023,0.15,0.03,0.003,0.038,0.01,0.004,0.069,0.26,0.048,0.002,0.004,0.012,0
412,65000,91000,1949,0.28,1.01,0.04,0.11,0.025,0.002,0.039,0.011,0.004,0.072,0.29,0.064,0.002,0.004,0.011,0
413,45900,62500,1974,0.22,0.76,0.022,0.004,0.009,0.011,0.013,0.008,0.001,0.009,0.016,0.002,0.002,0.002,0.004,0
414,49700,65000,1974,0.22,0.76,0.022,0.004,0.009,0.011,0.013,0.008,0.001,0.009,0.016,0.002,0.002,0.002,0.004,0
415,51500,66500,1974,0.22,0.76,0.022,0.004,0.009,0.011,0.013,0.008,0.001,0.009,0.016,0.002,0.002,0.002,0.004,0
416,53500,68500,1969,0.278,0.841,0.016,0.028,0.009,0.001,0.04,0.009,0.002,0.015,0.017,0,0.002,0.002,0,0
417,54500,79500,1949,0.269,0.981,0.027,0.02,0.022,0.003,0.031,0.007,0.002,0.02,0.033,0.006,0.002,0.002,0.007,0
418,57400,78500,1967,0.156,1.07,0.017,0.037,0.019,0.001,0.03,0.009,0,0.048,0.098,0.006,0.001,0.024,0.007,0
419,58100,82700,1967,0.242,1.16,0.018,0.039,0.017,0.001,0.022,0.005,0,0.016,0.036,0.003,0.001,0.001,0.006,0
420,63300,80900,1967,0.157,1.07,0.015,0.037,0.019,0.001,0.03,0.009,0,0.048,0.098,0.006,0.001,0.023,0.007,0
421,63500,82500,1975,0.224,1.18,0.013,0.017,0.009,0.002,0.055,0.006,0.051,0.042,0.028,0.002,0,0.027,0.002,0
422,63500,87000,1973,0.245,1.24,0.02,0.021,0.011,0.008,0.023,0.009,0,0.043,0.034,0.001,0.001,0.019,0.001,0
423,69500,82000,1968,0.22,1.1,0.015,0.03,0.016,0.002,0.019,0.002,0.002,0.018,0.083,0.002,0.001,0.014,0.022,0
424,71000,95000,2006,0.047,1.7,0.002,0.215,0.011,0.048,0.069,0.191,0.006,0.118,0.234,0.014,0.019,0.074,0.009,0
425,75000,90500,2006,0.036,1.66,0.004,0.177,0.009,0.031,0.059,0.189,0.005,0.122,0.24,0.016,0.018,0.067,0.009,0
426,78500,89500,2006,0.036,1.66,0.004,0.177,0.009,0.031,0.059,0.189,0.005,0.122,0.24,0.016,0.018,0.067,0.009,0
427,87000,95500,2006,0.047,1.7,0.002,0.215,0.011,0.048,0.069,0.191,0.006,0.118,0.234,0.014,0.019,0.074,0.009,0
428,45600,69000,1978,0.281,1.22,0.013,0.015,0.005,0.007,0.021,0.005,0.002,0.016,0.021,0.002,0.002,0.002,0.006,0
429,52500,80500,1943,0.338,0.517,0.03,0.069,0.036,0.003,0.039,0.007,0,0.026,0.054,0.006,0.002,0.001,0.005,0
430,55000,73500,1960,0.173,0.95,0.026,0.307,0.024,0.033,0.068,0.012,0,0.052,0.125,0.011,0.002,0.001,0.018,0
431,57500,77500,1960,0.188,0.919,0.025,0.314,0.018,0.039,0.068,0.015,0,0.056,0.139,0.014,0.002,0.001,0.019,0
432,39100,55500,1953,0.059,0.334,0.056,0.003,0.098,0.003,0.006,0.004,0.005,0.004,0.005,0.001,0.002,0.001,0.003,0
433,39800,61500,1940,0.132,0.451,0.015,0.004,0.006,0,0.018,0.003,0,0.012,0.035,0.005,0.002,0.001,0.005,0
434,47400,71000,1960,0.25,0.69,0.025,0.013,0.006,0.073,0.016,0.008,0.001,0.029,0.081,0.016,0.002,0.002,0.013,0
435,48200,71500,1964,0.187,1.27,0.027,0.354,0.009,0.026,0.032,0.009,0.002,0.076,0.225,0.014,0.003,0.003,0.01,0
436,48800,60000,1953,0.059,0.334,0.056,0.003,0.098,0.003,0.006,0.004,0.005,0.004,0.005,0.001,0.002,0.001,0.003,0
437,49600,69500,1964,0.191,1.29,0.03,0.363,0.009,0.029,0.032,0.009,0.003,0.075,0.22,0.015,0.002,0.003,0.01,0
438,52000,66000,1959,0.213,0.67,0.032,0.005,0.011,0.007,0.04,0.028,0,0.051,0.08,0.01,0.001,0.001,0.003,0
439,53000,73000,1954,0.25,0.77,0.02,0.005,0.012,0.03,0.027,0.007,0.001,0.009,0.016,0.002,0.002,0.002,0.005,0
440,53000,86500,1954,0.231,1.16,0.016,0.104,0.016,0.021,0.049,0.021,0,0.051,0.05,0.004,0.001,0.001,0.004,0
441,53500,70000,1940,0.142,0.68,0.02,0.005,0.007,0.002,0.048,0.007,0,0.047,0.047,0.008,0.001,0.001,0.001,0
442,54000,68000,1960,0.177,0.47,0.026,0.184,0.028,0.016,0.042,0.008,0.001,0.041,0.096,0.008,0.002,0.002,0.019,0
443,55000,73000,1954,0.27,0.86,0.021,0.004,0.016,0.022,0.023,0.007,0.002,0.01,0.022,0.002,0.002,0.002,0.005,0
444,55000,81000,1972,0.258,1.19,0.014,0.022,0.012,0.003,0.047,0.009,0.001,0.041,0.066,0.004,0.001,0.019,0.003,0
445,55500,71500,1961,0.247,0.848,0.021,0.03,0.007,0.006,0.042,0.012,0.002,0.032,0.06,0.004,0.002,0.004,0.006,0
446,56000,76000,1954,0.27,0.89,0.022,0.004,0.011,0.017,0.019,0.016,0.002,0.013,0.02,0.003,0.002,0.002,0.005,0
447,56000,79500,1960,0.307,1.09,0.019,0.065,0.015,0.003,0.023,0.008,0.002,0.02,0.034,0.003,0.002,0.002,0.004,0
448,57000,71500,1959,0.207,0.67,0.016,0.004,0.006,0.006,0.033,0.014,0,0.029,0.06,0.008,0.001,0.001,0.003,0
449,57000,70500,1959,0.243,0.71,0.025,0.004,0.008,0.007,0.031,0.027,0,0.029,0.045,0.004,0.001,0.001,0.004,0
450,57500,78000,1972,0.232,1.15,0.012,0.013,0.007,0.004,0.02,0.007,0.001,0.019,0.018,0.001,0.001,0.016,0.002,0
451,58000,72500,1973,0.186,1.1,0.021,0.034,0.006,0.001,0.011,0.001,0.001,0.01,0.01,0,0.001,0.025,0.004,0
452,58000,72500,1954,0.225,0.85,0.018,0.006,0.013,0.009,0.021,0.004,0,0.01,0.017,0.001,0.001,0.001,0.002,0
453,58500,78500,1963,0.249,0.785,0.018,0.043,0.028,0.002,0.02,0.008,0,0.054,0.127,0.01,0.001,0.001,0.011,0
454,58500,72000,1954,0.25,0.92,0.02,0.006,0.012,0.006,0.025,0.005,0,0.012,0.016,0.001,0.001,0.001,0.002,0
455,59000,86500,1961,0.274,1.23,0.025,0.218,0.032,0.019,0.032,0.012,0.003,0.068,0.383,0.014,0.003,0.003,0.012,0
456,60000,85000,1961,0.288,1.18,0.019,0.029,0.026,0.002,0.022,0.018,0.003,0.068,0.346,0.009,0.002,0.003,0.011,0
457,61000,85500,1961,0.268,1.17,0.026,0.037,0.027,0.001,0.025,0.017,0.003,0.078,0.395,0.008,0.002,0.003,0.013,0
458,61500,82000,1961,0.306,1.02,0.025,0.041,0.008,0.015,0.013,0.011,0.002,0.011,0.014,0.001,0.009,0.001,0.006,0
459,61500,81500,1961,0.314,1.05,0.028,0.043,0.009,0.015,0.013,0.012,0.003,0.011,0.014,0.002,0.012,0.002,0.006,0
460,61500,88500,1961,0.266,1.17,0.02,0.038,0.029,0.002,0.024,0.02,0.003,0.097,0.418,0.012,0.002,0.004,0.013,0
461,62500,93000,1961,0.279,1.15,0.02,0.04,0.029,0.004,0.035,0.015,0.003,0.07,0.357,0.01,0.002,0.004,0.012,0
462,63000,87500,1961,0.275,1.25,0.023,0.068,0.027,0.001,0.028,0.017,0.004,0.105,0.364,0.012,0.003,0.004,0.012,0
463,63500,83000,1969,0.25,1.05,0.014,0.008,0.008,0.001,0.026,0.006,0.04,0.016,0.148,0.008,0.001,0.001,0.021,0
464,66000,90500,1966,0.253,1.23,0.011,0.022,0.028,0.004,0.029,0.007,0,0.025,0.432,0.005,0.002,0.001,0.01,0
465,70500,83000,1993,0.065,1.16,0.004,0.194,0.012,0.033,0.022,0.006,0.006,0.011,0.009,0.001,0.002,0.04,0.002,0
466,73500,88000,1977,0.055,1.05,0.014,0.034,0.008,0.05,0.028,0.003,0.002,0.021,0.028,0.002,0.001,0.063,0.003,0
467,78500,91000,2013,0.051,1.59,0.002,0.265,0.013,0.044,0.036,0.013,0.034,0.023,0.029,0.002,0.016,0.08,0.005,0
468,81500,93000,2013,0.048,1.59,0.002,0.286,0.014,0.04,0.035,0.011,0.035,0.013,0.023,0.002,0.014,0.076,0.003,0
469,83500,97500,2012,0.048,1.55,0.002,0.251,0.011,0.021,0.056,0.024,0.068,0.054,0.13,0.009,0.003,0.053,0.006,0
470,87000,98500,2012,0.042,1.58,0.003,0.246,0.011,0.02,0.047,0.02,0.073,0.048,0.132,0.009,0.004,0.051,0.006,0
471,46800,69500,1950,0.21,0.46,0.026,0.12,0.009,0.002,0.025,0.007,0.001,0.07,0.18,0.026,0.002,0.003,0.023,0
472,60500,80000,1975,0.237,1.33,0.02,0.013,0.009,0.005,0.015,0.014,0.036,0.012,0.012,0.001,0.002,0.03,0.006,0
473,67500,82500,2002,0.051,1.07,0.006,0.196,0.007,0.033,0.018,0.006,0.004,0.006,0.01,0.002,0.003,0.04,0.003,0
474,68000,84500,1981,0.058,1.03,0.014,0.021,0.008,0.038,0.018,0.007,0,0.019,0.029,0.001,0.001,0.056,0,0
475,70000,86000,1981,0.053,1.05,0.02,0.021,0.005,0.039,0.023,0.007,0,0.014,0.02,0,0.001,0.06,0.001,0
476,70000,86000,1981,0.055,1.06,0.02,0.022,0.005,0.039,0.023,0.007,0,0.014,0.02,0.001,0.001,0.06,0.001,0
477,72000,82500,1981,0.05,1.01,0.014,0.023,0.006,0.053,0.023,0.009,0.002,0.013,0.025,0.002,0.002,0.055,0.005,0
478,73000,82000,2002,0.054,1.08,0.005,0.198,0.007,0.033,0.019,0.006,0.004,0.007,0.011,0.002,0.003,0.041,0.003,0
479,75500,87000,1981,0.064,1.03,0.02,0.024,0.006,0.042,0.013,0.009,0.002,0.011,0.02,0.002,0.002,0.063,0.004,0
480,77000,86500,2002,0.054,1.08,0.005,0.198,0.007,0.033,0.019,0.006,0.004,0.007,0.011,0.002,0.003,0.041,0.003,0
481,78000,83000,2002,0.051,1.07,0.006,0.196,0.007,0.033,0.018,0.006,0.004,0.006,0.01,0.002,0.003,0.04,0.003,0
482,38500,46800,1962,0.052,0.363,0.012,0.004,0.003,0.001,0.02,0.007,0,0.031,0.049,0.002,0.001,0.001,0.002,1
483,40400,53200,1962,0.075,0.405,0.008,0.008,0.005,0.004,0.022,0.009,0,0.033,0.074,0.009,0.001,0.001,0.003,1
484,40800,67400,2007,0.224,1.15,0.022,0.462,0.019,0.069,0.386,0.07,0.001,0.151,0.103,0.006,0.002,0.001,0.015,0
485,42400,66500,1957,0.222,0.766,0.027,0.035,0.007,0.004,0.011,0.006,0.001,0.029,0.112,0.014,0.002,0.001,0.008,0
486,46100,62500,1958,0.16,0.66,0.018,0.009,0.005,0.001,0.13,0.004,0.001,0.008,0.24,0.002,0.002,0.002,0.006,0
487,46500,72000,1954,0.243,0.789,0.024,0.065,0.01,0.002,0.03,0.006,0,0.011,0.018,0.001,0.005,0.001,0.005,0
488,46600,71500,1971,0.207,0.627,0.015,0.189,0.006,0.032,0.022,0.004,0.001,0.005,0.008,0.002,0.002,0.003,0.005,0
489,47200,66500,1958,0.215,0.656,0.027,0.006,0.006,0,0.124,0.005,0.001,0.008,0.24,0.002,0.002,0.001,0.006,0
490,47500,77000,1963,0.306,1.3,0.019,0.038,0.011,0.004,0.063,0.025,0.054,0.034,0.038,0.003,0.001,0.001,0.017,0
491,47600,69500,1958,0.25,0.83,0.019,0.005,0.007,0.002,0.15,0.005,0.002,0.013,0.26,0.004,0.002,0.002,0.006,0
492,47700,72500,2000,0.188,0.936,0.004,0.231,0.011,0.045,0.013,0.004,0.003,0.032,0.032,0.002,0.003,0.001,0.011,0
493,47900,66000,1950,0.26,0.79,0.02,0.012,0.012,0.004,0.033,0.012,0.002,0.032,0.075,0.008,0.002,0.003,0.006,0
494,48700,80000,1963,0.306,1.3,0.019,0.038,0.011,0.004,0.063,0.025,0.054,0.034,0.038,0.003,0.001,0.001,0.017,0
495,49100,63500,1958,0.246,0.895,0.025,0.007,0.008,0.001,0.159,0.003,0.001,0.015,0.328,0.003,0.001,0.001,0.005,0
496,49200,68500,1958,0.234,0.68,0.021,0.008,0.006,0.001,0.139,0.003,0,0.012,0.256,0.001,0.001,0.001,0.002,0
497,49300,75500,1954,0.237,0.785,0.024,0.065,0.01,0.002,0.03,0.006,0,0.011,0.017,0.001,0.005,0.001,0.005,0
498,49400,69000,1958,0.23,0.68,0.012,0.009,0.005,0.001,0.136,0.004,0.001,0.008,0.234,0.002,0.002,0.002,0.005,0
499,49800,70500,1958,0.26,0.69,0.013,0.005,0.005,0,0.14,0.004,0.001,0.008,0.25,0.002,0.002,0.001,0.005,0
500,49900,65000,1958,0.165,0.689,0.015,0.004,0.004,0.001,0.14,0.009,0.002,0.023,0.192,0.003,0.002,0.003,0.005,0
501,49900,68000,1958,0.219,0.678,0.015,0.004,0.005,0,0.119,0.005,0.001,0.013,0.202,0.002,0.002,0.001,0.005,0
502,50000,69500,1958,0.228,0.605,0.023,0.004,0.006,0,0.121,0.004,0.001,0.01,0.235,0.002,0.002,0.001,0.005,0
503,50000,72000,1954,0.208,0.766,0.016,0.064,0.009,0.007,0.03,0.006,0,0.011,0.017,0.001,0.005,0.001,0.005,0
504,50500,66000,1950,0.27,0.78,0.03,0.003,0.012,0.001,0.028,0.011,0.001,0.036,0.13,0.015,0.002,0.002,0.006,0
505,50500,64500,1958,0.178,0.68,0.015,0.003,0.006,0,0.146,0.012,0.001,0.022,0.216,0.002,0.002,0.001,0.006,0
506,51000,68000,1954,0.216,0.432,0.027,0.032,0.007,0.003,0.017,0.005,0,0.027,0.073,0.007,0.001,0.001,0.003,0
507,51500,71500,1958,0.22,0.71,0.015,0.006,0.005,0.001,0.15,0.005,0.002,0.011,0.27,0.002,0.002,0.002,0.006,0
508,51500,68000,1958,0.21,0.64,0.014,0.008,0.004,0.001,0.12,0.004,0.001,0.008,0.24,0.002,0.002,0.001,0.006,0
509,51500,66000,1968,0.172,1.19,0.023,0.013,0.006,0.005,0.026,0.007,0.004,0.011,0.015,0.002,0.002,0.021,0.008,0
510,51500,75500,1954,0.318,0.852,0.029,0.071,0.013,0.002,0.031,0.006,0,0.012,0.018,0.001,0.006,0.001,0.005,0
511,51900,78700,1962,0.14,0.88,0.01,0.096,0.01,0.01,0.013,0.014,0.022,0.014,0.02,0,0,0,0,0
512,52000,69000,1958,0.252,0.801,0.017,0.004,0.008,0,0.019,0.005,0.001,0.008,0.313,0.002,0.002,0.001,0.005,0
513,52000,67500,1958,0.241,0.659,0.016,0.005,0.005,0,0.118,0.004,0.001,0.008,0.257,0.002,0.002,0.001,0.005,0
514,52500,72000,1957,0.231,0.84,0.022,0.036,0.009,0.005,0.016,0.005,0,0.024,0.101,0.009,0.002,0.001,0.003,0
515,52700,79000,1962,0.14,0.88,0.01,0.096,0.01,0.01,0.013,0.014,0.022,0.014,0.02,0,0,0,0,0
516,53000,71000,1958,0.26,0.709,0.014,0.008,0.005,0.001,0.153,0.003,0,0.011,0.266,0.001,0.001,0.001,0.004,0
517,53500,73000,1958,0.32,0.78,0.016,0.007,0.005,0.001,0.154,0.005,0.002,0.01,0.279,0.003,0.002,0.002,0.006,0
518,53500,71000,1958,0.22,0.63,0.016,0.005,0.005,0.001,0.147,0.009,0.001,0.028,0.158,0.006,0.002,0.002,0.006,0
519,53500,71500,1958,0.185,0.645,0.016,0.004,0.004,0,0.135,0.004,0.001,0.007,0.209,0.001,0.002,0.001,0.005,0
520,53500,64000,1968,0.17,0.987,0.016,0.009,0.006,0.002,0.02,0.006,0.013,0.019,0.014,0.001,0.002,0,0.006,0
521,54000,74500,1959,0.19,0.75,0.011,0.006,0.008,0.001,0.16,0.007,0.002,0.008,0.27,0.002,0.002,0.002,0.004,0
522,54000,72000,1958,0.27,0.83,0.012,0.004,0.005,0.001,0.141,0.006,0.002,0.01,0.208,0.003,0.002,0.002,0.006,0
523,54000,70500,1958,0.205,0.641,0.019,0.006,0.005,0.002,0.136,0.002,0,0.013,0.246,0.002,0.001,0.001,0.005,0
524,54000,69500,1958,0.238,0.748,0.021,0.01,0.005,0.001,0.113,0.004,0,0.012,0.22,0.001,0.001,0.001,0.002,0
525,54000,71000,1958,0.197,0.712,0.009,0.006,0.005,0.001,0.144,0.002,0,0.009,0.284,0.001,0.001,0.001,0.003,0
526,54000,71000,1958,0.231,0.732,0.021,0.008,0.005,0.001,0.112,0.004,0,0.012,0.223,0.001,0.001,0.001,0.002,0
527,54500,70000,1958,0.25,0.57,0.015,0.004,0.005,0.001,0.118,0.004,0.001,0.009,0.201,0.002,0.002,0.002,0.0006,0
528,54500,69500,1958,0.249,0.71,0.01,0.007,0.004,0.001,0.152,0.001,0.001,0.017,0.257,0.003,0.001,0.002,0.004,0
529,54500,68500,1958,0.241,0.736,0.014,0.008,0.005,0.001,0.136,0,0.001,0.011,0.268,0.003,0,0.001,0.004,0
530,55000,80500,1958,0.28,0.872,0.017,0.005,0.006,0.001,0.177,0.007,0.002,0.014,0.29,0.002,0.002,0.001,0.006,0
531,55000,68000,1954,0.215,0.604,0.016,0.007,0.011,0,0.023,0.004,0,0.019,0.042,0.004,0,0.001,0.005,0
532,55500,75500,1957,0.249,1.05,0.026,0.045,0.009,0.002,0.017,0.003,0.001,0.025,0.106,0.013,0.001,0.002,0.006,0
533,55500,74500,1958,0.219,0.677,0.021,0.006,0.005,0.001,0.148,0.001,0,0.009,0.231,0.001,0.001,0.001,0.004,0
534,55500,71000,1958,0.173,0.652,0.019,0.006,0.004,0.001,0.135,0.002,0,0.009,0.195,0.001,0.001,0.001,0.003,0
535,55500,74500,1954,0.237,0.621,0.028,0.055,0.008,0.003,0.036,0.011,0,0.074,0.237,0.022,0.001,0.001,0.007,0
536,56000,73500,1958,0.26,0.76,0.018,0.015,0.005,0.001,0.15,0.008,0.002,0.015,0.3,0.002,0.002,0.002,0.006,0
537,56000,76500,1958,0.268,0.773,0.017,0.006,0.007,0.001,0.186,0.002,0.001,0.01,0.271,0.002,0.001,0.001,0.005,0
538,56500,74500,1958,0.216,0.559,0.016,0.004,0.004,0.002,0.138,0.01,0.002,0.024,0.214,0.004,0.002,0.004,0.006,0
539,57000,72500,1958,0.253,0.784,0.015,0.007,0.008,0.004,0.161,0.007,0.002,0.017,0.282,0.003,0.002,0.003,0.007,0
540,57000,76500,1958,0.293,0.905,0.028,0.004,0.008,0.002,0.15,0.007,0.002,0.014,0.317,0.003,0.002,0.001,0.006,0
541,57000,77500,1941,0.237,0.59,0.032,0.05,0.007,0.001,0.021,0.005,0,0.047,0.141,0.019,0.001,0.001,0.008,0
542,57000,79000,1961,0.267,1.17,0.015,0.041,0.028,0.001,0.026,0.008,0.001,0.058,0.423,0.021,0.001,0.001,0.01,0
543,58000,74000,1954,0.234,0.96,0.022,0.058,0.014,0.002,0.025,0.004,0.002,0.044,0.146,0.02,0.001,0.002,0.009,0
544,58275,82850,1985,0.218,1.01,0.006,0.021,0.008,0.036,0.023,0.004,0,0.01,0.013,0.001,0.001,0.001,0.001,0
545,58500,77000,1961,0.256,1.15,0.02,0.035,0.026,0.002,0.02,0.009,0.001,0.056,0.39,0.013,0.001,0.001,0.01,0
546,58500,81000,1961,0.255,1.17,0.017,0.034,0.026,0.001,0.021,0.008,0.001,0.054,0.386,0.01,0.001,0.001,0.01,0
547,59000,77000,1954,0.267,0.86,0.018,0.007,0.012,0.01,0.024,0.005,0,0.026,0.042,0.004,0.001,0.001,0.005,0
548,59500,84500,1961,0.256,1.16,0.017,0.034,0.028,0.001,0.02,0.008,0.001,0.056,0.396,0.014,0.001,0.001,0.009,0
549,60000,79000,1958,0.29,0.81,0.015,0.005,0.005,0.003,0.174,0.011,0.002,0.032,0.359,0.005,0.002,0.002,0.007,0
550,60000,76000,1958,0.267,0.917,0.016,0.005,0.011,0.011,0.029,0.008,0.001,0.012,0.031,0.002,0.006,0.002,0.006,0
551,60000,76000,1951,0.205,0.686,0.02,0.007,0.007,0,0.023,0.007,0.001,0.023,0.094,0.007,0.002,0.001,0.006,0
552,60000,74500,1958,0.219,0.677,0.021,0.006,0.005,0.001,0.148,0.001,0,0.009,0.231,0.001,0.001,0.001,0.004,0
553,61000,84000,1961,0.27,1.19,0.023,0.048,0.03,0.001,0.028,0.013,0.003,0.076,0.402,0.022,0.002,0.002,0.01,0
554,61000,84500,1961,0.271,1.08,0.032,0.041,0.037,0.001,0.088,0.013,0.002,0.079,0.404,0.018,0.001,0.001,0.01,0
555,67000,81000,1961,0.253,1.25,0.024,0.043,0.034,0.001,0.03,0.01,0.002,0.145,0.428,0.016,0.001,0.001,0.01,0
556,61000,84500,1961,0.266,1.19,0.024,0.034,0.03,0.002,0.021,0.008,0.001,0.052,0.385,0.013,0.001,0.001,0.009,0
557,62000,84000,1961,0.205,1.37,0.037,0.026,0.011,0.002,0.032,0.008,0.002,0.061,0.22,0.012,0.001,0.001,0.01,0
558,63000,85000,1961,0.271,1.14,0.016,0.033,0.025,0.001,0.02,0.011,0.002,0.05,0.37,0.01,0.002,0.002,0.011,0
559,63000,73500,1958,0.241,0.736,0.014,0.008,0.005,0.001,0.136,0,0.001,0.011,0.268,0.003,0,0.001,0.004,0
560,63500,90500,1961,0.275,1.15,0.015,0.039,0.024,0.002,0.028,0.012,0.003,0.061,0.397,0.011,0.002,0.002,0.01,0
561,63500,87500,1961,0.269,1.15,0.024,0.039,0.031,0.001,0.038,0.015,0.003,0.105,0.507,0.02,0.002,0.002,0.01,0
562,63500,89500,1961,0.278,1.21,0.029,0.053,0.027,0.002,0.058,0.012,0.002,0.079,0.402,0.024,0.001,0.001,0.008,0
563,64000,88500,1961,0.301,1.38,0.019,0.03,0.039,0.002,0.03,0.015,0.003,0.068,0.4,0.014,0.002,0.002,0.01,0
564,64000,88000,1961,0.249,1.14,0.028,0.046,0.033,0.001,0.053,0.015,0.001,0.107,0.404,0.016,0.001,0.001,0.009,0
565,64000,90500,1961,0.286,1.25,0.025,0.043,0.034,0.003,0.053,0.011,0.002,0.082,0.412,0.018,0.001,0.001,0.01,0
566,64500,89500,1961,0.304,1.21,0.021,0.038,0.031,0.001,0.036,0.016,0.003,0.124,0.418,0.017,0.002,0.002,0.011,0
567,64500,89000,1961,0.27,1.13,0.027,0.05,0.031,0.001,0.035,0.014,0.002,0.078,0.432,0.018,0.002,0.002,0.01,0
568,64500,84500,1961,0.282,1.15,0.021,0.035,0.029,0.002,0.02,0.008,0.001,0.05,0.414,0.018,0.001,0.001,0.009,0
569,65000,79000,1973,0.201,0.737,0.014,0.014,0.008,0.008,0.023,0.006,0.001,0.036,0.054,0.002,0.002,0.028,0.012,0
570,65000,84500,1961,0.249,1.11,0.037,0.056,0.028,0.002,0.053,0.012,0.001,0.084,0.436,0.017,0.001,0.001,0.009,0
571,66500,95500,1961,0.278,1.15,0.015,0.037,0.029,0,0.028,0.013,0.002,0.062,0.407,0.012,0.002,0.002,0.011,0
572,68500,75000,1954,0.216,0.432,0.027,0.032,0.007,0.003,0.017,0.005,0,0.027,0.073,0.007,0.001,0.001,0.003,0
573,72500,91000,1971,0.204,0.729,0.016,0.01,0.006,0.009,0.02,0.004,0.001,0.033,0.03,0.001,0.002,0.03,0.013,0
574,41100,62000,1939,0.165,0.433,0.025,0.046,0.017,0.008,0.012,0.004,0,0.014,0.029,0.003,0.001,0.001,0.008,0
575,42800,71500,1930,0.299,0.53,0.03,0.073,0.012,0.029,0.033,0.014,0.001,0.039,0.052,0.009,0.002,0.002,0.005,0
576,44300,68000,1946,0.206,0.583,0.014,0.023,0.007,0.012,0.009,0.003,0,0.009,0.012,0.001,0.002,0.001,0.002,0
577,44500,65500,1956,0.228,0.541,0.021,0.048,0.008,0.002,0.024,0.007,0.001,0.028,0.06,0.011,0.002,0.002,0.013,0
578,45900,57700,1954,0.14,0.55,0.018,0,0.005,0,0.019,0.009,0,0.029,0.075,0.006,0,0,0.004,0
579,49000,77000,1952,0.24,0.6,0.018,0.17,0.008,0.01,0.02,0.023,0,0.032,0.04,0,0,0.002,0,0
580,49700,68500,1948,0.236,0.466,0.028,0.006,0.027,0.022,0.018,0.006,0.001,0.031,0.038,0.004,0.002,0.002,0.005,0
581,50500,60500,1954,0.24,0.566,0.03,0.007,0.007,0.001,0.023,0.009,0.001,0.045,0.17,0.02,0.002,0.001,0.007,0
582,51500,68000,1948,0.222,0.542,0.028,0.008,0.026,0.016,0.032,0.014,0,0.053,0.048,0.002,0.001,0.001,0.001,0
583,52500,72000,1954,0.215,0.734,0.014,0.003,0.007,0.001,0.022,0.004,0.001,0.011,0.016,0.002,0.002,0.002,0.005,0
584,52500,68000,1948,0.196,0.458,0.024,0.004,0.03,0.028,0.024,0.005,0,0.047,0.046,0.002,0.002,0.001,0.005,0
585,54000,67000,1954,0.177,0.616,0.015,0.003,0.006,0.001,0.023,0.005,0.001,0.016,0.058,0.005,0.002,0.002,0.006,0
586,54000,69000,1954,0.219,0.769,0.027,0.088,0.011,0.001,0.015,0.007,0.001,0.021,0.046,0.004,0.002,0.001,0.006,0
587,55500,77500,1954,0.216,0.933,0.016,0.035,0.014,0.012,0.008,0.007,0.002,0.006,0.013,0.002,0.002,0.002,0.005,0
588,57000,74000,1955,0.212,0.839,0.024,0.008,0.014,0.017,0.041,0.008,0,0.032,0.123,0.022,0.001,0.001,0.002,0
589,60000,73500,1948,0.222,0.542,0.028,0.008,0.026,0.016,0.032,0.014,0,0.053,0.048,0.002,0.001,0.001,0.001,0
590,61500,86000,1961,0.246,1.03,0.027,0.01,0.007,0.004,0.01,0.004,0.002,0.008,0.013,0.001,0.002,0.002,0.006,0
591,62000,81500,1953,0.28,0.71,0.022,0.13,0.008,0.019,0.02,0.01,0.001,0.045,0.19,0.024,0.002,0.002,0.011,0
592,63500,86500,1960,0.209,1.14,0.017,0.117,0.01,0.016,0.015,0.01,0.025,0.014,0.017,0.003,0.002,0.003,0.004,0
593,63500,86500,1960,0.209,1.14,0.017,0.117,0.01,0.016,0.015,0.01,0.025,0.014,0.017,0.003,0.002,0.003,0.004,0
594,63500,77500,1955,0.212,0.839,0.024,0.008,0.014,0.017,0.041,0.008,0,0.032,0.123,0.022,0.001,0.001,0.002,0
595,35200,48400,1952,0.055,0.4,0.029,0.006,0.014,0.026,0.009,0.001,0,0.006,0.017,0.002,0.001,0.001,0.004,0
596,42800,72500,1952,0.25,0.84,0.023,0.022,0.007,0.031,0.016,0.004,0,0.009,0.012,0.001,0.001,0.001,0.002,0
597,43500,79500,1952,0.284,0.92,0.021,0.056,0.006,0.026,0.052,0.01,0.001,0.015,0.033,0.004,0.001,0.002,0.003,0
598,47300,64000,1952,0.238,0.76,0.032,0.009,0.006,0,0.004,0.009,0.002,0.023,0.015,0.041,0.001,0.001,0.038,0
599,47700,67500,1980,0.164,0.79,0.007,0.147,0.016,0.034,0.032,0.006,0.002,0.02,0.007,0.001,0.002,0.001,0.004,0
600,48200,76500,1952,0.282,0.92,0.018,0.055,0.006,0.026,0.052,0.01,0.001,0.016,0.033,0.004,0.001,0.001,0.003,0
601,48400,64500,1956,0.24,0.54,0.033,0.069,0.009,0.002,0.011,0.003,0,0.065,0.076,0.006,0.001,0,0.026,0
602,48400,60000,1958,0.198,0.797,0.022,0.015,0.008,0.005,0.018,0.003,0,0.008,0.01,0,0.001,0.001,0.003,0
603,51500,72600,1956,0.25,0.6,0.042,0.067,0.025,0.004,0.023,0.003,0.001,0.065,0.09,0.008,0.001,0,0.025,0
604,52000,71000,1969,0.174,0.693,0.012,0.217,0.008,0.041,0.023,0.002,0,0.044,0.039,0.002,0.001,0.002,0.013,0
605,54000,72000,1969,0.177,0.694,0.013,0.218,0.008,0.04,0.023,0.002,0,0.044,0.039,0.001,0.001,0.001,0.013,0
606,55000,69500,1954,0.183,0.374,0.018,0.041,0.006,0.013,0.02,0.007,0,0.062,0.204,0.02,0.001,0.001,0.009,0
607,58000,69000,1969,0.235,0.98,0.028,0.015,0.008,0.007,0.041,0.004,0,0.011,0.011,0.001,0,0.001,0.003,0
608,59000,69000,1960,0.176,0.888,0.017,0.011,0.005,0.005,0.035,0.003,0,0.017,0.02,0.001,0.001,0.001,0.002,0
609,59000,79500,1968,0.259,0.84,0.02,0.127,0.006,0.005,0.068,0.016,0,0.081,0.154,0.01,0.001,0.001,0.008,0
610,60000,76000,1957,0.275,0.85,0.028,0.045,0.01,0.007,0.022,0.006,0.002,0.03,0.135,0.014,0.002,0.002,0.007,0
611,61000,77000,1962,0.239,0.879,0.018,0.014,0.009,0.003,0.011,0.008,0.002,0.009,0.017,0.002,0.002,0.003,0.007,0
612,61500,74000,1968,0.244,0.754,0.018,0.008,0.008,0.009,0.011,0.005,0.002,0.011,0.012,0.002,0.002,0.003,0.006,0
613,61500,81000,1968,0.268,0.691,0.017,0.058,0.005,0.003,0.059,0.014,0.001,0.069,0.151,0.009,0.001,0.001,0.008,0
614,43100,69500,1948,0.221,0.805,0.019,0.034,0.007,0.006,0.016,0.003,0.001,0.006,0.01,0.001,0.006,0.001,0.004,0
615,43300,70500,1948,0.221,0.805,0.019,0.034,0.007,0.006,0.016,0.003,0.001,0.006,0.01,0.001,0.006,0.001,0.004,0
616,44800,65500,1956,0.19,0.49,0.018,0.043,0.053,0.11,0.006,0,0.003,0.004,0.009,0.001,0.002,0.001,0.004,0
617,46400,68000,1956,0.19,0.49,0.018,0.043,0.053,0.11,0.006,0,0.003,0.004,0.009,0.001,0.002,0.001,0.004,0
618,47700,72500,1970,0.046,0.825,0.005,0.256,0.009,0.024,0.029,0.015,0.003,0.056,0.116,0.008,0.016,0.017,0.005,0
619,47900,74500,1955,0.231,0.49,0.018,0.21,0.038,0.003,0.062,0.007,0,0.067,0.132,0.021,0.001,0.001,0.013,0
620,48900,74000,1941,0.246,0.353,0.014,0.017,0.006,0.001,0.035,0.005,0,0.008,0.013,0.002,0.012,0.001,0.004,0
621,49300,73500,1955,0.192,0.451,0.028,0.228,0.036,0.002,0.05,0.008,0,0.051,0.115,0.012,0.002,0.001,0.01,0
622,49800,73500,1977,0.191,0.592,0.027,0.129,0.006,0.027,0.026,0.018,0,0.062,0.077,0.006,0.002,0.002,0.003,0
623,52000,83000,1962,0.253,0.871,0.023,0.205,0.006,0.021,0.017,0.015,0.002,0.03,0.036,0.007,0.003,0.002,0.004,0
624,52000,74000,1955,0.248,0.388,0.032,0.236,0.026,0.014,0.037,0.004,0,0.043,0.092,0.013,0.002,0.001,0.011,0
625,53000,77000,1955,0.235,0.451,0.026,0.264,0.03,0.013,0.046,0.005,0,0.047,0.102,0.026,0.002,0.001,0.011,0
626,53500,81000,1977,0.233,0.721,0.024,0.16,0.007,0.047,0.034,0.025,0,0.06,0.072,0.006,0.002,0.003,0.004,0
627,54500,76000,1955,0.23,0.475,0.037,0.267,0.02,0.022,0.059,0.008,0,0.058,0.144,0.032,0.001,0.001,0.013,0
628,54500,62500,1955,0.173,0.814,0.013,0.003,0.01,0.001,0.017,0.002,0,0.033,0.013,0,0.001,0.001,0.007,0
629,56000,77500,1955,0.232,0.518,0.027,0.245,0.03,0.022,0.059,0.008,0,0.058,0.215,0.023,0.001,0.001,0.012,0
630,56500,66500,1969,0.196,0.722,0.015,0.006,0.008,0.002,0.018,0,0,0.038,0.02,0.001,0,0.001,0.009,0
631,57500,74500,1969,0.206,0.796,0.027,0.118,0.014,0.003,0.044,0.01,0.001,0.061,0.114,0.007,0.001,0.002,0.01,0
632,60000,74000,1973,0.14,0.71,0.01,0.008,0.007,0.002,0.017,0.004,0,0.012,0.01,0,0.001,0.001,0.002,0
633,68000,81000,1950,0.132,0.628,0.006,0.003,0.003,0.001,0.007,0.003,0,0.004,0.012,0.001,0.001,0.001,0,0
634,72000,82000,1981,0.234,0.565,0.019,0.015,0.005,0.007,0.074,0.009,0,0.023,0.044,0.002,0.001,0.001,0.001,0
635,66500,92000,2015,0.212,1.13,0.012,0.151,0.011,0.019,0.021,0.009,0.024,0.009,0.011,0.001,0.002,0.001,0.001,0
636,36500,57500,1951,0.073,0.413,0.023,0.004,0.051,0.013,0.015,0.004,0,0.023,0.044,0.015,0.001,0.001,0.002,1
637,36700,69500,1984,0.247,0.74,0.017,0.026,0.011,0.005,0.027,0.007,0,0.023,0.018,0.001,0.001,0.001,0.003,0
638,42400,73500,1984,0.24,0.71,0.017,0.024,0.01,0.008,0.027,0.007,0,0.023,0.018,0.001,0.001,0.001,0.003,0
639,47800,66500,1950,0.049,0.408,0.02,0.018,0.075,0.001,0.01,0.002,0.009,0.01,0.009,0.001,0.001,0.001,0.005,1
640,54000,63500,1968,0.221,0.634,0.032,0.011,0.007,0.001,0.012,0.002,0,0.013,0.009,0.001,0.001,0.001,0.004,0
641,72000,75500,1997,0.064,0.859,0.006,0.202,0.008,0.037,0.033,0.01,0.006,0.021,0.054,0.004,0.003,0.024,0.003,0
642,56500,84500,1968,0.268,1.12,0.017,0.015,0.014,0.006,0.059,0.012,0.04,0.033,0.028,0.002,0.001,0.001,0.005,0
643,57000,74000,1968,0.27,1.06,0.015,0.059,0.007,0,0.019,0.011,0,0.027,0.062,0,0,0,0,0
644,57500,76500,1968,0.252,1.17,0.014,0.011,0.009,0.009,0.038,0.027,0.04,0.141,0.016,0.001,0.001,0.001,0.006,0
645,59500,79000,1968,0.252,1.17,0.014,0.011,0.009,0.009,0.038,0.027,0.04,0.141,0.016,0.001,0.001,0.001,0.006,0
646,60100,82000,1968,0.28,1.08,0.015,0.006,0.008,0.001,0.054,0.012,0.002,0.022,0.035,0.007,0.002,0.002,0.006,0
647,60500,82000,1968,0.248,1.16,0.017,0.036,0.011,0.004,0.052,0.009,0.044,0.028,0.022,0.001,0.001,0.001,0.004,0
648,63500,83500,1968,0.268,1.12,0.017,0.015,0.014,0.006,0.059,0.012,0.04,0.033,0.028,0.002,0.001,0.001,0.005,0
649,66500,91000,1968,0.236,1.22,0.021,0.019,0.019,0.004,0.074,0.01,0.002,0.041,0.03,0.002,0.001,0.029,0.005,0
650,67500,88000,1968,0.248,1.16,0.017,0.036,0.011,0.004,0.052,0.009,0.044,0.028,0.022,0.001,0.001,0.001,0.004,0
651,68000,88500,1968,0.236,1.22,0.021,0.019,0.019,0.004,0.074,0.01,0.002,0.041,0.03,0.002,0.001,0.029,0.005,0
652,59500,78000,1968,0.308,1.11,0.015,0.053,0.008,0.001,0.035,0.006,0.001,0.021,0.028,0.002,0.001,0.001,0.004,0
653,64000,81500,1968,0.249,1.08,0.015,0.008,0.012,0.006,0.035,0.008,0.04,0.034,0.026,0.002,0.002,0.002,0.006,0
654,67000,91500,1968,0.258,1.06,0.016,0.012,0.012,0.005,0.07,0.009,0.001,0.039,0.017,0.001,0.001,0.019,0.005,0
655,68000,91500,1968,0.235,1.08,0.022,0.023,0.012,0.004,0.058,0.009,0.038,0.037,0.031,0.005,0.001,0.001,0.004,0
656,69000,93000,1968,0.266,1.21,0.02,0.033,0.01,0.005,0.038,0.009,0.043,0.044,0.032,0.001,0.001,0.001,0.005,0
657,69000,93000,1968,0.266,1.21,0.02,0.033,0.01,0.005,0.038,0.009,0.043,0.044,0.032,0.001,0.001,0.001,0.005,0
658,71500,94000,1968,0.258,1.15,0.023,0.042,0.008,0.003,0.032,0.008,0.047,0.025,0.029,0.001,0.001,0.001,0.004,0
659,60000,82000,1962,0.262,1.16,0.027,0.009,0.018,0.005,0.076,0.014,0.002,0.02,0.03,0.002,0.001,0.001,0.003,0
660,52500,71500,1971,0.209,0.816,0.015,0.013,0.008,0.008,0.015,0.007,0.001,0.008,0.008,0.002,0.002,0.001,0.004,0
661,58500,85000,1961,0.3,1.14,0.018,0.057,0.012,0.002,0.272,0.011,0.003,0.043,0.048,0.003,0.001,0.001,0.004,0
662,51000,72000,1962,0.207,0.859,0.016,0.067,0.014,0.006,0.024,0.005,0.001,0.036,0.119,0.009,0.001,0.001,0.015,0
663,54500,70000,1969,0.199,1.04,0.028,0.015,0.009,0.007,0.022,0.007,0.003,0.011,0.027,0.002,0.002,0.014,0.007,0
664,55500,73500,1962,0.28,1.07,0.021,0.005,0.01,0.03,0.013,0,0.017,0.033,0,0.002,0,0,0,0
665,57000,72500,1962,0.251,0.967,0.014,0.007,0.01,0.008,0.049,0.007,0,0.014,0.024,0.001,0.001,0.001,0,0
666,57000,72500,1962,0.243,0.968,0.026,0.008,0.01,0.009,0.045,0.009,0,0.013,0.023,0.001,0.001,0.001,0,0
667,57000,72000,1962,0.243,0.968,0.026,0.008,0.01,0.009,0.045,0.009,0,0.013,0.023,0.001,0.001,0.001,0,0
668,57500,72500,1962,0.251,0.967,0.014,0.007,0.01,0.008,0.049,0.007,0,0.014,0.024,0.001,0.001,0.001,0,0
669,59000,73500,1962,0.246,0.952,0.02,0.008,0.008,0.005,0.041,0.008,0,0.025,0.031,0.002,0.001,0.001,0.001,0
670,60500,77000,1962,0.264,0.908,0.02,0.008,0.008,0.006,0.044,0.016,0,0.015,0.043,0.002,0.001,0.001,0.001,0
671,61500,84000,1962,0.32,1.1,0.017,0.01,0.011,0.007,0.016,0.011,0,0.009,0.019,0.001,0,0,0,0
672,61500,81500,1962,0.18,1.17,0.012,0.026,0.008,0.004,0.011,0.004,0.095,0.016,0.008,0,0.002,0.001,0.005,0
673,61500,73000,1962,0.243,0.968,0.026,0.008,0.01,0.009,0.045,0.009,0,0.013,0.023,0.001,0.001,0.001,0,0
674,63500,80000,1962,0.25,0.942,0.016,0.007,0.009,0.015,0.075,0.009,0,0.017,0.023,0.002,0.001,0.001,0.001,0
675,67000,93000,1962,0.32,1,0.017,0.007,0.012,0.006,0.015,0.013,0,0.013,0.02,0.002,0,0.029,0,0
676,67000,80500,1962,0.251,0.967,0.014,0.007,0.01,0.008,0.049,0.007,0,0.014,0.024,0.001,0.001,0.001,0,0
677,68500,82000,1980,0.058,1.02,0.016,0.024,0.008,0.052,0.024,0.006,0.003,0.017,0.037,0.002,0.004,0.061,0.005,0
678,70000,90500,1981,0.093,1.56,0.01,0.29,0.007,0.043,0.014,0.003,0.049,0.013,0.021,0.002,0.002,0.05,0.004,0
679,73500,90000,1981,0.11,1.5,0.006,0.23,0.016,0.018,0.021,0.002,0.076,0.011,0.022,0.003,0.002,0.054,0.003,0
680,74500,86500,1987,0.06,1.12,0.013,0.219,0.012,0.06,0.03,0.001,0.002,0.009,0.15,0.001,0.002,0.054,0.001,0
681,47900,58000,1957,0.19,0.616,0.034,0.009,0.01,0.001,0.031,0.006,0,0.046,0.177,0.033,0.001,0.002,0.009,0
682,49200,60000,1957,0.143,0.592,0.029,0.009,0.009,0.001,0.031,0.005,0,0.046,0.174,0.03,0.001,0.003,0.009,0
683,50500,66500,1950,0.261,0.765,0.012,0.009,0.007,0.001,0.026,0.006,0,0.023,0.036,0.003,0.001,0.001,0.002,0
684,51000,69500,1957,0.241,0.823,0.023,0.037,0.007,0.008,0.013,0.005,0.001,0.027,0.098,0.016,0.001,0.002,0.007,0
685,51000,66500,1952,0.218,0.591,0.024,0.006,0.01,0.006,0.037,0.015,0,0.018,0.04,0.003,0.001,0.001,0.003,0
686,52500,75000,1957,0.266,0.879,0.029,0.036,0.007,0.005,0.015,0.004,0.001,0.03,0.132,0.027,0.001,0.003,0.007,0
687,52500,65500,1957,0.165,0.799,0.028,0.007,0.01,0.001,0.032,0.005,0.001,0.042,0.148,0.022,0.001,0.003,0.01,0
688,52500,61500,1958,0.168,0.671,0.2,0.011,0.006,0.003,0.028,0.01,0,0.028,0.042,0.003,0.001,0.001,0.004,0
689,54000,73000,1965,0.237,0.592,0.018,0.056,0.005,0.002,0.022,0.005,0,0.014,0.068,0.007,0.001,0.001,0.022,0
690,54000,73500,1965,0.237,0.595,0.02,0.055,0.005,0.002,0.022,0.005,0,0.014,0.069,0.007,0.001,0.001,0.022,0
691,59500,78000,1958,0.22,0.88,0.023,0.037,0.009,0.004,0.018,0.006,0,0.025,0.082,0.009,0.001,0.001,0.005,0
692,59600,85600,1961,0.246,1.03,0.027,0.01,0.007,0.004,0.01,0.004,0.002,0.008,0.013,0.001,0.002,0.002,0.006,0
693,59600,91500,1961,0.272,1.07,0.017,0.013,0.007,0.004,0.009,0.005,0.002,0.01,0.024,0.003,0.002,0.002,0.007,0
694,60500,84000,1961,0.266,1.13,0.015,0.001,0.007,0.003,0.009,0.002,0.001,0.008,0.01,0,0.001,0.001,0.004,0
695,61000,93500,1961,0.324,1.06,0.012,0.014,0.008,0.005,0.015,0.007,0.003,0.008,0.015,0.001,0.002,0.001,0.007,0
696,61500,86000,1961,0.288,1.06,0.021,0.011,0.009,0.003,0.015,0.006,0.002,0.008,0.017,0.001,0.002,0.001,0.007,0
697,61500,93500,1961,0.311,1.18,0.017,0.01,0.008,0.003,0.013,0.01,0.003,0.009,0.021,0.002,0.002,0.002,0.008,0
698,62000,73500,1957,0.284,0.823,0.029,0.036,0.007,0.006,0.014,0.003,0,0.024,0.108,0.011,0.001,0.002,0.007,0
699,62000,87000,1961,0.285,1.18,0.014,0.012,0.007,0.004,0.012,0.004,0.001,0.008,0.011,0,0.001,0.001,0.005,0
700,63000,91000,1961,0.281,1.26,0.017,0.013,0.01,0.003,0.014,0.005,0,0.01,0.01,0,0.001,0.001,0.007,0
701,64500,96500,1961,0.321,1.08,0.015,0.012,0.008,0.009,0.01,0.007,0.002,0.008,0.017,0.001,0.002,0.001,0.006,0
702,65000,94500,1961,0.271,1.14,0.022,0.012,0.009,0.002,0.012,0.002,0.001,0.009,0.008,0,0.001,0.001,0.004,0
703,65000,91500,1961,0.284,1.11,0.018,0.01,0.009,0.002,0.011,0.003,0.001,0.008,0.01,0,0.001,0.001,0.004,0
704,65500,95000,1961,0.283,1.05,0.023,0.008,0.01,0.01,0.015,0.006,0.002,0.008,0.015,0.001,0.002,0.002,0.007,0
705,65900,99400,1961,0.299,1.16,0.016,0.01,0.008,0.009,0.012,0.006,0.002,0.008,0.014,0.002,0.002,0.002,0.007,0
706,66000,91500,1961,0.286,1.18,0.015,0.012,0.007,0.003,0.012,0.003,0.001,0.009,0.011,0,0.001,0.001,0.005,0
707,66200,96300,1961,0.281,1.07,0.014,0.009,0.009,0.006,0.015,0.019,0.002,0.011,0.02,0.002,0.002,0.002,0.008,0
708,66500,93500,1961,0.287,1.16,0.013,0.017,0.011,0.005,0.013,0.011,0.002,0.008,0.012,0.001,0.002,0.001,0.006,0
709,66500,91500,1961,0.279,1.1,0.024,0.01,0.008,0.003,0.01,0.002,0.001,0.01,0.008,0,0.001,0.001,0.005,0
710,67500,93000,1961,0.25,1.14,0.014,0.011,0.009,0.002,0.011,0.002,0.001,0.008,0.01,0,0.001,0.001,0.005,0
711,33400,51000,1953,0.149,0.617,0.02,0.22,0.018,0.035,0.045,0.008,0,0.041,0.121,0.026,0.001,0.001,0.007,0
712,34300,52500,1953,0.149,0.617,0.02,0.22,0.018,0.035,0.045,0.008,0,0.041,0.121,0.026,0.001,0.001,0.007,0
713,34800,52500,1953,0.149,0.617,0.02,0.22,0.018,0.035,0.045,0.008,0,0.041,0.121,0.026,0.001,0.001,0.007,0
714,51500,67000,1989,0.211,0.679,0.008,0.017,0.016,0.098,0.038,0.005,0.003,0.016,0.014,0.008,0.003,0.002,0.003,0
715,54000,71500,1960,0.226,0.58,0.015,0.01,0.006,0.006,0.027,0.008,0,0.045,0.118,0.009,0.001,0.001,0.01,0
716,54250,72500,1960,0.32,0.92,0.021,0.006,0.006,0.016,0.013,0.012,0,0.018,0.074,0,0,0,0,0
717,54500,72000,1946,0.231,0.44,0.024,0.031,0.009,0.033,0.031,0.01,0,0.026,0.04,0.004,0.002,0.002,0.005,0
718,54500,69000,1979,0.118,0.486,0.019,0.137,0.014,0.035,0.011,0.004,0,0.013,0.005,0,0.002,0.035,0,0
719,55000,65500,1982,0.2,1,0.012,0.01,0.009,0.001,0.007,0,0.001,0.009,0.044,0.01,0.002,0.002,0.017,0
720,55500,75000,1960,0.24,1.06,0.027,0.019,0.021,0.007,0.035,0.007,0.004,0.023,0.09,0.007,0.002,0.002,0.009,0
721,56000,71500,1973,0.241,0.893,0.017,0.017,0.011,0.002,0.022,0.017,0,0.023,0.034,0.003,0.002,0.001,0.005,0
722,57000,68000,1979,0.14,0.462,0.019,0.151,0.009,0.023,0.008,0.004,0,0.011,0.008,0,0.002,0.032,0,0
723,59000,68000,1982,0.2,1,0.012,0.01,0.009,0.001,0.007,0,0.001,0.009,0.044,0.01,0.002,0.002,0.017,0
724,60000,82300,1960,0.199,1.1,0.023,0.124,0.011,0.017,0.023,0.011,0.015,0.024,0.029,0.003,0.001,0.001,0.001,0
725,60500,69500,1969,0.21,0.92,0.021,0.021,0.007,0.008,0.025,0,0.002,0.053,0.029,0.001,0.002,0.002,0.006,0
726,60500,75500,1963,0.24,0.89,0.019,0.013,0.006,0.004,0.032,0.011,0.002,0.03,0.041,0,0,0,0,0
727,61000,75000,1953,0.248,0.732,0.027,0.009,0.011,0.001,0.033,0.008,0,0.035,0.094,0.018,0.001,0.001,0.003,0
728,62500,74000,1979,0.228,0.72,0.026,0.01,0.014,0.002,0.024,0.004,0,0.047,0.029,0.002,0.001,0.001,0.008,0
729,63500,86000,1960,0.25,1.25,0.013,0.011,0.011,0.004,0.05,0.011,0.002,0.59,0.418,0.003,0.001,0.001,0.007,0
730,65000,87100,1960,0.188,1.08,0.015,0.124,0.01,0.013,0.018,0.01,0.014,0.022,0.023,0.002,0.001,0.001,0.001,0
731,67750,93250,1960,0.25,1.09,0.014,0.006,0.008,0.002,0.009,0.011,0,0.009,0.021,0,0,0,0,0
732,69250,92750,1960,0.29,1.14,0.018,0.003,0.009,0.005,0.009,0.011,0,0.008,0.016,0,0,0,0,0
733,60000,76764,1993,0.076,0.945,0.006,0.224,0.014,0.012,0.088,0.092,0,0.327,0.433,0.021,0.002,0.002,0.011,0
734,61500,73000,1960,0.21,0.48,0.018,0.13,0.014,0.021,0.025,0.012,0.001,0.019,0.058,0.008,0.002,0.001,0.006,0
735,45800,73500,1981,0.249,0.855,0.011,0.018,0.005,0.012,0.013,0.004,0,0,0.015,0.002,0.001,0.001,0.001,0
736,46700,73500,1981,0.226,0.829,0.012,0.016,0.005,0.014,0.013,0.004,0,0,0.015,0.002,0.001,0.001,0.001,0
737,56000,72000,1965,0.243,1.22,0.024,0.009,0.007,0.003,0.006,0.008,0.001,0.021,0.036,0.003,0.001,0.021,0.004,0
738,56000,76000,1965,0.257,1.25,0.025,0.006,0.007,0.011,0.043,0.006,0.001,0.019,0.031,0.003,0.001,0.011,0.004,0
739,56500,72000,1965,0.226,1.22,0.022,0.01,0.007,0.004,0.065,0.008,0.002,0.02,0.036,0.003,0.001,0.019,0.004,0
740,57500,75000,1965,0.243,1.22,0.024,0.009,0.007,0.003,0.006,0.008,0.001,0.021,0.036,0.003,0.001,0.021,0.004,0
