Repository: tmacleod/datasets

File: reza_pipegrader_db_TRAIN.csv (part 2 of 9)
ID,Yield,Tensile,Elongation,C,Mn,S,P,Ni,Cu,Nb,Vintage,Grade_Name
3573,73745.23935,86331.47513,36.85558963,0.110784001,1.440214533,0.011681207,0.026182652,0.037921195,0.040572516,0.06262321,1986.460265,X65
3974,79742.5472,91081.73199,30.9514325,0.072173299,1.256528134,0.003091426,0.012917947,0.02960189,0.227435517,0.066624556,2009.693936,X70
1774,58260.16214,66156.10015,29.64391199,0.19458238,0.75699862,0.02675125,0.05771252,0.040906007,0.398136781,0.0030181,1964,X46
1465,56000,70500,24,0.22,0.97,0.028,0.007,0.033,0.065,0,1949,X46
3229,70587.48968,83171.83156,29.00837513,0.235465834,1.083667624,0.004447297,0.003370049,0.16979049,0.005261467,0.001068185,1979.215844,X60
721,42274.70518,70217.74281,39.83224399,0.245249272,0.595336461,0.015625353,0.002222042,0.114732903,0.030306858,0.0016276,1960,Grade B
1182,53100,65000,32.7,0.218,0.583,0.024,0.007,0.071,0.195,0.001,1970,X42
1664,59298.66054,79977.18118,18.21407933,0.179380756,0.866148797,0.013220018,0.051054341,0.04448124,0.215519721,0.003277989,1970,X46
1777,52414.57968,82994.75735,28.84153237,0.275949939,0.921154683,0.021705383,0.000397281,0.037611813,0.354734796,0.000135384,1962,X46
3078,64819.91402,94185.95344,28.44294218,0.171340679,0.724816378,0.015848453,0.00672845,0.151684791,0.080550968,0.03191051,1981,X60
1852,50734.18048,74603.40341,17.28670461,0.241921379,0.735836618,0.013440285,0.063009459,0.008013436,0.214590699,0.001369778,1962.417885,X46
2323,49583.28271,91958.33199,24.84930927,0.111784534,1.075568694,0.0291106,0.026941691,0.012156579,0.036064396,0.012068613,1972.494634,X52
2753,76714.90461,105626.3913,27.98271662,0.139741877,0.954809887,0.008758201,0.01816242,0.063584531,0.112763253,0.032070458,1954.675523,X56
2967,61227.46145,90306.43267,28.09096127,0.136487917,1.324697694,0.012644743,0.006034712,0.238473172,0.020029419,0.044302092,1969,X60
3052,62984.93784,82365.58788,30.80508591,0.229780757,0.751623289,0.012660858,0.008661698,0.046942805,0.084612173,0.040031585,1963,X60
258,33286.86886,62943.0113,13.53322095,0.092972902,0.389081394,0.01570973,0.014930942,0.023118974,0.061399044,0.00134056,1946.501878,Grade A
2800,77284.18587,119956.1683,21.40182756,0.249609554,0.840494183,0.015552831,0.015055682,0.073563909,0.052885359,0.043284403,1951.815885,X56
1554,47897.18068,83223.93825,23.5960271,0.19612356,0.801587856,0.01523894,0.043513884,0.051662066,0.100500981,0.00161729,1961,X46
2506,77389.26264,113490.3401,23.45652598,0.251659515,0.969851353,0.014804024,0.006311944,0.073715372,0.174237302,0.028782611,1953.601105,X56
1803,59023.71372,65392.15531,29.53624012,0.204528624,0.736039115,0.015664591,0.040489482,0.067345269,0.320877183,0.000300497,1961.854383,X46
3700,70993.13659,88727.08596,15.52675411,0.080265974,0.982997306,0.004183374,0.004717473,0.061614312,0.063164634,0.052796021,1978.732717,X65
2041,60300,78100,27.1,0.278,0.982,0.029,0.018,0.07,0.078,0.002,1960,X52
1041,61000,74500,33,0.204,0.792,0.024,0.008,0.008,0.006,0.001,2006,X42
484,35731.57033,45632.84407,13.17323633,0.123372468,0.404316791,0.014060382,0.001817871,0.028742175,0.083511239,0.001132481,1949.07001,Grade A
715,53237.59434,72813.01853,34.41339189,0.200430093,0.298817575,0.013844645,0.031498931,0.005460491,0.085671477,0.00161655,1948,Grade B
451,36219.2812,58998.02011,51.1794005,0.052984967,0.230376528,0.019701758,0.014735574,0.030322186,0.07193121,0.001311653,1948.862788,Grade A
1337,65544.77171,73583.59214,36.27879518,0.214973672,0.304038057,0.014754992,0.014229872,0.02638851,0.04255792,0.002824394,2005.083681,X42
141,35207.96746,52519.56258,25.30970682,0.120568822,0.41550716,0.021755727,0.012323071,0.018082223,0.106468255,0.001504106,1945.185017,Grade A
1637,49554.22584,74743.01193,24.44804491,0.212926445,0.612205657,0.012766037,0.057264765,0.042120168,0.236122756,0.001402026,1954,X46
4138,81262.40219,91870.19689,30.26265499,0.05673215,1.323329533,0.00419602,0.015122494,0.070070948,0.252770264,0.091282857,2011.244204,X70
3993,84816.50207,92528.48189,30.33666065,0.049460938,1.277597165,0.003328898,0.016066148,0.132955559,0.067964643,0.06278773,2010.382134,X70
1198,58486.83742,73444.25507,39.50738539,0.194277739,0.619188009,0.018125432,0.010303123,0.008482216,0.145132485,0.00506833,1994,X42
2338,67414.08696,79883.67485,30.11063596,0.225870418,1.054082745,0.019999507,0.020498604,0.063307846,0.188302264,0.011125846,1955.055592,X52
168,33981.15427,47845.09792,35.58701799,0.089083445,0.598499003,0.018759843,0.018521789,0.017117858,0.02044596,0.000318367,1943.755465,Grade A
1178,51300,64700,34,0.206,0.598,0.022,0.004,0.071,0.185,0.001,1970,X42
378,33634.72107,44686.94185,34.61725816,0.097920032,0.376808712,0.029407369,0.005463329,0.015206847,0.030267704,0.001227152,1948.632706,Grade A
203,33937.5224,53256.57539,26.57694045,0.120688702,0.510721964,0.009980793,0.00708785,0.022192874,0.1271303,0.000745623,1952.183553,Grade A
833,47545.94659,62173.8865,40.07279895,0.231678804,0.975966759,0.024535533,0.019231622,0.016852532,0.035955749,0.000131106,1932.711518,Grade B
1533,48515,77801,31.9,0.23,0.863,0.023,0.013,0.048,0.04,0.001,1960,X46
2556,77452.1644,93999.30879,19.7171297,0.194002589,0.40275865,0.008803838,0.0022264,0.012622201,0.067876432,0.004341143,1954.126093,X56
2382,76173.46297,106081.5059,26.61129171,0.144296784,0.929373973,0.023201834,0.012753428,0.010163279,0.108331573,0.044955098,1952,X56
882,39690.21269,72247.60916,37.00294787,0.220226748,0.422995463,0.024791395,0.029505198,0.026826417,0.072091607,0.001635574,1950.008375,Grade B
1559,52282.8634,65658.32063,21.51969044,0.25167849,0.720638744,0.023206843,0.058862277,0.055709332,0.021936132,0.002357017,1947,X46
1322,64273.02596,78569.11088,40.90937479,0.255624906,0.503099847,0.022685905,0.015280451,0.078969579,0.076349825,0.002653648,1953.363639,X42
700,54853.49428,65209.64523,45.06654001,0.094416723,0.603788201,0.017123498,0.000415195,0.098290046,0.035481018,0.000197791,1990,Grade B
2014,53000,79500,35,0.252,1.12,0.022,0.012,0.015,0.029,0.003,1968,X52
3070,67330.59684,82435.3632,29.03186334,0.256954934,1.004505173,0.019075106,0.010429325,0.246823688,0.044267969,0.018851305,1971,X60
3355,73860.4461,90070.24841,27.7029131,0.129544258,1.146703652,0.00247877,0.014105971,0.011166135,0.022808354,0.055235168,1986.226908,X65
4151,81081.81082,96676.05121,32.60408616,0.062777866,1.386954235,0.001892969,0.015299848,0.059888642,0.186706513,0.04746901,2009.544085,X70
567,52500,74500,21,0.246,1.14,0.014,0.008,0.031,0.027,0.001,1973,Grade B
455,36917.46859,47724.64207,37.99488823,0.16460958,0.300972642,0.018561747,0.013647884,0.027931085,0.011150617,0.00052137,1950.196754,Grade A
18,33518.91189,55412.00858,21.53471878,0.174683064,0.360676796,0.02116134,0.011023477,0.03445688,0.07410032,0.001333814,1946,Grade A
674,54406.23421,63663.30563,38.76868063,0.264151399,0.720022864,0.024876702,0.032076131,0.021388594,0.035697747,0.002182362,1945,Grade B
3444,68052.00398,91675.69626,29.98708686,0.105428606,1.504033338,0.002206909,0.010529073,0.027224073,0.040388074,0.053834794,2014.935696,X65
3926,79959.87888,91931.2936,31.59508491,0.040254722,1.002155418,0.003419456,0.010490855,0.012062701,0.199063015,0.049735817,2011.187434,X70
3421,73537.24033,88117.30969,28.79092588,0.100496356,0.657842627,0.003368813,0.020012779,0.075853972,0.034871591,0.029449395,2006.37606,X65
353,38053.87424,43271.19104,29.23751597,0.146057474,0.648710009,0.023438685,0.014890457,0.01277865,0.044139746,0.001168376,1947.630947,Grade A
3971,79430.19481,91534.01563,32.65562504,0.11142966,1.261175769,0.002588181,0.020694519,0.10324644,0.020675935,0.043505961,2010.285433,X70
1717,58474.17172,88256.72595,35.64159761,0.213479626,0.616173746,0.021148734,0.029637077,0.01354488,0.335429543,0.000364347,1949,X46
2151,60500,80000,27.6,0.186,1.06,0.019,0.007,0.011,0.005,0.027,1973,X52
2296,53276.71618,75964.04316,30.8540261,0.246073512,1.190132748,0.016415181,0.01787407,0.012491676,0.072337714,0.026320883,1978.032161,X52
3548,69366.96788,89383.77359,29.16452789,0.15018223,1.285061949,0.014342486,0.003122399,0.017502264,0.082965486,0.015180759,1997.20249,X65
4072,82606.79548,99939.6666,26.74229507,0.035541602,1.478680548,1.89E-05,0.016082204,0.040643324,0.088757722,0.05630383,2011.724382,X70
2560,76935.85066,99224.50195,25.78851812,0.11895513,0.58974697,0.023490776,0.023386308,0.06001999,0.063762711,0.038648625,1955.775102,X56
933,41467.67569,66552.35347,39.62015079,0.251307698,0.308812088,0.026306574,0.026404947,0.062263129,0.075006031,0.002973253,1977.739158,Grade B
1828,51152.1869,75401.3708,20.71145286,0.225163514,0.632450712,0.01819939,0.046441379,0.015298176,0.249335242,0.001753651,1959.682517,X46
1909,51702.67939,73913.43002,29.96223876,0.212006085,0.70556222,0.018547653,0.047684249,0.043060657,0.233997287,0.00193821,1954.011273,X46
3710,70821.63516,77012.64929,33.93693314,0.062546198,1.158312888,0.015660896,0.009703359,0.013564831,0.126695754,0.065076091,2011.296744,X65
3277,63656.72285,87788.40139,23.05368864,0.122462898,1.11293075,0.014943324,0.008801837,0.201962593,0.106989274,0.010596358,1989.697876,X60
1038,55000,68000,36,0.215,0.604,0.016,0.011,0.019,0.042,0.001,2006,X42
4012,78049.76509,102593.3819,30.7649922,0.097151259,1.367077465,0.00280839,0.014585456,0.089369349,0.212970046,0.059402681,2011.582961,X70
3044,66430.10127,81145.45538,22.62206891,0.134865506,0.801183056,0.011332017,0.005005687,0.128688135,0.150901421,0.022231208,1966,X60
2092,57500,78000,33.6,0.232,1.15,0.012,0.007,0.019,0.018,0.016,1968,X52
2380,56115.52026,93986.34017,25.40640443,0.225321915,1.000499669,0.010929804,0.011633326,0.041650193,0.100939765,0.011635405,1967.929101,X52
1468,54000,69000,30,0.219,0.769,0.027,0.011,0.021,0.046,0.001,1967,X46
1218,59058.72024,71591.57894,33.87779193,0.170883682,0.879367828,0.023451173,0.004358477,0.01559004,0.124356226,0.00243963,1972,X42
1084,52500,72000,28,0.231,0.84,0.022,0.009,0.024,0.101,0.001,1957,X42
772,47240.60172,70594.41484,33.08722982,0.214510396,0.269781433,0.026780744,0.040978635,0.021358399,0.024153372,0.001987073,1954.338023,Grade B
2932,60183.74908,76764.37427,33.810331,0.152767348,1.154902636,0.017533914,0.009729495,0.365877684,0.005408178,0.018171379,1977,X60
932,44782.29084,69266.25723,24.57244381,0.198836053,0.378738592,0.019316785,0.04035712,0.041961974,0.099292173,0.002311719,1953.708204,Grade B
3314,74000,96500,28,0.26,1.37,0.021,0.014,0.024,0.041,0.015,1992,X65
1732,55421.07576,68516.34942,29.1846114,0.269417029,0.71495484,0.02431817,0.043887715,0.071131443,0.203066406,0.002285487,1974,X46
1744,58020.78797,74691.21828,21.75350416,0.213168619,0.697635906,0.023099642,0.047061129,0.04752452,0.301350923,0.000615313,1973,X46
536,42800,72500,30,0.25,0.84,0.023,0.007,0.009,0.012,0.001,1957,Grade B
3626,73454.07596,89442.76412,26.67181606,0.146158511,1.485383442,0.001851388,0.003376819,0.003156381,0.127536928,0.061174473,2013.712163,X65
3516,69359.1635,90087.74056,24.0885211,0.185138226,0.699695881,0.019188068,0.007038587,0.062748023,0.038311836,0.038138856,1994.848574,X65
876,40692.93067,78783.17323,36.30586211,0.2209705,0.570267025,0.011003157,0.02332635,0.098390418,0.022526436,9.41E-05,1955.277392,Grade B
1913,56054.33356,74880.3927,24.21697319,0.240202668,0.844380565,0.015561624,0.059988971,0.019584394,0.300841237,0.001331822,1956.282324,X46
3082,68656.08275,93470.99241,28.49561699,0.235563381,0.853316,0.014802278,0.009398721,0.376224828,0.066125818,0.023776172,1990,X60
4173,76604.78651,94313.25041,30.07833677,0.073352045,1.452458172,0.002350556,0.010402047,0.040469821,0.215742633,0.080563419,2010.887984,X70
2719,76763.7396,119803.5341,21.10763979,0.207319482,1.15084297,0.026629905,0.031624619,0.078309707,0.158838157,0.018282939,1953.590447,X56
3419,69938.35265,82018.85284,29.19455459,0.068403725,1.491457451,0.00360435,0.005835358,0.003018648,0.051191933,0.057442804,2002.846477,X65
321,37672.74221,48548.80347,29.32734684,0.128581643,0.432300234,0.025217042,0.029258684,0.019417715,0.073526763,0.00115363,1950.11792,Grade A
2345,63467.71804,92945.35141,23.55499565,0.197679006,1.298685359,0.009295558,0.018144911,0.081201724,0.030997614,0.000696969,1949.159958,X52
2333,62860.09139,77735.18594,26.83235272,0.231563925,0.999630903,0.021780507,0.015639946,0.068202,0.392035647,0.014655519,1957.298114,X52
1450,54000,74500,23,0.19,0.75,0.011,0.008,0.008,0.27,0.002,1959,X46
1242,58113.31041,72022.50314,38.45070691,0.219067863,0.530123426,0.02536368,0.005137751,0.005128464,0.072207153,0.006827737,1964,X42
1823,51981.97454,75467.02008,26.29221792,0.256761038,0.797951201,0.014273066,0.032218613,0.022205235,0.310964035,0.00123042,1963.455064,X46
4048,79731.12992,91944.74669,29.6562711,0.035491705,1.197111702,0.003500076,0.009867538,0.007306688,0.300570415,0.062176139,2013.460208,X70
2738,77329.6117,101247.9479,27.0576898,0.247010588,1.066165895,0.007576264,0.017796256,0.01226343,0.048563408,0.018404574,1953.382201,X56
2223,61871,80491,30.7,0.264,0.718,0.027,0.01,0.036,0.122,0.001,1956,X52
2538,77278.75799,89243.32081,23.72020143,0.265977896,0.24799298,0.019942491,0.0024355,0.081584812,0.064980597,0.024181676,1953.777859,X56
2859,77500,109000,24.5,0.244,1.37,0.019,0.013,0.044,0.103,0.035,1983,X60
1202,58365.3105,65624.9809,40.02581081,0.190693709,1.016227034,0.013641135,0.018282024,0.013937198,0.086869354,0.0003313,1954,X42
1137,43500,67600,39.4,0.273,0.666,0.022,0.005,0.007,0.007,0.007,1949,X42
3708,70040.8824,89326.12087,27.34079145,0.14147569,1.605948143,0.009027261,0.013196324,0.008225237,0.029352688,0.057003501,1987.110382,X65
1073,52500,68000,33.8,0.201,0.547,0.007,0.008,0.009,0.074,0.001,1965,X42
3160,65439.21109,92165.69508,29.17982714,0.168282496,1.06271829,0.016633418,0.002945687,0.173803151,0.19081993,0.059528244,1976.776861,X60
2110,64500,82000,25.6,0.136,0.632,0.004,0.016,0.012,0.008,0.028,1957,X52
2775,77476.99664,109244.5489,21.81459175,0.257204261,0.680930571,0.0212901,0.018317125,0.072774835,0.040673055,0.030564771,1952.506045,X56
1802,51829.81984,62613.8738,29.11286767,0.202121202,0.745823348,0.023389829,0.061407466,0.038191639,0.226389154,0.001110617,1960.711546,X46
4196,81993.24687,93895.95861,32.06433286,0.051569736,1.466869553,0.003018358,0.013201353,0.098143421,0.141124314,0.0925583,2014.596314,X70
3188,68403.0238,88422.49941,28.52550881,0.189636647,1.191944853,0.011793027,0.010964839,0.247263634,0.18580651,0.002916677,1991.751263,X60
1990,57500,70500,29,0.169,0.9,0.025,0.003,0.027,0.049,0.034,1968,X52
65,32756.88813,54834.63811,32.91106375,0.033677629,0.410910196,0.02577413,0.00918066,0.04006744,0.070182908,0.000487593,1954,Grade A
511,40300,69500,29,0.235,0.498,0.017,0.008,0.034,0.066,0.001,1970,Grade B
808,38903.78787,69565.17244,32.63820836,0.228996393,0.723590581,0.01053349,0.002713624,0.075418846,0.119433042,0.002218154,1964.429451,Grade B
1008,46600,71500,32,0.207,0.627,0.015,0.006,0.005,0.008,0.003,1962,X42
426,34799.70642,54627.16902,35.01743856,0.042111542,0.098620268,0.028762446,0.008391263,0.028230032,0.021131685,0.00076736,1943.852245,Grade A
3514,69719.68965,78942.01918,33.53202482,0.096522165,1.528914603,0.015256809,0.001345235,0.053573419,0.122701011,0.037454159,2004.507634,X65
1590,56155.18206,71957.37896,34.70508239,0.22784559,0.796049625,0.021397146,0.04474747,0.057418679,0.299144023,0.002158549,1956,X46
403,33513.15013,52178.92867,34.32063393,0.160750422,0.28859363,0.018306839,0.019189391,0.005197837,0.08402123,0.00041835,1954.203932,Grade A
2285,61411.56776,80124.81021,26.94939351,0.265823321,1.057516545,0.015540034,0.028762392,0.026823885,0.061628395,0.011632384,1970.408887,X52
3891,82031.23511,92239.32523,31.12165901,0.062718935,1.338939877,0.003689269,0.010286636,0.008239105,0.243500711,0.066990098,2010.767241,X70
3542,75031.74037,84005.13573,23.45873647,0.093009593,1.069877843,0.000506924,0.01658534,0.039691293,0.029756834,0.039590399,2003.908758,X65
2219,60400,82200,29.8,0.268,1.06,0.026,0.022,0.079,0.259,0.001,1963,X52
224,37643.62937,52764.22504,25.00665408,0.081980308,0.366576749,0.017811355,0.015172683,0.008814584,0.07612506,0.001287482,1946.810319,Grade A
144,36189.32238,60762.66859,36.76223619,0.144465158,0.582139727,0.009939008,0.013862266,0.037309678,0.070090372,0.002450477,1945.466561,Grade A
1216,62300.70979,70463.94667,41.42250008,0.205642449,0.772046574,0.027997958,0.010033335,0.021911903,0.151294371,0.000442994,1975,X42
2831,76908.78183,105082.0512,26.11987519,0.236834725,1.010240467,0.024479774,0.00252515,0.044582451,0.145659636,0.003195315,1953.73065,X56
4154,81336.96798,92659.75975,30.32904543,0.073426996,0.718773922,0.002002114,0.008967153,0.06637462,0.138309012,0.082581484,2005.382654,X70
4132,84349.73335,98926.9823,31.76311175,0.07363084,1.460750455,0.002275888,0.010583781,0.027466123,0.199954365,0.040343077,2006.727822,X70
2979,68675.38043,81825.96845,21.38377938,0.223208058,1.130819263,0.006485999,0.007595636,0.053759606,0.172790021,0.000585631,1981,X60
1495,60000,74500,21.2,0.219,0.677,0.021,0.005,0.009,0.231,0.001,1958,X46
2416,76786.38405,101205.2706,26.43735079,0.238244996,0.96400053,0.017523857,0.011295531,0.060830482,0.099042895,0.027818135,1952.700087,X56
2868,56000,72000,35.1,0.243,1.22,0.024,0.007,0.021,0.036,0.021,1968,X60
1314,49808.62549,79824.98813,30.4394029,0.163766446,0.776763326,0.027913041,0.015037308,0.026449404,0.240698443,0.008722242,1988.040831,X42
2768,77629.44826,107808.9827,23.6658216,0.15410017,1.117752879,0.027759654,0.013629532,0.119795647,0.125728911,0.005526957,1954.354956,X56
2182,60500,71000,21.9,0.228,0.67,0.018,0.014,0.008,0.009,0.001,1948,X52
2009,55500,71500,31,0.247,0.848,0.021,0.007,0.032,0.06,0.004,1968,X52
3518,73098.62846,90199.72247,28.55098109,0.062840417,1.451029317,0.012861425,0.007014173,0.02198841,0.068626752,0.027606184,1982.880456,X65
941,54266.56333,72527.2274,28.99190185,0.216475422,0.755593619,0.020652843,0.035238012,0.011278218,0.075025678,0.001035322,1936.386343,Grade B
2519,77194.57223,107863.763,21.55170919,0.211143781,0.990871174,0.013483404,0.016369181,0.08870659,0.118748793,0.014702777,1952.497836,X56
3142,72109.28652,83420.62664,33.76766887,0.172290134,1.045270309,0.018407619,0.006551639,0.123982607,0.192668904,0.026902569,1971.475826,X60
1393,62120.56849,73818.49807,40.76085,0.206299019,0.808073591,0.017835101,0.007832673,0.060833796,0.129226158,0.001196019,1970.291097,X42
199,35769.1866,57161.41024,39.71512023,0.100621351,0.533733299,0.014289549,0.008381586,0.017945237,0.053138379,0.001325209,1946.835665,Grade A
2902,75850.02881,84564.08449,33.05565751,0.233400043,1.170547809,0.024047333,0.008373112,0.069474663,0.162665378,0.025048862,1972,X60
3318,65500,91000,34.8,0.156,1.43,0.003,0.017,0.016,0.01,0.043,1981,X65
1746,51151.13518,74906.79378,35.10234515,0.267552172,0.601687527,0.011834392,0.029529742,0.002982225,0.223125709,0.001049036,1962,X46
3167,64945.59313,91760.99613,22.10519562,0.15188239,1.018398535,0.014241304,0.009834398,0.184174564,0.138054352,0.025095449,1973.580496,X60
4059,85651.77123,93269.00308,26.56900017,0.06445281,1.140948628,0.004651143,0.011207883,0.093449461,0.096160775,0.067541862,2017.226954,X70
4182,80898.88632,95506.31191,31.01678021,0.009320641,1.202039996,0.003630754,0.014420587,0.076298038,0.127205636,0.037671397,2007.828657,X70
3135,73938.15956,87455.53395,28.56498248,0.21327982,1.193488791,0.014982009,0.008069724,0.226169607,0.107754294,0.006539186,1978.746035,X60
2686,77166.99615,107208.8237,25.27471339,0.174134687,0.419088531,0.010632723,0.022665717,0.146044822,0.129962503,0.00141879,1943.402008,X56
126,34146.99096,50793.25909,39.81544676,0.041967408,0.321978732,0.019715923,0.018784465,0.024366654,0.097530846,0.001631992,1946,Grade A
2001,57000,87500,23,0.26,1.2,0.017,0.018,0.011,0.012,0.002,1968,X52
4175,82731.21675,94460.25823,32.17173326,0.036649315,1.02471213,0.002730324,0.008132829,0.044876351,0.164062609,0.076990932,2009.910791,X70
4091,81686.69372,98141.07256,31.74080539,0.089985289,1.333108866,0.005712855,0.016550157,0.14590016,0.295408961,0.059770543,2014.480949,X70
1207,51712.59384,76796.81625,29.77620476,0.27411174,0.540930522,0.017318054,0.003892319,0.070679988,0.145079428,0.003432432,1984,X42
3345,73172.77476,90108.76858,27.3587863,0.009115823,0.899715842,0.012770553,0.021762522,0.035533042,0.063579693,0.033347601,1968.609866,X65
172,33112.11076,51040.50529,28.35105188,0.061781456,0.353061265,0.027424565,0.019605618,0.010478513,0.001378941,0.00169417,1939.067263,Grade A
2467,77113.21872,94277.7727,26.78321364,0.256114618,0.84960043,0.019307627,0.010856978,0.045824833,0.115801869,0.022409719,1953.400023,X56
2147,58000,82000,22.6,0.253,1.33,0.024,0.006,0.056,0.112,0.001,1962,X52
1348,46027.64699,66380.92397,19.38065835,0.160612519,0.586313423,0.018353344,0.00967236,0.028611715,0.256873235,0.005174258,1965.497449,X42
3638,73174.63654,87502.16507,21.1373558,0.034030939,1.397412149,0.015619833,0.017003944,0.027433953,0.036649315,0.025148671,1977.124497,X65
3283,64820.06057,95391.69368,23.22481134,0.138383464,1.110069533,0.017023964,0.006644736,0.123068417,0.075659936,0.045443482,1974.101722,X60
2429,77071.93879,99658.35352,25.77968642,0.225902932,1.021298549,0.020126128,0.013137088,0.040696742,0.090510245,0.022466588,1952.595508,X56
2311,60810.48267,77184.02443,39.44234492,0.190515239,1.032196642,0.011206936,0.016175405,0.078844561,0.060021756,0.03817452,1964.290604,X52
3014,61037.64558,91262.87451,34.35644862,0.236943493,1.133464439,0.024154041,0.010758849,0.244261792,0.158742091,0.024014737,1965,X60
1237,45281.38347,80697.79163,29.48100757,0.199307132,1.204187162,0.02445168,0.0058585,0.032180243,0.117644992,0.000914188,1976,X42
1399,62485.43132,80588.07226,41.8019103,0.141688011,0.568515174,0.023568223,0.012166406,0.028381473,0.15367396,0.004205062,1960.00431,X42
3853,81709.68629,95927.529,32.46104484,0.049602509,1.230472503,0.000587589,0.018329618,0.089458678,0.011058423,0.034785513,2017.347239,X70
22,34955.00338,56636.28643,21.6151099,0.178280699,0.7680904,0.022033281,0.004010972,0.00466355,0.11003022,0.001518385,1954,Grade A
2899,76700,98000,16.4,0.22,0.886,0.018,0.008,0.014,0.008,0.001,1982,X60
3713,75650.55346,81970.49316,29.67030753,0.04189833,1.455429713,0.016563035,0.022920398,0.01791323,0.064831674,0.053665796,1981.397326,X65
3975,80952.88407,93431.09956,28.90314067,0.065037983,0.815662947,0.003859174,0.012656066,0.144772112,0.018314465,0.062112877,2013.216837,X70
2703,77026.31402,107162.9541,19.74706441,0.110822543,0.464244442,0.018220832,0.020028079,0.078664894,0.013063192,0.012847264,1949.962344,X56
1675,58010.71285,67296.27181,26.35778519,0.255873793,0.73036689,0.023944835,0.050845167,0.024141502,0.285580877,0.001307068,1957,X46
3753,70627.89281,85112.79363,28.35548485,0.12317852,1.156594062,0.003321081,0.024305177,0.055697646,0.089214756,0.039948304,1984.876588,X65
1131,58500,72500,27,0.164,0.661,0.023,0.009,0.077,0.375,0.001,1954,X42
3512,73577.99676,85640.63553,35.7162877,0.082141099,1.292643129,0.01073527,0.012297027,0.036857908,0.001335128,0.03094617,1996.513278,X65
3733,71177.01854,90443.48754,22.81429293,0.197536547,1.455369458,0.010713157,0.02205211,0.047280289,0.042870786,0.047124336,2001.092527,X65
3298,75987.69873,109390.3598,32.08563711,0.192985246,1.274686454,0.013937156,0.007829359,0.086910672,0.135648349,0.003459543,1974.472251,X60
1123,50000,69100,32.4,0.237,0.751,0.02,0.01,0.053,0.041,0.001,1963,X42
1169,50573,73656,28.5,0.278,0.867,0.017,0.009,0.018,0.036,0.002,1959,X42
155,36826.58258,49309.43119,48.83153716,5.55E-05,0.619412206,0.026821825,0.019342578,0.023465171,0.09718153,0.001434595,1946.041281,Grade A
1510,54000,71000,28,0.197,0.712,0.009,0.005,0.009,0.284,0.001,1958,X46
2365,69765.09224,75109.77176,29.98611037,0.274489559,0.982954503,0.027122099,0.019689422,0.079141799,0.215077641,0.015314325,1952.359727,X52
2897,68000,84000,23.3,0.079,1.01,0.017,0.006,0.017,0.029,0.06,1967,X60
1695,55252.31041,76861.62875,30.02315017,0.219544075,0.963894949,0.006328529,0.03442197,0.006660205,0.349730082,0.001960142,1970,X46
3452,74638.48113,93219.38291,26.78815422,0.09985798,1.53960071,0.01573465,0.010226849,0.022100386,0.055175263,0.03990556,1987.142593,X65
2566,77387.18758,105828.014,25.03110126,0.137282518,1.325215001,0.02604667,0.021233253,0.094664153,0.091709351,0.006693362,1951.240624,X56
2475,76689.41712,95189.39725,25.89486378,0.195817325,0.975434601,0.016044501,0.016419385,0.050077124,0.101612111,0.025907801,1953.36422,X56
2887,63500,80000,26.7,0.223,1.32,0.016,0.011,0.017,0.015,0.028,1993,X60
3541,71528.64101,89515.07551,20.12773773,0.194271004,0.930753816,0.001162959,0.014308794,0.042870321,0.06719316,0.037961021,2004.704017,X65
219,33496.25198,53969.12749,31.33762847,0.032749053,0.520587114,0.016813612,0.017305461,0.030796831,0.036837695,0.001439202,1948.840057,Grade A
606,57900,78000,30.1,0.122,0.412,0.022,0.072,0.005,0.01,0.001,1950,Grade B
1907,55575.86596,80697.8556,25.76110707,0.183533587,0.663575264,0.023067546,0.065568463,0.020341711,0.32361784,0.002062641,1955.18266,X46
3113,74723.69095,81958.08589,26.04619736,0.156583749,0.964794215,0.019840332,0.013041934,0.113772755,0.262609315,0.025528493,1988.577301,X60
1157,47700,72600,34.4,0.237,0.903,0.02,0.011,0.023,0.037,0.001,1965,X42
1719,57189.87796,70720.55102,27.51355793,0.247945281,0.682515993,0.021521794,0.046053041,0.053200162,0.060083153,0.001547984,1955,X46
804,37054.86885,67147.9534,41.14529504,0.240967347,0.563868775,0.007574508,0.003487195,0.100132449,0.072966972,0.001640386,1969.308389,Grade B
714,51747.45943,66832.01655,40.11495745,0.22174692,0.354503686,0.023228688,0.040707449,0.03800465,0.039936836,0.001384505,1936,Grade B
3555,73611.34017,93529.57639,24.50810689,0.159759806,0.73700604,0.011373723,0.016732358,0.001221957,0.053452036,0.047724354,1980.571079,X65
1835,48879.97794,80970.59251,22.64597154,0.262449077,0.710451334,0.018733966,0.043503434,0.045438875,0.27252719,0.001309711,1953.391965,X46
2641,77406.15564,120831.8613,26.56003726,0.245652476,0.283085344,0.013098478,0.008463907,0.036761358,0.233230736,0.033685941,1952.923467,X56
659,38857.26677,61979.3306,35.8678225,0.162438288,0.434179781,0.014869813,0.046031682,0.05652481,0.082618957,0.000985144,1953,Grade B
310,35025.9385,44366.81518,37.09797062,0.060128847,0.580834635,0.024491871,0.007497681,0.011382164,0.056745829,2.75E-05,1948.848598,Grade A
2240,64282.28069,84455.17431,23.72339517,0.2029908,0.918264414,0.021639766,0.03081383,0.082009678,0.096406161,0.005803096,1963,X52
2710,77572.93265,101481.6447,16.58851894,0.25451191,1.218974705,0.02221899,0.009832509,0.039813423,0.177302163,0.039956284,1950.900551,X56
2171,62500,84000,26.2,0.246,1.01,0.0235,0.018,0.2095,0.224,0.001,1983,X52
84,37368.18823,53149.1391,36.1076276,0.155756337,0.267943013,0.023267558,0.030829127,0.032419486,0.049636392,0.00064462,1951,Grade A
2309,63834.28139,77932.45691,22.51114714,0.177484783,1.021338882,0.02506757,0.010289509,0.106085433,0.272525832,0.030107245,1960.829083,X52
2669,77631.3009,87347.97176,24.71738434,0.247497315,1.277862778,0.015898261,0.009386153,0.068965995,0.175679915,0.011415375,1945.413656,X56
2246,66425.19075,88941.5153,29.31207312,0.214788098,1.192244188,0.0132662,0.032605267,0.057707129,0.134251528,0.005874984,1973,X52
3916,81502.57667,92830.74248,29.81949598,0.032775325,1.414631233,0.004060227,0.009927972,0.037175323,0.145026313,0.065852341,2015.682431,X70
3073,69763.50166,78882.48821,28.14931271,0.246932354,1.259202059,0.013843056,0.001908449,0.061724647,0.342511261,0.038478448,1979,X60
2085,60500,82000,33.2,0.248,1.16,0.017,0.011,0.028,0.022,0.001,1961,X52
1775,57546.27933,73666.96226,27.32415076,0.225981553,0.610587518,0.023946491,0.039216536,0.038136228,0.28382663,0.001718721,1952,X46
2447,76773.39275,94351.59242,24.54711176,0.212282974,0.900996254,0.018821414,0.009717319,0.054302115,0.104543449,0.022735409,1952.505705,X56
923,39765.01712,75440.53168,35.07922446,0.256933619,0.778738427,0.023200218,0.050483464,0.070871592,0.002933975,0.001444205,1963.743295,Grade B
1266,51670.1281,68525.07965,36.60364907,0.251945096,0.796026041,0.022390604,0.013917541,0.027844373,0.082511791,0.003522866,1938,X42
2968,65616.36253,85196.62891,21.84798611,0.186488147,0.846556075,0.01816089,0.011104904,0.041120395,0.073363784,0.020234388,1975,X60
3140,67448.2392,98846.08816,31.89917348,0.110002754,0.792099726,0.022127557,0.008585362,0.317312046,0.147915662,0.014494257,1984.685006,X60
1225,55481.56412,80538.60907,22.82741536,0.25148511,0.664815386,0.017685631,0.001091234,0.049753425,0.082017053,0.002797065,2002,X42
2081,64000,88000,23.33,0.249,1.14,0.028,0.033,0.107,0.404,0.001,1961,X52
4158,80162.00326,92169.81976,32.45913672,0.068559506,1.399711321,0.004276418,0.016236858,0.032637986,0.19097033,0.059715665,2008.40225,X70
2007,64000,81500,33,0.249,1.08,0.015,0.012,0.0343,0.026,0.002,1968,X52
4194,77780.2339,96345.34111,29.41955719,0.048754004,1.003767799,0.003829732,0.015557544,0.047539444,0.028911944,0.057242428,2009.941123,X70
4027,78442.51873,93908.85006,31.47934066,0.064594992,1.203169071,0.00357083,0.012664429,0.083076941,0.174967434,0.044105579,2012.102098,X70
3189,66695.84593,99129.62478,30.09580024,0.161139969,1.091510366,0.00406103,0.009794653,0.236457672,0.175685611,0.013351555,1980.778207,X60
4209,84218.33594,95882.61474,31.09505469,0.037234817,1.460796241,0.002709847,0.016423329,0.089091514,0.306130758,0.063220561,2011.914842,X70
996,60500,73500,29,0.198,0.418,0.028,0.006,0.098,0.259,0.002,1988,X42
3395,69551.31424,84562.87077,22.48742961,0.195731785,1.495076846,0.009683467,0.020241281,0.028419017,0.136155846,0.043834342,1996.614285,X65
2020,63000,79500,28,0.234,1.29,0.024,0.016,0.052,0.145,0.002,1957,X52
3575,70202.17233,87310.56181,28.16962466,0.035562942,1.127845024,0.009439263,0.013392556,0.030201151,0.068593633,0.076248412,2000.389713,X65
2692,77532.6297,110398.7166,27.19261545,0.187108178,0.383707797,0.004284369,0.004165535,0.09295831,0.154924098,0.022764215,1952.694707,X56
2983,74241.08496,91190.6223,29.88102472,0.227911028,1.352670846,0.016588699,0.004433467,0.080216018,0.094183017,0.003984618,1969,X60
3934,77010.96024,96968.7704,33.39814641,0.03330494,1.183561789,0.002898849,0.014720668,0.00072536,0.124002913,0.063941002,2007.494198,X70
3184,62716.97561,97796.25975,25.59680111,0.203598318,0.896332425,0.018652779,0.00913645,0.052923886,0.016814934,0.043883702,1990.405952,X60
2582,77413.96302,131835.9811,24.94466608,0.181447818,1.281073969,0.024214775,0.012158521,0.11264618,0.092865134,0.010287078,1954.882363,X56
4013,79787.71859,93919.29343,32.27314228,0.036864093,1.255111715,0.001633179,0.017984224,0.019832001,0.315661508,0.045862191,2011.481677,X70
518,46700,72500,29,0.253,0.748,0.029,0.008,0.078,0.17,0.002,1938,Grade B
2565,76749.66825,92213.44817,19.9973186,0.217218066,1.14301026,0.014486684,0.012215075,0.011737064,0.013286933,0.01254279,1958.539517,X56
1078,54000,70000,36.1,0.276,0.645,0.018,0.003,0.019,0.081,0.001,1965,X42
3122,66528.28513,84372.15059,31.31419369,0.107878897,1.075359937,0.014579294,0.008260637,0.311092339,0.150958588,0.021466113,1978.632828,X60
225,33736.9705,41297.14217,5.315775309,0.192774466,0.600079794,0.025283462,0.004098728,0.007988582,0.040738221,0.001472386,1946.033221,Grade A
3149,71407.58065,79530.85939,32.35566038,0.226470688,0.651150735,0.00777579,0.012577926,0.152664506,0.230965138,0.012841815,1979.367647,X60
3158,66813.59353,99033.75054,30.58823671,0.226185357,0.995842422,0.016275515,0.004473132,0.224742969,0.048394528,0.020463035,1979.118493,X60
4092,80144.40373,95209.53747,27.29612584,0.046713521,1.177899109,0.003353702,0.011824704,0.090562294,0.449783625,0.055676976,2005.701199,X70
1797,56866.55918,76659.94857,25.12466316,0.197487129,0.639493739,0.010491238,0.050962461,0.017752097,0.246605414,0.000794164,1958.678341,X46
3780,85056.64131,99411.49027,30.43714282,0.03580132,1.398157613,0.003893443,0.014093763,0.040985213,0.139919408,0.038618224,2016.067997,X70
2111,58000,69000,27.15,0.235,0.98,0.028,0.008,0.011,0.011,0.001,1957,X52
2305,61469.58967,91958.85113,27.15571664,0.175035152,0.918048582,0.02838765,0.022009895,0.003294337,0.036271501,0.023731396,1985.693266,X52
677,42255.95858,75631.56806,25.39180747,0.167973367,0.673509623,0.025606392,0.013928204,0.009038561,0.030669476,0.00171842,1961,Grade B
2043,53000,68000,36.8,0.225,1.04,0.015,0.009,0.01,0.013,0.012,1960,X52
487,34625.4391,52611.7311,32.01731278,0.050508807,0.529859966,0.01481707,0.016554695,0.012058993,0.077601006,0.000848329,1946.388807,Grade A
866,39447.14553,80587.88715,26.61931352,0.144517112,0.744351079,0.017713092,0.027801905,0.066027239,0.038556761,0.001320272,1931.512251,Grade B
2193,62000,85600,24.3,0.24,1.19,0.022,0.029,0.037,0.04,0.001,1960,X52
2395,76981.16193,95579.42586,26.92711309,0.238636845,1.290255467,0.014556524,0.014639295,0.064847331,0.125692842,0.013879078,1951.23589,X56
1080,47600,68500,39.8,0.136,0.766,0.018,0.027,0.03,0.017,0.001,1970,X42
955,38702.32443,71797.43317,26.35922471,0.17071647,0.510036367,0.023124636,0.012254019,0.080979966,0.037345735,0.000731024,1978.076664,Grade B
3898,79950.78875,94693.01001,29.58690593,0.043081863,1.19112804,0.001718321,0.012901966,0.003973616,0.145944705,0.074406214,2016.046678,X70
1388,61882.44989,77087.27256,43.8265105,0.168924197,0.967123028,0.024530211,0.012536964,0.084210842,0.036089478,0.004609052,1971.541754,X42
2741,77561.99621,94970.81921,26.0488014,0.226244179,0.614929385,0.009399793,0.00433215,0.059043295,0.181093522,0.01873467,1950.009353,X56
1480,52000,67500,28,0.241,0.659,0.016,0.005,0.008,0.257,0.001,1958,X46
3459,73221.32421,88731.88756,36.6529877,0.051899976,1.424639458,0.02103919,0.011213141,0.017665275,3.04E-05,0.043922408,1994.250449,X65
3241,71164.9354,97046.29047,26.09646105,0.198903412,1.183463901,0.019389989,0.00850001,0.21231336,0.08540871,0.022271975,1968.693135,X60
399,36514.10194,57448.51469,44.85127874,0.083839367,0.108834639,0.026976219,0.020231403,0.028238671,0.030030789,0.001068777,1947.234615,Grade A
1641,56455.12325,73063.35569,28.47667448,0.220402567,0.679302819,0.019419617,0.015499579,0.033322158,0.314223794,0.001706098,1952,X46
1047,46800,71500,38.6,0.279,0.74,0.025,0.009,0.015,0.017,0.001,1951,X42
2839,77072.69529,121594.5142,21.30088081,0.198027674,0.934572445,0.027304565,0.012713232,0.104554836,0.088040251,0.026831844,1955.985986,X56
4107,80470.13632,99998.94182,28.77054747,0.035527552,0.81676475,0.001677706,0.008548358,0.009080747,0.141195616,0.030662979,2005.583667,X70
593,42100,64500,39.2,0.271,0.441,0.025,0.005,0.007,0.012,0.001,1958,Grade B
3619,73563.36781,86178.49424,37.4489723,0.06904216,1.46104459,0.007743648,0.01099666,0.041779875,0.077372645,0.051843743,1976.296687,X65
1724,56147.80703,67770.80738,26.69626575,0.208719162,0.772109165,0.019886283,0.068011739,0.049944723,0.247715738,0.000675147,1971,X46
2490,77237.48843,109451.3305,23.03348575,0.217568157,1.05136084,0.019118699,0.016399558,0.046958029,0.073724393,0.017974151,1952.084161,X56
3353,70427.90985,94899.58208,17.23966618,0.121962749,1.526906129,0.00675526,0.018149687,0.060844401,0.050921937,0.025857898,1997.435144,X65
2101,69000,93000,34.5,0.266,1.21,0.02,0.01,0.044,0.032,0.001,1962,X52
2145,68000,85500,29.9,0.25,1.1,0.019,0.013,0.095,0.112,0.001,1962,X52
842,41493.15496,69673.47756,38.41971693,0.194444167,0.532808429,0.026262768,0.003229051,0.047739142,0.081404467,0.001365437,1964.664448,Grade B
3647,72810.40254,94067.38827,19.2771803,0.086160192,0.705209259,0.015112502,0.020397247,0.063496447,0.056970287,0.047297863,1989.968501,X65
1809,61544.64837,72859.49091,33.88559935,0.226738365,0.837923256,0.013825142,0.051591857,0.067223537,0.312520061,0.001572605,1959.135621,X46
3907,82453.04738,99009.56171,30.34183501,0.058997072,1.410994668,0.004229552,0.014135484,0.051657902,0.182487813,0.051293779,2012.340341,X70
146,34017.93616,43177.39977,24.08220577,0.108781451,0.642771378,0.018163816,0.010489177,0.026828143,0.106625342,0.001695382,1948.285798,Grade A
1710,58948.02354,72910.72326,24.82473511,0.186247945,0.863356469,0.025369726,0.054085976,0.043036828,0.280654476,0.001100703,1956,X46
2737,77181.52342,95183.67931,23.16759891,0.17805271,1.054602241,0.024545464,0.015783166,0.114361202,0.033868383,0.01611362,1952.980764,X56
2834,77123.68402,117764.1087,24.16759341,0.198147523,0.757389507,0.00418562,0.00960576,0.013075737,0.099367007,0.040374694,1956.001063,X56
1351,62720.13016,67983.9862,41.46116431,0.260882798,0.61326368,0.021867351,0.001609879,0.005302575,0.15192196,0.000981378,2006.611309,X42
2672,77516.69011,95072.1034,22.09970663,0.244808362,0.025179132,0.007427547,0.007534068,0.027531522,0.106807932,0.061003797,1952.459528,X56
3308,64651.02857,76159.56385,31.5287096,0.116868138,1.05269201,0.017220192,0.006110446,0.308570919,0.021840909,0.032101452,1966.042453,X60
3994,82894.10363,98021.19215,29.93525118,0.057909304,0.971917863,0.004643975,0.017879933,0.055922876,0.092639248,0.079501508,2011.345315,X70
3306,66326.55136,87159.73417,27.11370175,0.218413484,1.391093026,0.019334361,0.002117556,0.177416898,0.090128405,0.013682951,1971.436241,X60
386,34595.77437,41881.49329,49.67621447,0.058193397,0.424134788,0.023390933,0.009983792,0.032214142,0.031518488,0.001393691,1945.582082,Grade A
2388,75955.04078,97869.22958,22.37504976,0.217052191,1.253429373,0.01954656,0.011546743,0.042548375,0.157636143,0.028906347,1955,X56
431,35179.53951,57575.68851,37.30153507,0.113383903,0.536367643,0.024558801,0.012712783,0.032099294,0.087854024,0.0009809,1951.108466,Grade A
2524,76747.03405,89526.32025,22.25314798,0.24166593,1.199474738,0.019832054,0.014805816,0.04443934,0.13319299,0.025512828,1953.506423,X56
1316,61368.03426,72242.19265,47.61897332,0.274552966,0.622952635,0.012349666,0.001506335,0.016607493,0.189333333,0.003459589,1950.531331,X42
3234,63176.41205,92992.34619,29.00575812,0.221337588,1.147700701,0.020773464,0.012355165,0.276262319,0.116568542,0.011960691,1977.025433,X60
3247,65968.05522,85776.24455,25.4873926,0.216047905,0.887991953,0.021749531,0.007131933,0.329712124,0.122641668,0.019471819,1974.998324,X60
2660,77502.00709,108433.2907,23.22317178,0.181164761,1.013195347,0.003400642,0.020521803,0.088543433,0.13388463,0.045015219,1955.05351,X56
3697,75155.52097,90370.07635,18.51087559,0.202433258,1.418790225,0.001218784,0.013602433,0.026296734,0.045622976,0.059180252,1992.149239,X65
3661,74470.0701,90415.16422,31.09268534,0.117032675,1.217638709,0.011040045,0.020837385,0.042318576,0.046435974,0.036119342,2002.444801,X65
1908,51133.58373,71962.08931,27.12646342,0.252843333,0.729197071,0.02044255,0.050112513,0.036925485,0.351748997,0.000621685,1960.352585,X46
2435,76900.90503,96971.65326,26.56714624,0.217196843,0.982281178,0.021460982,0.014509096,0.052938542,0.105738465,0.018427314,1951.823211,X56
1500,54500,79500,30.8,0.221,0.857,0.013,0.014,0.017,0.06,0.001,1969,X46
3286,69195.02826,109295.4653,30.19597603,0.19311852,1.189167468,0.005608617,0.005373159,0.18130481,0.055893214,0.020685006,1979.882897,X60
4205,80101.25438,96814.50833,30.83114439,0.023078778,1.212656093,0.00052627,0.013659513,0.077774653,0.152900628,0.078543698,2011.841225,X70
2367,54572.37429,85643.76183,19.56200199,0.224351106,1.233281374,0.020912774,0.013502212,0.064127747,0.136394362,0.027343003,1979.320058,X52
3942,79292.44944,98869.63102,29.06252773,0.061462702,1.186937612,0.002946127,0.014257323,0.109343222,0.004960565,0.078607815,2013.775888,X70
572,53000,73500,33.4,0.224,0.09,0.015,0.009,0.022,0.017,0.001,1946,Grade B
2976,65049.86126,95128.60698,27.39836747,0.149647688,1.398462024,0.014431502,0.005193818,0.007804643,0.090433064,0.018177741,1990,X60
1163,64440,77767,23.2,0.257,0.879,0.018,0.009,0.008,0.006,0.001,1960,X42
1291,48965.29896,80395.27656,23.47737713,0.256183976,0.620332033,0.017023274,0.010389396,0.012945831,0.111601437,0.00095504,1941,X42
3450,75484.67721,91011.79724,17.01809296,0.155252723,1.480895551,0.016922262,0.017792443,0.002485789,0.12201979,0.047515117,1993.916487,X65
1635,53810.16642,72529.91956,33.40270976,0.270612004,0.826799575,0.01727676,0.039632198,0.010925512,0.24303905,0.001434228,1957,X46
3468,75347.07778,92455.29452,29.93642151,0.00184895,1.210840974,0.005509998,0.005319289,0.021877357,0.03108701,0.066534631,1975.533992,X65
