Repository: tmacleod/datasets

File: my_DB.csv (part 3 of 4)
ID,OD_WT_Ratio,Pipe_WT,Pipe_OD,Yield_Strength,Tensile_Strength,Pipe_Vintage,C,Mn,Nb,YS_TS_Ratio,C_Mn_Ratio,WT_OD_YS,WT_OD_C_Mn,YS_C,YS_Mn,WT_OD_YS_C,WT_OD_YS_Mn,WT_OD_YS_TS_C_Mn,Pipe_Grade
521,0.019607843,0.25,12.75,54000,74500,1959,0.19,0.75,0.002,0.725,0.253,1058.8,0.4542,10260,40500,10260.0,129094,0.32923,4
522,0.019607843,0.25,12.75,54000,72000,1958,0.27,0.83,0.002,0.750,0.325,1058.8,0.7143,14580,44820,14580.0,142864,0.53574,4
523,0.019607843,0.25,12.75,54000,70500,1958,0.205,0.641,0.001,0.766,0.320,1058.8,0.4189,11070,34614,11070.0,110332,0.32082,4
524,0.019607843,0.25,12.75,54000,69500,1958,0.238,0.748,0.001,0.777,0.318,1058.8,0.5675,12852,40392,12852.0,128750,0.44090,4
525,0.019607843,0.25,12.75,54000,71000,1958,0.197,0.712,0.001,0.761,0.277,1058.8,0.4471,10638,38448,10638.0,122553,0.34004,4
526,0.019607843,0.25,12.75,54000,71000,1958,0.231,0.732,0.001,0.761,0.316,1058.8,0.5390,12474,39528,12474.0,125996,0.40993,4
527,0.019607843,0.25,12.75,54500,70000,1958,0.25,0.57,0.002,0.779,0.439,1068.6,0.4542,13625,31065,13625.0,99020,0.35364,4
528,0.019607843,0.25,12.75,54500,69500,1958,0.249,0.71,0.002,0.784,0.351,1068.6,0.5635,13571,38695,13570.5,123340,0.44190,4
529,0.019607843,0.25,12.75,54500,68500,1958,0.241,0.736,0.001,0.796,0.327,1068.6,0.5654,13135,40112,13134.5,127857,0.44983,4
530,0.019607843,0.25,12.75,55000,80500,1958,0.28,0.872,0.001,0.683,0.321,1078.4,0.7783,15400,47960,15400.0,152873,0.53173,4
533,0.019607843,0.25,12.75,55500,74500,1958,0.219,0.677,0.001,0.745,0.323,1088.2,0.4726,12155,37574,12154.5,119766,0.35206,4
534,0.019607843,0.25,12.75,55500,71000,1958,0.173,0.652,0.001,0.782,0.265,1088.2,0.3595,9602,36186,9601.5,115343,0.28105,4
536,0.019607843,0.25,12.75,56000,73500,1958,0.26,0.76,0.002,0.762,0.342,1098.0,0.6299,14560,42560,14560.0,135660,0.47989,4
537,0.019607843,0.25,12.75,56000,76500,1958,0.268,0.773,0.001,0.732,0.347,1098.0,0.6603,15008,43288,15008.0,137981,0.48338,4
538,0.019607843,0.25,12.75,56500,74500,1958,0.216,0.559,0.004,0.758,0.386,1107.8,0.3849,12204,31584,12204.0,100672,0.29188,4
539,0.019607843,0.25,12.75,57000,72500,1958,0.253,0.784,0.003,0.786,0.323,1117.6,0.6322,14421,44688,14421.0,142443,0.49708,4
540,0.019607843,0.25,12.75,57000,76500,1958,0.293,0.905,0.001,0.745,0.324,1117.6,0.8452,16701,51585,16701.0,164427,0.62977,4
549,0.019607843,0.25,12.75,60000,79000,1958,0.29,0.81,0.002,0.759,0.358,1176.5,0.7487,17400,48600,17400.0,154913,0.56867,4
552,0.019607843,0.25,12.75,60000,74500,1958,0.219,0.677,0.001,0.805,0.323,1176.5,0.4726,13140,40620,13140.0,129476,0.38061,4
559,0.019607843,0.25,12.75,63000,73500,1958,0.241,0.736,0.001,0.857,0.327,1235.3,0.5654,15183,46368,15183.0,147798,0.48462,4
1042,0.019607843,0.25,12.75,48600,67400,1954,0.235,0.739,0.001,0.721,0.318,952.9,0.5536,11421,35915,11421.0,114480,0.39915,4
1043,0.019607843,0.25,12.75,50000,65700,1954,0.239,0.768,0.001,0.761,0.311,980.4,0.5851,11950,38400,11950.0,122400,0.44526,4
1142,0.019607843,0.25,12.75,52788,68279,1958,0.293,0.733,0.001,0.773,0.400,1035.1,0.6846,15467,38694,15466.9,123336,0.52926,4
1143,0.019607843,0.25,12.75,53232,69271,1958,0.293,0.733,0.001,0.768,0.400,1043.8,0.6846,15597,39019,15597.0,124373,0.52607,4
1144,0.019607843,0.25,12.75,54187,68674,1958,0.293,0.733,0.001,0.789,0.400,1062.5,0.6846,15877,39719,15876.8,126605,0.54016,4
1300,0.019607843,0.25,12.75,55433,72393,1954,0.244,0.749,0.001,0.766,0.326,1086.9,0.5825,13526,41519,13525.7,132343,0.44606,4
681,0.020372093,0.219,10.75,47900,58000,1957,0.19,0.616,0.002,0.826,0.308,975.8,0.2755,9101,29506,7972.5,69465,0.22756,4
682,0.020372093,0.219,10.75,49200,60000,1957,0.143,0.592,0.003,0.820,0.242,1002.3,0.1993,7036,29126,6163.2,68571,0.16343,4
684,0.020372093,0.219,10.75,51000,69500,1957,0.241,0.823,0.002,0.734,0.293,1039.0,0.4669,12291,41973,10766.9,98815,0.34265,4
686,0.020372093,0.219,10.75,52500,75000,1957,0.266,0.879,0.003,0.700,0.303,1069.5,0.5505,13965,46148,12233.3,108643,0.38532,4
687,0.020372093,0.219,10.75,52500,65500,1957,0.165,0.799,0.003,0.802,0.207,1069.5,0.3104,8663,41948,7588.4,98755,0.24877,4
698,0.020372093,0.219,10.75,62000,73500,1957,0.284,0.823,0.002,0.844,0.345,1263.1,0.5503,17608,51026,15424.6,120128,0.46417,4
1113,0.020372093,0.219,10.75,55500,72400,1954,0.248,0.777,0.001,0.767,0.319,1130.7,0.4537,13764,43124,12057.3,101523,0.34776,4
1051,0.021797101,0.188,8.625,52000,69500,1970,0.2,0.67,0.001,0.748,0.299,1133.4,0.2173,10400,34840,7820.8,56493,0.16257,4
1153,0.021797101,0.188,8.625,50700,69700,1968,0.239,0.617,0.001,0.727,0.387,1105.1,0.2391,12117,31282,9112.2,50724,0.17393,4
1155,0.021797101,0.188,8.625,54300,72900,1968,0.283,0.63,0.001,0.745,0.449,1183.6,0.2891,15367,34209,11555.9,55470,0.21534,4
1154,0.022028986,0.19,8.625,54800,73900,1968,0.286,0.642,0.001,0.742,0.445,1207.2,0.3009,15673,35182,11911.3,57654,0.22313,4
579,0.023255814,0.25,10.75,49000,77000,1952,0.24,0.6,0.002,0.636,0.400,1139.5,0.3870,11760,29400,11760.0,79013,0.24627,4
586,0.023255814,0.25,10.75,54000,69000,1954,0.219,0.769,0.001,0.783,0.285,1255.8,0.4526,11826,41526,11826.0,111601,0.35421,4
587,0.023255814,0.25,10.75,55500,77500,1954,0.216,0.933,0.002,0.716,0.232,1290.7,0.5416,11988,51782,11988.0,139163,0.38786,4
588,0.023255814,0.25,10.75,57000,74000,1955,0.212,0.839,0.001,0.770,0.253,1325.6,0.4780,12084,47823,12084.0,128524,0.36820,4
591,0.023255814,0.25,10.75,62000,81500,1953,0.28,0.71,0.002,0.761,0.394,1441.9,0.5343,17360,44020,17360.0,118304,0.40644,4
594,0.023255814,0.25,10.75,63500,77500,1955,0.212,0.839,0.001,0.819,0.253,1476.7,0.4780,13462,53277,13462.0,143181,0.39167,4
980,0.02354717,0.156,6.625,49200,67500,1961,0.183,0.953,0.001,0.729,0.192,1158.5,0.1802,9004,46888,5618.2,48458,0.13138,4
991,0.02354717,0.156,6.625,59000,73000,1961,0.183,0.953,0.001,0.808,0.192,1389.3,0.1802,10797,56227,6737.3,58111,0.14567,4
993,0.02354717,0.156,6.625,62000,79000,1968,0.221,0.744,0.003,0.785,0.297,1459.9,0.1699,13702,46128,8550.0,47673,0.13336,4
994,0.02354717,0.156,6.625,62500,79000,1968,0.248,0.662,0.001,0.791,0.375,1471.7,0.1697,15500,41375,9672.0,42761,0.13424,4
726,0.025391304,0.219,8.625,60500,75500,1963,0.24,0.89,0,0.801,0.270,1536.2,0.4035,14520,53845,12719.5,101706,0.32331,4
727,0.025391304,0.219,8.625,61000,75000,1953,0.248,0.732,0.001,0.813,0.339,1548.9,0.3429,15128,44652,13252.1,84342,0.27889,4
1253,0.025936599,0.225,8.675,59498,73047,1953,0.264,0.718,0.001,0.815,0.368,1543.2,0.3700,15707,42720,14136.7,83383,0.30136,4
371,0.025953488,0.279,10.75,43500,79500,1953,0.29,0.85,0.002,0.547,0.341,1129.0,0.7393,12615,36975,14078.3,110897,0.40453,4
372,0.025953488,0.279,10.75,51000,83500,1953,0.29,0.91,0.002,0.611,0.319,1323.6,0.7915,14790,46410,16505.6,139195,0.48343,4
373,0.025953488,0.279,10.75,54000,75500,1958,0.26,0.88,0.002,0.715,0.295,1401.5,0.6862,14040,47520,15668.6,142524,0.49081,4
912,0.028377358,0.188,6.625,53000,71000,1982,0.248,0.804,0.001,0.746,0.308,1504.0,0.2483,13144,42612,9884.3,53073,0.18538,4
913,0.028377358,0.188,6.625,54000,74000,1957,0.197,0.434,0.001,0.730,0.454,1532.4,0.1065,10638,23436,7999.8,29190,0.07771,4
924,0.028377358,0.188,6.625,60000,73000,1966,0.177,0.599,0.001,0.822,0.295,1702.6,0.1321,10620,35940,7986.2,44763,0.10854,4
928,0.028377358,0.188,6.625,61000,74500,1966,0.19,0.836,0.001,0.819,0.227,1731.0,0.1978,11590,50996,8715.7,63516,0.16199,4
283,0.02855814,0.307,10.75,54500,79500,1953,0.15,0.68,0.001,0.686,0.221,1556.4,0.3366,8175,37060,10038.9,122307,0.23077,4
602,0.028985507,0.25,8.625,48400,60000,1958,0.198,0.797,0.001,0.807,0.248,1402.9,0.3403,9583,38575,9583.2,83177,0.27448,4
1152,0.028985507,0.25,8.625,52100,69100,1968,0.223,0.571,0.001,0.754,0.391,1510.1,0.2746,11618,29749,11618.3,64146,0.20701,4
1103,0.029411765,0.375,12.75,51000,71500,1983,0.195,1.07,0.001,0.713,0.182,1500.0,0.9976,9945,54570,14917.5,260913,0.71158,4
936,0.031333333,0.188,6,61500,80500,1960,0.25,0.822,0.001,0.764,0.304,1927.0,0.2318,15375,50553,11562.0,57024,0.17709,4
942,0.041777778,0.188,4.5,57500,74000,1965,0.218,0.609,0.001,0.777,0.358,2402.2,0.1123,12535,35018,9426.3,29625,0.08727,4
305,0.007805556,0.281,36,54000,78500,1952,0.22,0.7,0.008,0.688,0.314,421.5,1.5579,11880,37800,16691.4,382385,1.07165,5
306,0.008264706,0.281,34,54000,83200,1967,0.23,0.121,0,0.649,1.901,446.3,0.2659,12420,6534,17450.1,62426,0.17257,5
307,0.008264706,0.281,34,56500,80000,1967,0.25,1.31,0,0.706,0.191,467.0,3.1289,14125,74015,19845.6,707139,2.20981,5
308,0.008264706,0.281,34,61000,86300,1967,0.24,1.09,0,0.707,0.220,504.1,2.4993,14640,66490,20569.2,635245,1.76662,5
309,0.008264706,0.281,34,61500,79500,1967,0.247,1.05,0.002,0.774,0.235,508.3,2.4778,15191,64575,21342.7,616950,1.91681,5
47,0.008458333,0.406,48,58800,80900,1973,0.19,1.37,0,0.727,0.139,497.4,5.0727,11172,80556,22679.2,1569875,3.68698,5
211,0.009176471,0.312,34,61100,84300,1967,0.28,1.19,0,0.725,0.235,560.7,3.5346,17108,72709,26688.5,771297,2.56184,5
310,0.009366667,0.281,30,52200,84500,1953,0.27,1.12,0,0.618,0.241,488.9,2.5492,14094,58464,19802.1,492852,1.57479,5
311,0.009366667,0.281,30,59000,79500,1953,0.23,1,0,0.742,0.230,552.6,1.9389,13570,59000,19065.9,497370,1.43893,5
312,0.009366667,0.281,30,60500,77500,1976,0.222,1.03,0.003,0.781,0.216,566.7,1.9276,13431,62315,18870.6,525315,1.50477,5
212,0.00975,0.312,32,56500,78000,1961,0.202,1,0.002,0.724,0.202,550.9,2.0168,11413,56500,17804.3,564096,1.46086,5
313,0.010035714,0.281,28,55000,74500,1971,0.199,1.072,0.006,0.738,0.186,552.0,1.6785,10945,58960,15377.7,463897,1.23914,5
314,0.010035714,0.281,28,58000,76500,1970,0.2,1.19,0.003,0.758,0.168,582.1,1.8726,11600,69020,16298.0,543049,1.41974,5
315,0.010035714,0.281,28,61000,81000,1970,0.21,1.29,0.003,0.753,0.163,612.2,2.1314,12810,78690,17998.1,619133,1.60516,5
316,0.010035714,0.281,28,63000,78000,1970,0.203,1.085,0.005,0.808,0.187,632.3,1.7330,12789,68355,17968.5,537817,1.39970,5
213,0.0104,0.312,30,46200,62800,1953,0.087,0.48,0,0.736,0.181,480.5,0.3909,4019,22176,6270.3,207567,0.28755,5
214,0.0104,0.312,30,56800,82100,1969,0.243,1.29,0.001,0.692,0.188,590.7,2.9341,13802,73272,21531.7,685826,2.02991,5
215,0.0104,0.312,30,57700,83200,1969,0.195,1.25,0.001,0.694,0.156,600.1,2.2815,11252,72125,17552.3,675090,1.58224,5
216,0.0104,0.312,30,61500,80700,1969,0.202,1.15,0.001,0.762,0.176,639.6,2.1743,12423,70725,19379.9,661986,1.65702,5
217,0.0104,0.312,30,66300,93500,1969,0.207,1.34,0.001,0.709,0.154,689.5,2.5963,13724,88842,21409.6,831561,1.84100,5
391,0.010416667,0.25,24,52900,74200,1948,0.23,0.75,0,0.713,0.307,551.0,1.0350,12167,39675,15208.8,238050,0.73789,5
392,0.010416667,0.25,24,55500,83500,1967,0.307,1.2,0.004,0.665,0.256,578.1,2.2104,17039,66600,21298.1,399600,1.46919,5
393,0.010416667,0.25,24,57500,78500,1953,0.23,0.79,0,0.732,0.291,599.0,1.0902,13225,45425,16531.3,272550,0.79855,5
394,0.010416667,0.25,24,58000,77000,1948,0.22,0.82,0,0.753,0.268,604.2,1.0824,12760,47560,15950.0,285360,0.81531,5
395,0.010416667,0.25,24,58000,79000,1948,0.27,0.73,0,0.734,0.370,604.2,1.1826,15660,42340,19575.0,254040,0.86824,5
396,0.010416667,0.25,24,59000,78000,1948,0.23,0.76,0,0.756,0.303,614.6,1.0488,13570,44840,16962.5,269040,0.79332,5
397,0.010416667,0.25,24,59000,83000,1948,0.24,0.89,0,0.711,0.270,614.6,1.2816,14160,52510,17700.0,315060,0.91102,5
398,0.010416667,0.25,24,60000,79500,1953,0.25,0.77,0.002,0.755,0.325,625.0,1.1550,15000,46200,18750.0,277200,0.87170,5
399,0.010416667,0.25,24,60500,82500,1953,0.3,0.93,0.002,0.733,0.323,630.2,1.6740,18150,56265,22687.5,337590,1.22760,5
400,0.010416667,0.25,24,62500,82500,1952,0.24,0.8,0.002,0.758,0.300,651.0,1.1520,15000,50000,18750.0,300000,0.87273,5
401,0.010416667,0.25,24,64700,82200,1952,0.25,0.75,0,0.787,0.333,674.0,1.1250,16175,48525,20218.8,291150,0.88549,5
402,0.010416667,0.25,24,65000,85000,1948,0.27,0.82,0,0.765,0.329,677.1,1.3284,17550,53300,21937.5,319800,1.01584,5
404,0.010416667,0.25,24,66000,78700,1948,0.27,0.9,0,0.839,0.300,687.5,1.4580,17820,59400,22275.0,356400,1.22272,5
317,0.010807692,0.281,26,53500,76000,1957,0.23,0.93,0,0.704,0.247,578.2,1.5628,12305,49755,17288.5,363510,1.10010,5
318,0.010807692,0.281,26,54500,76000,1954,0.255,1.049,0.003,0.717,0.243,589.0,1.9543,13898,57171,19526.0,417688,1.40145,5
319,0.010807692,0.281,26,62000,89000,1949,0.29,1.04,0,0.697,0.279,670.1,2.2035,17980,64480,25261.9,471091,1.53502,5
322,0.010807692,0.281,26,73000,81000,1956,0.29,1,0,0.901,0.290,789.0,2.1187,21170,73000,29743.9,533338,1.90948,5
1286,0.010807692,0.281,26,58436,78915,1954,0.239,0.996,0.001,0.740,0.240,631.6,1.7391,13966,58202,19622.5,425226,1.28783,5
1287,0.010807692,0.281,26,52702,78723,1954,0.239,0.996,0.001,0.669,0.240,569.6,1.7391,12596,52491,17697.1,383501,1.16429,5
1288,0.010807692,0.281,26,60063,80154,1954,0.268,1.155,0.001,0.749,0.232,649.1,2.2615,16097,69373,22616.1,506837,1.69464,5
1289,0.010807692,0.281,26,52903,79592,1954,0.268,1.155,0.001,0.665,0.232,571.8,2.2615,14178,61103,19920.1,446418,1.50317,5
1290,0.010807692,0.281,26,56444,76663,1954,0.249,0.961,0.001,0.736,0.259,610.0,1.7482,14055,54243,19746.7,396297,1.28717,5
1291,0.010807692,0.281,26,49770,75049,1954,0.249,0.961,0.001,0.663,0.259,537.9,1.7482,12393,47829,17411.8,349438,1.15938,5
1292,0.010807692,0.281,26,60398,83233,1954,0.279,1.082,0.002,0.726,0.258,652.8,2.2055,16851,65351,23675.7,477452,1.60044,5
1293,0.010807692,0.281,26,52622,82360,1954,0.279,1.082,0.002,0.639,0.258,568.7,2.2055,14682,56937,20627.6,415982,1.40917,5
1294,0.010807692,0.281,26,56169,78151,1954,0.258,0.995,0.002,0.719,0.259,607.1,1.8755,14492,55888,20360.7,408319,1.34798,5
1295,0.010807692,0.281,26,50686,77397,1954,0.258,0.995,0.002,0.655,0.259,547.8,1.8755,13077,50433,18373.2,368460,1.22825,5
652,0.01095,0.219,20,59500,78000,1968,0.308,1.11,0.001,0.763,0.277,651.5,1.4974,18326,66045,20067.0,289277,1.14227,5
653,0.01095,0.219,20,64000,81500,1968,0.249,1.08,0.002,0.785,0.231,700.8,1.1779,15936,69120,17449.9,302746,0.92495,5
654,0.01095,0.219,20,67000,91500,1968,0.258,1.06,0.019,0.732,0.243,733.7,1.1978,17286,71020,18928.2,311068,0.87711,5
655,0.01095,0.219,20,68000,91500,1968,0.235,1.08,0.001,0.743,0.218,744.6,1.1116,15980,73440,17498.1,321667,0.82614,5
656,0.01095,0.219,20,69000,93000,1968,0.266,1.21,0.001,0.742,0.220,755.6,1.4097,18354,83490,20097.6,365686,1.04594,5
657,0.01095,0.219,20,69000,93000,1968,0.266,1.21,0.001,0.742,0.220,755.6,1.4097,18354,83490,20097.6,365686,1.04594,5
658,0.01095,0.219,20,71500,94000,1968,0.258,1.15,0.001,0.761,0.224,782.9,1.2995,18447,82225,20199.5,360146,0.98848,5
409,0.011363636,0.25,22,61000,89000,1949,0.27,1.06,0.004,0.685,0.255,693.2,1.5741,16470,64660,20587.5,355630,1.07888,5
410,0.011363636,0.25,22,63000,89000,1949,0.28,1.01,0.004,0.708,0.277,715.9,1.5554,17640,63630,22050.0,349965,1.10101,5
411,0.011363636,0.25,22,63000,89000,1949,0.27,1.06,0.004,0.708,0.255,715.9,1.5741,17010,66780,21262.5,367290,1.11425,5
412,0.011363636,0.25,22,65000,91000,1949,0.28,1.01,0.004,0.714,0.277,738.6,1.5554,18200,65650,22750.0,361075,1.11100,5
642,0.0115,0.23,20,56500,84500,1968,0.268,1.12,0.001,0.669,0.239,649.8,1.3807,15142,63280,17413.3,291088,0.92321,5
643,0.0115,0.23,20,57000,74000,1968,0.27,1.06,0,0.770,0.255,655.5,1.3165,15390,60420,17698.5,277932,1.01408,5
644,0.0115,0.23,20,57500,76500,1968,0.252,1.17,0.001,0.752,0.215,661.3,1.3563,14490,67275,16663.5,309465,1.01941,5
645,0.0115,0.23,20,59500,79000,1968,0.252,1.17,0.001,0.753,0.215,684.3,1.3563,14994,69615,17243.1,320229,1.02149,5
646,0.0115,0.23,20,60100,82000,1968,0.28,1.08,0.002,0.733,0.259,691.2,1.3910,16828,64908,19352.2,298577,1.01953,5
647,0.0115,0.23,20,60500,82000,1968,0.248,1.16,0.001,0.738,0.214,695.8,1.3233,15004,70180,17254.6,322828,0.97636,5
648,0.0115,0.23,20,63500,83500,1968,0.268,1.12,0.001,0.760,0.239,730.3,1.3807,17018,71120,19570.7,327152,1.05002,5
649,0.0115,0.23,20,66500,91000,1968,0.236,1.22,0.029,0.731,0.193,764.8,1.3244,15694,81130,18048.1,373198,0.96785,5
650,0.0115,0.23,20,67500,88000,1968,0.248,1.16,0.001,0.767,0.214,776.3,1.3233,16740,78300,19251.0,360180,1.01505,5
651,0.0115,0.23,20,68000,88500,1968,0.236,1.22,0.029,0.768,0.193,782.0,1.3244,16048,82960,18455.2,381616,1.01764,5
1272,0.0115,0.23,20,65253,78765,1968,0.289,1.17,0.001,0.828,0.247,750.4,1.5554,18858,76346,21686.8,351192,1.28857,5
323,0.011708333,0.281,24,52600,72250,1958,0.24,1.09,0.004,0.728,0.220,615.9,1.7642,12624,57334,17736.7,386660,1.28441,5
324,0.011708333,0.281,24,56500,79000,1952,0.261,0.948,0.003,0.715,0.275,661.5,1.6687,14747,53562,20718.8,361222,1.19340,5
325,0.011708333,0.281,24,58000,78500,1952,0.269,1.07,0.004,0.739,0.251,679.1,1.9411,15602,62060,21920.8,418533,1.43421,5
326,0.011708333,0.281,24,59000,81500,1960,0.257,1.1,0.001,0.724,0.234,690.8,1.9065,15163,64900,21304.0,437686,1.38019,5
327,0.011708333,0.281,24,59500,79500,1952,0.243,1.01,0.003,0.748,0.241,696.6,1.6552,14459,60095,20314.2,405281,1.23878,5
328,0.011708333,0.281,24,60000,82500,1960,0.263,1.11,0.001,0.727,0.237,702.5,1.9688,15780,66600,22170.9,449150,1.43184,5
329,0.011708333,0.281,24,60300,78100,1952,0.278,0.982,0.002,0.772,0.283,706.0,1.8411,16763,59215,23552.6,399343,1.42148,5
330,0.011708333,0.281,24,62500,83000,1952,0.269,1.07,0.004,0.753,0.251,731.8,1.9411,16813,66875,23621.6,451005,1.46169,5
331,0.011708333,0.281,24,64500,88000,1952,0.264,0.976,0.003,0.733,0.270,755.2,1.7377,17028,62952,23924.3,424548,1.27364,5
333,0.011708333,0.281,24,68000,85500,1960,0.25,1.1,0.001,0.795,0.227,796.2,1.8546,17000,74800,23885.0,504451,1.47500,5
218,0.012,0.312,26,62000,82550,1951,0.25,0.91,0.003,0.751,0.275,744.0,1.8455,15500,56420,24180.0,457679,1.38607,5
219,0.012,0.312,26,66500,85500,1951,0.243,1.11,0.001,0.778,0.219,798.0,2.1880,16160,73815,25208.8,598787,1.70182,5
220,0.012,0.312,26,67000,85500,1951,0.261,0.99,0.001,0.784,0.264,804.0,2.0961,17487,66330,27279.7,538069,1.64253,5
210,0.012019231,0.3125,26,64500,82000,1951,0.23,1.03,0,0.787,0.223,775.2,1.9248,14835,66435,23179.7,539784,1.51403,5
659,0.012166667,0.219,18,60000,82000,1962,0.262,1.16,0.001,0.732,0.226,730.0,1.1981,15720,69600,17213.4,274363,0.87662,5
59,0.0125,0.375,30,43200,79500,1957,0.272,1.1,0.003,0.543,0.247,540.0,3.3660,11750,47520,22032.0,534600,1.82907,5
60,0.0125,0.375,30,45700,80500,1957,0.272,1.1,0.003,0.568,0.247,571.3,3.3660,12430,50270,23307.0,565538,1.91088,5
61,0.0125,0.375,30,52000,80000,1957,0.243,1.06,0.003,0.650,0.229,650.0,2.8978,12636,55120,23692.5,620100,1.88355,5
62,0.0125,0.375,30,53000,79000,1957,0.252,1.12,0.003,0.671,0.225,662.5,3.1752,13356,59360,25042.5,667800,2.13020,5
63,0.0125,0.375,30,53000,79500,1957,0.252,1.12,0.003,0.667,0.225,662.5,3.1752,13356,59360,25042.5,667800,2.11680,5
64,0.0125,0.375,30,55800,82600,1952,0.24,0.98,0.003,0.676,0.245,697.5,2.6460,13392,54684,25110.0,615195,1.78749,5
65,0.0125,0.375,30,55800,82600,1952,0.27,1.08,0.003,0.676,0.250,697.5,3.2805,15066,60264,28248.8,677970,2.21612,5
66,0.0125,0.375,30,56600,82500,1952,0.24,0.98,0.003,0.686,0.245,707.5,2.6460,13584,55468,25470.0,624015,1.81532,5
67,0.0125,0.375,30,56600,82500,1952,0.27,1.08,0.003,0.686,0.250,707.5,3.2805,15282,61128,28653.8,687690,2.25062,5
68,0.0125,0.375,30,57500,81000,1957,0.243,1.06,0.003,0.710,0.229,718.8,2.8978,13973,60950,26198.4,685688,2.05706,5
417,0.0125,0.25,20,54500,79500,1949,0.269,0.981,0.002,0.686,0.274,681.3,1.3194,14661,53465,18325.6,267323,0.90453,5
418,0.0125,0.25,20,57400,78500,1967,0.156,1.07,0.024,0.731,0.146,717.5,0.8346,8954,61418,11193.0,307090,0.61027,5
419,0.0125,0.25,20,58100,82700,1967,0.242,1.16,0.001,0.703,0.209,726.3,1.4036,14060,67396,17575.3,336980,0.98608,5
420,0.0125,0.25,20,63300,80900,1967,0.157,1.07,0.023,0.782,0.147,791.3,0.8400,9938,67731,12422.6,338655,0.65722,5
422,0.0125,0.25,20,63500,87000,1973,0.245,1.24,0.019,0.730,0.198,793.8,1.5190,15558,78740,19446.9,393700,1.10870,5
335,0.012772727,0.281,22,58500,82500,1952,0.262,0.968,0.003,0.709,0.271,747.2,1.5679,15327,56628,21534.4,350074,1.11175,5
222,0.013,0.312,24,57000,80500,1948,0.239,1.005,0.001,0.708,0.238,741.0,1.7986,13623,57285,21251.9,428950,1.27353,5
223,0.013,0.312,24,59000,84500,1948,0.309,1.15,0.001,0.698,0.269,767.0,2.6609,18231,67850,28440.4,508061,1.85788,5
224,0.013,0.312,24,61000,82500,1948,0.246,1.175,0.001,0.739,0.209,793.0,2.1644,15006,71675,23409.4,536702,1.60035,5
225,0.013,0.312,24,62500,84000,1948,0.246,1.01,0.001,0.744,0.244,812.5,1.8605,15375,63125,23985.0,472680,1.38428,5
226,0.013,0.312,24,63000,87500,1948,0.244,1.205,0.001,0.720,0.202,819.0,2.2016,15372,75915,23980.3,568452,1.58517,5
227,0.013,0.312,24,63500,87000,1948,0.285,1.12,0.001,0.730,0.254,825.5,2.3902,18098,71120,28232.1,532547,1.74455,5
1224,0.013,0.312,24,53500,67000,1948,0.293,0.96,0.001,0.799,0.305,695.5,2.1062,15676,51360,24453.8,384584,1.68184,5
1225,0.013,0.312,24,60900,82200,1948,0.241,1.14,0.001,0.741,0.211,791.7,2.0573,14677,69426,22896.0,519862,1.52417,5
1226,0.013,0.312,24,60400,82200,1948,0.268,1.06,0.001,0.735,0.253,785.2,2.1272,16187,64024,25252.0,479412,1.56305,5
1227,0.013,0.312,24,64500,84900,1948,0.278,1.01,0.001,0.760,0.275,838.5,2.1025,17931,65145,27972.4,487806,1.59729,5
954,0.013490196,0.172,12.75,53000,65000,1965,0.222,0.89,0.001,0.815,0.249,715.0,0.4333,11766,47170,10118.8,103444,0.35330,5
955,0.013490196,0.172,12.75,59500,79500,1965,0.273,1.13,0.001,0.748,0.242,802.7,0.6765,16244,67235,13969.4,147446,0.50633,5
299,0.013636364,0.3,22,51500,84000,1949,0.276,1.15,0.001,0.613,0.240,702.3,2.0948,14214,59225,21321.0,390885,1.28434,5
661,0.0136875,0.219,16,58500,85000,1961,0.3,1.14,0.001,0.688,0.263,800.7,1.1984,17550,66690,19217.3,233682,0.82476,5
428,0.013888889,0.25,18,45600,69000,1978,0.281,1.22,0.002,0.661,0.230,633.3,1.5427,12814,55632,16017.0,250344,1.01952,5
430,0.013888889,0.25,18,55000,73500,1960,0.173,0.95,0.001,0.748,0.182,763.9,0.7396,9515,52250,11893.8,235125,0.55342,5
431,0.013888889,0.25,18,57500,77500,1960,0.188,0.919,0.001,0.742,0.205,798.6,0.7775,10810,52843,13512.5,237791,0.57684,5
151,0.014333333,0.344,24,64000,91000,1972,0.183,1.41,0.001,0.703,0.130,917.3,2.1303,11712,90240,20144.6,745021,1.49823,5
1255,0.014333333,0.344,24,65947,77332,1972,0.105,1.3,0.001,0.853,0.081,945.2,1.1269,6924,85731,11910.0,707796,0.96103,5
1256,0.014333333,0.344,24,65941,86952,1972,0.186,1.23,0.001,0.758,0.151,945.2,1.8888,12265,81107,21095.8,669623,1.43240,5
957,0.014511628,0.156,10.75,55500,82500,1977,0.254,1.25,0.001,0.673,0.203,805.4,0.5324,14097,69375,10995.7,116342,0.35819,5
807,0.014745098,0.188,12.75,58000,74000,1963,0.261,0.936,0.002,0.784,0.279,855.2,0.5856,15138,54288,14229.7,130128,0.45897,5
337,0.015611111,0.281,18,53500,75500,1950,0.29,0.71,0,0.709,0.408,835.2,1.0414,15515,37985,21798.6,192128,0.73798,5
1049,0.015615385,0.406,26,60000,81500,1998,0.073,0.87,0.022,0.736,0.084,936.9,0.6704,4380,52200,8891.4,551023,0.49355,5
77,0.015625,0.375,24,54000,79000,1952,0.265,1.01,0.001,0.684,0.262,843.8,2.4089,14310,54540,26831.3,490860,1.64656,5
78,0.015625,0.375,24,60500,80500,1959,0.29,1.15,0.003,0.752,0.252,945.3,3.0015,17545,69575,32896.9,626175,2.25579,5
79,0.015625,0.375,24,62500,87000,1952,0.289,1.2,0.001,0.718,0.241,976.6,3.1212,18063,75000,33867.2,675000,2.24224,5
80,0.015625,0.375,24,63000,85000,1959,0.23,1.16,0.002,0.741,0.198,984.4,2.4012,14490,73080,27168.8,657720,1.77971,5
81,0.015625,0.375,24,66000,93500,1952,0.272,1.15,0.001,0.706,0.237,1031.3,2.8152,17952,75900,33660.0,683100,1.98720,5
82,0.015625,0.375,24,67000,84000,1959,0.31,1.15,0.003,0.798,0.270,1046.9,3.2085,20770,77050,38943.8,693450,2.55916,5
85,0.015625,0.375,24,78200,85100,1952,0.275,1.11,0.001,0.919,0.248,1221.9,2.7473,21505,86802,40321.9,781218,2.52450,5
86,0.015625,0.375,24,81000,84700,1952,0.264,1.01,0.001,0.956,0.261,1265.6,2.3998,21384,81810,40095.0,736290,2.29493,5
88,0.015625,0.375,24,85000,89500,1952,0.27,1.14,0.001,0.950,0.237,1328.1,2.7702,22950,96900,43031.3,872100,2.63092,5
439,0.015625,0.25,16,53000,73000,1954,0.25,0.77,0.002,0.726,0.325,828.1,0.7700,13250,40810,16562.5,163240,0.55904,5
440,0.015625,0.25,16,53000,86500,1954,0.231,1.16,0.001,0.613,0.199,828.1,1.0718,12243,61480,15303.8,245920,0.65673,5
442,0.015625,0.25,16,54000,68000,1960,0.177,0.47,0.002,0.794,0.377,843.8,0.3328,9558,25380,11947.5,101520,0.26425,5
443,0.015625,0.25,16,55000,73000,1954,0.27,0.86,0.002,0.753,0.314,859.4,0.9288,14850,47300,18562.5,189200,0.69978,5
444,0.015625,0.25,16,55000,81000,1972,0.258,1.19,0.019,0.679,0.217,859.4,1.2281,14190,65450,17737.5,261800,0.83388,5
445,0.015625,0.25,16,55500,71500,1961,0.247,0.848,0.004,0.776,0.291,867.2,0.8378,13709,47064,17135.6,188256,0.65034,5
446,0.015625,0.25,16,56000,76000,1954,0.27,0.89,0.002,0.737,0.303,875.0,0.9612,15120,49840,18900.0,199360,0.70825,5
447,0.015625,0.25,16,56000,79500,1960,0.307,1.09,0.002,0.704,0.282,875.0,1.3385,17192,61040,21490.0,244160,0.94286,5
450,0.015625,0.25,16,57500,78000,1972,0.232,1.15,0.016,0.737,0.202,898.4,1.0672,13340,66125,16675.0,264500,0.78672,5
451,0.015625,0.25,16,58000,72500,1973,0.186,1.1,0.025,0.800,0.169,906.3,0.8184,10788,63800,13485.0,255200,0.65472,5
452,0.015625,0.25,16,58000,72500,1954,0.225,0.85,0.001,0.800,0.265,906.3,0.7650,13050,49300,16312.5,197200,0.61200,5
454,0.015625,0.25,16,58500,72000,1954,0.25,0.92,0.001,0.813,0.272,914.1,0.9200,14625,53820,18281.3,215280,0.74750,5
455,0.015625,0.25,16,59000,86500,1961,0.274,1.23,0.003,0.682,0.223,921.9,1.3481,16166,72570,20207.5,290280,0.91950,5
456,0.015625,0.25,16,60000,85000,1961,0.288,1.18,0.003,0.706,0.244,937.5,1.3594,17280,70800,21600.0,283200,0.95955,5
457,0.015625,0.25,16,61000,85500,1961,0.268,1.17,0.003,0.713,0.229,953.1,1.2542,16348,71370,20435.0,285480,0.89484,5
458,0.015625,0.25,16,61500,82000,1961,0.306,1.02,0.001,0.750,0.300,960.9,1.2485,18819,62730,23523.8,250920,0.93636,5
459,0.015625,0.25,16,61500,81500,1961,0.314,1.05,0.002,0.755,0.299,960.9,1.3188,19311,64575,24138.8,258300,0.99517,5
460,0.015625,0.25,16,61500,88500,1961,0.266,1.17,0.004,0.695,0.227,960.9,1.2449,16359,71955,20448.8,287820,0.86509,5
461,0.015625,0.25,16,62500,93000,1961,0.279,1.15,0.004,0.672,0.243,976.6,1.2834,17438,71875,21796.9,287500,0.86250,5
462,0.015625,0.25,16,63000,87500,1961,0.275,1.25,0.004,0.720,0.220,984.4,1.3750,17325,78750,21656.3,315000,0.99000,5
463,0.015625,0.25,16,63500,83000,1969,0.25,1.05,0.001,0.765,0.238,992.2,1.0500,15875,66675,19843.8,266700,0.80331,5
464,0.015625,0.25,16,66000,90500,1966,0.253,1.23,0.001,0.729,0.206,1031.3,1.2448,16698,81180,20872.5,324720,0.90778,5
1259,0.015625,0.25,16,64509,80594,1954,0.27,0.794,0.001,0.800,0.340,1008.0,0.8575,17417,51220,21771.8,204881,0.68638,5
1279,0.015625,0.25,16,56363,72828,1968,0.246,0.892,0.001,0.774,0.276,880.7,0.8777,13865,50276,17331.6,201103,0.67929,5
158,0.015636364,0.344,22,59500,82000,1952,0.266,1.04,0.003,0.726,0.256,930.4,2.0936,15827,61880,27222.4,468308,1.51914,5
757,0.015921569,0.203,12.75,53000,68000,1964,0.225,1.04,0.012,0.779,0.216,843.8,0.6057,11925,55120,12103.9,142664,0.47205,5
760,0.015921569,0.203,12.75,62000,78500,1969,0.251,1.03,0.017,0.790,0.244,987.1,0.6691,15562,63860,15795.4,165286,0.52849,5
761,0.015921569,0.203,12.75,65000,82500,1969,0.268,1.12,0.016,0.788,0.239,1034.9,0.7769,17420,72800,17681.3,188425,0.61209,5
762,0.015921569,0.203,12.75,65500,81000,1969,0.269,1.2,0.01,0.809,0.224,1042.9,0.8355,17620,78600,17883.8,203436,0.67561,5
763,0.015921569,0.203,12.75,70000,91500,1969,0.262,1.15,0.014,0.765,0.228,1114.5,0.7798,18340,80500,18615.1,208354,0.59660,5
1270,0.015921569,0.203,12.75,61950,81701,1972,0.2,0.972,0.036,0.758,0.206,986.3,0.5032,12390,60215,12575.9,155853,0.38152,5
338,0.016902256,0.281,16.625,55000,87500,1954,0.248,1.21,0.002,0.629,0.205,929.6,1.4019,13640,66550,19164.2,310897,0.88117,5
663,0.017176471,0.219,12.75,54500,70000,1969,0.199,1.04,0.014,0.779,0.191,936.1,0.5779,10846,56680,11875.8,158265,0.44992,5
664,0.017176471,0.219,12.75,55500,73500,1962,0.28,1.07,0,0.755,0.262,953.3,0.8366,15540,59385,17016.3,165818,0.63169,5
665,0.017176471,0.219,12.75,57000,72500,1962,0.251,0.967,0.001,0.786,0.260,979.1,0.6777,14307,55119,15666.2,153906,0.53283,5
666,0.017176471,0.219,12.75,57000,72500,1962,0.243,0.968,0.001,0.786,0.251,979.1,0.6568,13851,55176,15166.8,154065,0.51638,5
667,0.017176471,0.219,12.75,57000,72000,1962,0.243,0.968,0.001,0.792,0.251,979.1,0.6568,13851,55176,15166.8,154065,0.51997,5
668,0.017176471,0.219,12.75,57500,72500,1962,0.251,0.967,0.001,0.793,0.260,987.6,0.6777,14433,55603,15803.6,155256,0.53751,5
669,0.017176471,0.219,12.75,59000,73500,1962,0.246,0.952,0.001,0.803,0.258,1013.4,0.6539,14514,56168,15892.8,156835,0.52492,5
670,0.017176471,0.219,12.75,60500,77000,1962,0.264,0.908,0.001,0.786,0.291,1039.2,0.6693,15972,54934,17489.3,153389,0.52591,5
671,0.017176471,0.219,12.75,61500,84000,1962,0.32,1.1,0,0.732,0.291,1056.4,0.9829,19680,67650,21549.6,188896,0.71960,5
672,0.017176471,0.219,12.75,61500,81500,1962,0.18,1.17,0.001,0.755,0.154,1056.4,0.5880,11070,71955,12121.7,200916,0.44374,5
673,0.017176471,0.219,12.75,61500,73000,1962,0.243,0.968,0.001,0.842,0.251,1056.4,0.6568,14945,59532,16364.2,166228,0.55334,5
674,0.017176471,0.219,12.75,63500,80000,1962,0.25,0.942,0.001,0.794,0.265,1090.7,0.6576,15875,59817,17383.1,167024,0.52195,5
675,0.017176471,0.219,12.75,67000,93000,1962,0.32,1,0.029,0.720,0.320,1150.8,0.8935,21440,67000,23476.8,187081,0.64372,5
676,0.017176471,0.219,12.75,67000,80500,1962,0.251,0.967,0.001,0.832,0.260,1150.8,0.6777,16817,64789,18414.6,180907,0.56407,5
1098,0.017176471,0.219,12.75,65900,83300,1968,0.168,1.03,0.024,0.791,0.163,1131.9,0.4832,11071,67877,12123.0,189530,0.38224,5
1119,0.017176471,0.219,12.75,56500,75500,1961,0.222,1.03,0.001,0.748,0.216,970.5,0.6385,12543,58195,13734.6,162495,0.47780,5
1242,0.017176471,0.219,12.75,49100,78000,1962,0.286,0.89,0.001,0.629,0.321,843.4,0.7107,14043,43699,15376.6,122019,0.44740,5
1243,0.017176471,0.219,12.75,47900,76000,1962,0.291,1.01,0.001,0.630,0.288,822.8,0.8207,13939,48379,15263.1,135086,0.51724,5
159,0.0172,0.344,20,55800,81000,1952,0.25,1.1,0,0.689,0.227,959.8,1.8920,13950,61380,23994.0,422294,1.30338,5
160,0.0172,0.344,20,57000,76000,1952,0.27,1.1,0.001,0.750,0.245,980.4,2.0434,15390,62700,26470.8,431376,1.53252,5
161,0.0172,0.344,20,61000,84000,1952,0.266,1.06,0.001,0.726,0.251,1049.2,1.9399,16226,64660,27908.7,444861,1.40873,5
163,0.0172,0.344,20,69500,79000,1952,0.23,0.93,0,0.880,0.247,1195.4,1.4716,15985,64635,27494.2,444689,1.29466,5
248,0.017333333,0.312,18,55900,68650,1970,0.21,1.02,0.021,0.814,0.206,968.9,1.2029,11739,57018,18312.8,320213,0.97953,5
249,0.017333333,0.312,18,56500,67500,1970,0.2,1.1,0.021,0.837,0.182,979.3,1.2355,11300,62150,17628.0,349034,1.03418,5
250,0.017333333,0.312,18,63500,78000,1969,0.199,1.1,0.006,0.814,0.181,1100.7,1.2293,12637,69850,19712.9,392278,1.00081,5
815,0.017488372,0.188,10.75,50500,69000,1970,0.153,0.55,0.002,0.732,0.278,883.2,0.1701,7727,27775,7262.9,56133,0.12447,5
819,0.017488372,0.188,10.75,54500,69500,1970,0.192,0.76,0.025,0.784,0.253,953.1,0.2949,10464,41420,9836.2,83710,0.23126,5
820,0.017488372,0.188,10.75,54500,71000,1970,0.191,0.85,0.028,0.768,0.225,953.1,0.3281,10410,46325,9784.9,93623,0.25186,5
821,0.017488372,0.188,10.75,54500,71000,1970,0.173,0.82,0.023,0.768,0.211,953.1,0.2867,9429,44690,8862.8,90318,0.22007,5
822,0.017488372,0.188,10.75,54500,72500,1970,0.196,0.93,0.027,0.752,0.211,953.1,0.3684,10682,50685,10041.1,102434,0.27693,5
823,0.017488372,0.188,10.75,55000,75000,1970,0.185,1.04,0.031,0.733,0.178,961.9,0.3888,10175,57200,9564.5,115601,0.28515,5
824,0.017488372,0.188,10.75,55000,71500,1970,0.195,0.89,0.026,0.769,0.219,961.9,0.3507,10725,48950,10081.5,98928,0.26980,5
825,0.017488372,0.188,10.75,55000,69500,1970,0.158,0.78,0.024,0.791,0.203,961.9,0.2491,8690,42900,8168.6,86701,0.19710,5
826,0.017488372,0.188,10.75,56000,73000,1970,0.192,0.86,0.03,0.767,0.223,979.3,0.3337,10752,48160,10106.9,97331,0.25599,5
827,0.017488372,0.188,10.75,56000,71000,1970,0.157,0.78,0.024,0.789,0.201,979.3,0.2475,8792,43680,8264.5,88277,0.19520,5
828,0.017488372,0.188,10.75,56500,73500,1970,0.167,0.083,0.03,0.769,2.012,988.1,0.0280,9436,4690,8869.4,9477,0.02153,5
830,0.017488372,0.188,10.75,57500,70500,1970,0.169,0.9,0.034,0.816,0.188,1005.6,0.3074,9718,51750,9134.5,104587,0.25071,5
831,0.017488372,0.188,10.75,57800,83400,1972,0.259,1.13,0.002,0.693,0.229,1010.8,0.5915,14970,65314,14072.0,132000,0.40993,5
832,0.017488372,0.188,10.75,58000,71500,1970,0.173,0.81,0.03,0.811,0.214,1014.3,0.2832,10034,46980,9432.0,94947,0.22973,5
833,0.017488372,0.188,10.75,58000,75000,1970,0.195,1,0.029,0.773,0.195,1014.3,0.3941,11310,58000,10631.4,117218,0.30477,5
834,0.017488372,0.188,10.75,58000,82000,1973,0.253,1.33,0.001,0.707,0.190,1014.3,0.6800,14674,77140,13793.6,155900,0.48101,5
835,0.017488372,0.188,10.75,58500,83000,1972,0.24,1.18,0.004,0.705,0.203,1023.1,0.5723,14040,69030,13197.6,139510,0.40340,5
836,0.017488372,0.188,10.75,58500,73500,1970,0.167,0.82,0.03,0.796,0.204,1023.1,0.2768,9770,47970,9183.3,96947,0.22027,5
837,0.017488372,0.188,10.75,59000,74500,1970,0.185,0.94,0.025,0.792,0.197,1031.8,0.3515,10915,55460,10260.1,112085,0.27833,5
838,0.017488372,0.188,10.75,59000,74500,1970,0.185,0.94,0.025,0.792,0.197,1031.8,0.3515,10915,55460,10260.1,112085,0.27833,5
839,0.017488372,0.188,10.75,59500,70500,1970,0.182,0.81,0.03,0.844,0.225,1040.6,0.2979,10829,48195,10179.3,97402,0.25145,5
840,0.017488372,0.188,10.75,60500,73500,1970,0.162,0.85,0.029,0.823,0.191,1058.0,0.2783,9801,51425,9212.9,103930,0.22907,5
841,0.017488372,0.188,10.75,61000,82000,1970,0.167,1,0.032,0.744,0.167,1066.8,0.3375,10187,61000,9575.8,123281,0.25107,5
842,0.017488372,0.188,10.75,61000,88000,1973,0.275,1.42,0.001,0.693,0.194,1066.8,0.7892,16775,86620,15768.5,175059,0.54706,5
843,0.017488372,0.188,10.75,61500,79500,1970,0.18,0.931,0.038,0.774,0.193,1075.5,0.3387,11070,57257,10405.8,115715,0.26200,5
844,0.017488372,0.188,10.75,61500,80000,1970,0.168,1.03,0.028,0.769,0.163,1075.5,0.3497,10332,63345,9712.1,128020,0.26884,5
845,0.017488372,0.188,10.75,61500,81500,1973,0.253,1.33,0.001,0.755,0.190,1075.5,0.6800,15560,81795,14625.9,165308,0.51316,5
846,0.017488372,0.188,10.75,62000,78500,1970,0.189,1.03,0.03,0.790,0.183,1084.3,0.3934,11718,63860,11014.9,129061,0.31073,5
847,0.017488372,0.188,10.75,62000,79500,1970,0.189,0.94,0.035,0.780,0.201,1084.3,0.3591,11718,58280,11014.9,117784,0.28001,5
848,0.017488372,0.188,10.75,62500,83000,1973,0.24,1.12,0.01,0.753,0.214,1093.0,0.5432,15000,70000,14100.0,141470,0.40907,5
849,0.017488372,0.188,10.75,63000,77000,1970,0.172,0.78,0.03,0.818,0.221,1101.8,0.2711,10836,49140,10185.8,99312,0.22184,5
850,0.017488372,0.188,10.75,63000,86500,1972,0.25,1.22,0.002,0.728,0.205,1101.8,0.6164,15750,76860,14805.0,155334,0.44894,5
851,0.017488372,0.188,10.75,69500,86000,1972,0.24,1.18,0.004,0.808,0.203,1215.4,0.5723,16680,82010,15679.2,165742,0.46254,5
852,0.017488372,0.188,10.75,69500,79000,1970,0.18,0.931,0.038,0.880,0.193,1215.4,0.3387,12510,64705,11759.4,130768,0.29795,5
1026,0.017488372,0.188,10.75,56800,79200,1970,0.165,0.933,0.034,0.717,0.177,993.3,0.3111,9372,52994,8809.7,107102,0.22313,5
1027,0.017488372,0.188,10.75,62800,78300,1970,0.192,0.927,0.033,0.802,0.207,1098.3,0.3597,12058,58216,11334.1,117654,0.28850,5
361,0.0175,0.28,16,56500,72500,1954,0.249,0.856,0.002,0.779,0.291,988.8,0.9549,14069,48364,19695.9,216671,0.74415,5
341,0.0175625,0.281,16,50600,79800,1954,0.252,1.24,0.002,0.634,0.203,888.7,1.4049,12751,62744,17915.4,282097,0.89083,5
342,0.0175625,0.281,16,57000,69000,1955,0.223,0.835,0.002,0.826,0.267,1001.1,0.8372,12711,47595,17859.0,213987,0.69158,5
343,0.0175625,0.281,16,58200,71000,1955,0.23,0.9,0.002,0.820,0.256,1022.1,0.9307,13386,52380,18807.3,235500,0.76289,5
344,0.0175625,0.281,16,63500,82500,1955,0.234,0.816,0.002,0.770,0.287,1115.2,0.8585,14859,51816,20876.9,232965,0.66077,5
147,0.0179,0.358,20,54500,87000,1949,0.26,1.2,0.002,0.626,0.217,975.6,2.2339,14170,65400,25364.3,468264,1.39941,5
148,0.0179,0.358,20,57000,87500,1949,0.26,1.2,0.002,0.651,0.217,1020.3,2.2339,14820,68400,26527.8,489744,1.45524,5
958,0.018086957,0.156,8.625,51500,66500,1971,0.258,0.68,0.002,0.774,0.379,931.5,0.2361,13287,35020,10363.9,47119,0.18281,5
961,0.018086957,0.156,8.625,55500,73000,1962,0.206,1.11,0.001,0.760,0.186,1003.8,0.3077,11433,61605,8917.7,82890,0.23391,5
962,0.018086957,0.156,8.625,56000,80500,1966,0.29,1.18,0.003,0.696,0.246,1012.9,0.4604,16240,66080,12667.2,88911,0.32030,5
963,0.018086957,0.156,8.625,56000,72500,1971,0.211,0.649,0.001,0.772,0.325,1012.9,0.1843,11816,36344,9216.5,48901,0.14232,5
964,0.018086957,0.156,8.625,56500,74000,1962,0.22,1.18,0.001,0.764,0.186,1021.9,0.3493,12430,66670,9695.4,89704,0.26669,5
965,0.018086957,0.156,8.625,57000,76000,1962,0.227,1.1,0.001,0.750,0.206,1031.0,0.3360,12939,62700,10092.4,84363,0.25198,5
966,0.018086957,0.156,8.625,60000,85000,1965,0.291,1.25,0.001,0.706,0.233,1085.2,0.4894,17460,75000,13618.8,100913,0.34548,5
967,0.018086957,0.156,8.625,60500,93000,1965,0.291,1.25,0.001,0.651,0.233,1094.3,0.4894,17606,75625,13732.3,101753,0.31839,5
968,0.018086957,0.156,8.625,60500,86000,1962,0.264,1.13,0.001,0.703,0.234,1094.3,0.4014,15972,68365,12458.2,91985,0.28237,5
970,0.018086957,0.156,8.625,61500,82500,1969,0.27,1.21,0.02,0.745,0.223,1112.3,0.4396,16605,74415,12951.9,100125,0.32768,5
971,0.018086957,0.156,8.625,62000,75500,1969,0.255,1.08,0.018,0.821,0.236,1121.4,0.3706,15810,66960,12331.8,90095,0.30429,5
972,0.018086957,0.156,8.625,67000,86000,1962,0.206,1.11,0.001,0.779,0.186,1211.8,0.3077,13802,74370,10765.6,100065,0.23969,5
973,0.018086957,0.156,8.625,68500,85000,1962,0.22,1.18,0.001,0.806,0.186,1239.0,0.3493,15070,80830,11754.6,108757,0.28149,5
975,0.018086957,0.156,8.625,71500,90500,1962,0.264,1.13,0.001,0.790,0.234,1293.2,0.4014,18876,80795,14723.3,108710,0.31712,5
976,0.018086957,0.156,8.625,73000,87000,1962,0.227,1.1,0.001,0.839,0.206,1320.3,0.3360,16571,80300,12925.4,108044,0.28191,5
1191,0.01875,0.375,20,49457,74336,1970,0.199,1.12,0.001,0.665,0.178,927.3,1.6716,9842,55392,18453.6,415439,1.11214,5
1192,0.01875,0.375,20,47817,76060,1970,0.199,1.12,0.001,0.629,0.178,896.6,1.6716,9516,53555,17841.7,401663,1.05089,5
768,0.018883721,0.203,10.75,55500,77000,1967,0.19,1.03,0.002,0.721,0.184,1048.0,0.4271,10545,57165,10703.2,124748,0.30782,5
770,0.018883721,0.203,10.75,68700,82300,1967,0.16,0.88,0.024,0.835,0.182,1297.3,0.3073,10992,60456,11156.9,131930,0.25649,5
771,0.018883721,0.203,10.75,71600,88100,1967,0.19,0.91,0.025,0.813,0.209,1352.1,0.3773,13604,65156,13808.1,142187,0.30665,5
251,0.0192,0.312,16.25,55500,71500,1974,0.233,0.78,0.002,0.776,0.299,1065.6,0.9214,12932,43290,20173.1,219480,0.71523,5
279,0.01925,0.308,16,57000,66500,1967,0.132,1.14,0.018,0.857,0.116,1097.3,0.7416,7524,64980,11587.0,320221,0.63563,5
1004,0.019320755,0.128,6.625,70400,89900,1980,0.26,0.7,0.003,0.783,0.371,1360.2,0.1543,18304,49280,11714.6,41789,0.12086,5
1082,0.0195,0.312,16,57800,75400,1952,0.259,0.979,0.001,0.767,0.265,1127.1,1.2658,14970,56586,23353.5,282478,0.97032,5
1083,0.0195,0.312,16,59800,76600,1952,0.254,0.965,0.001,0.781,0.263,1166.1,1.2236,15189,57707,23695.2,288073,0.95523,5
484,0.019607843,0.25,12.75,40800,67400,2007,0.224,1.15,0.001,0.605,0.195,800.0,0.8211,9139,46920,11424.0,149558,0.49705,5
490,0.019607843,0.25,12.75,47500,77000,1963,0.306,1.3,0.001,0.617,0.235,931.4,1.2680,14535,61750,18168.8,196828,0.78220,5
494,0.019607843,0.25,12.75,48700,80000,1963,0.306,1.3,0.001,0.609,0.235,954.9,1.2680,14902,63310,18627.8,201801,0.77189,5
509,0.019607843,0.25,12.75,51500,66000,1968,0.172,1.19,0.021,0.780,0.145,1009.8,0.6524,8858,61285,11072.5,195346,0.50908,5
511,0.019607843,0.25,12.75,51900,78700,1962,0.14,0.88,0,0.659,0.159,1017.6,0.3927,7266,45672,9082.5,145580,0.25897,5
515,0.019607843,0.25,12.75,52700,79000,1962,0.14,0.88,0,0.667,0.159,1033.3,0.3927,7378,46376,9222.5,147824,0.26197,5
520,0.019607843,0.25,12.75,53500,64000,1968,0.17,0.987,0,0.836,0.172,1049.0,0.5348,9095,52805,11368.8,168314,0.44708,5
542,0.019607843,0.25,12.75,57000,79000,1961,0.267,1.17,0.001,0.722,0.228,1117.6,0.9957,15219,66690,19023.8,212574,0.71845,5
543,0.019607843,0.25,12.75,58000,74000,1954,0.234,0.96,0.002,0.784,0.244,1137.3,0.7160,13572,55680,16965.0,177480,0.56122,5
545,0.019607843,0.25,12.75,58500,77000,1961,0.256,1.15,0.001,0.760,0.223,1147.1,0.9384,14976,67275,18720.0,214439,0.71294,5
546,0.019607843,0.25,12.75,58500,81000,1961,0.255,1.17,0.001,0.722,0.218,1147.1,0.9510,14918,68445,18646.9,218168,0.68683,5
