Repository: tmacleod/datasets

File: my_DB_Rev1.csv (part 3 of 4)
ID,OD_WT_Ratio,Pipe_WT,Pipe_OD,Yield_Strength,Tensile_Strength,Pipe_Vintage,C,Mn,Nb,YS/TS,C/Mn,WT/OD*YS,WT*OD*C*Mn,YS*C,YS*Mn,WT*YS*C,WT*OD*YS*Mn,WT*OD*YS*TS*C*Mn,Pipe_Grade
528,0.019607843,0.25,12.75,54500,69500,1958,0.249,0.71,0.002,0.78,0.351,1068.6,0.5635,13571,38695,3392.6,123340,0.44190,4
529,0.019607843,0.25,12.75,54500,68500,1958,0.241,0.736,0.001,0.80,0.327,1068.6,0.5654,13135,40112,3283.6,127857,0.44983,4
530,0.019607843,0.25,12.75,55000,80500,1958,0.28,0.872,0.001,0.68,0.321,1078.4,0.7783,15400,47960,3850.0,152873,0.53173,4
533,0.019607843,0.25,12.75,55500,74500,1958,0.219,0.677,0.001,0.74,0.323,1088.2,0.4726,12155,37574,3038.6,119766,0.35206,4
534,0.019607843,0.25,12.75,55500,71000,1958,0.173,0.652,0.001,0.78,0.265,1088.2,0.3595,9602,36186,2400.4,115343,0.28105,4
536,0.019607843,0.25,12.75,56000,73500,1958,0.26,0.76,0.002,0.76,0.342,1098.0,0.6299,14560,42560,3640.0,135660,0.47989,4
537,0.019607843,0.25,12.75,56000,76500,1958,0.268,0.773,0.001,0.73,0.347,1098.0,0.6603,15008,43288,3752.0,137981,0.48338,4
538,0.019607843,0.25,12.75,56500,74500,1958,0.216,0.559,0.004,0.76,0.386,1107.8,0.3849,12204,31584,3051.0,100672,0.29188,4
539,0.019607843,0.25,12.75,57000,72500,1958,0.253,0.784,0.003,0.79,0.323,1117.6,0.6322,14421,44688,3605.3,142443,0.49708,4
540,0.019607843,0.25,12.75,57000,76500,1958,0.293,0.905,0.001,0.75,0.324,1117.6,0.8452,16701,51585,4175.3,164427,0.62977,4
549,0.019607843,0.25,12.75,60000,79000,1958,0.29,0.81,0.002,0.76,0.358,1176.5,0.7487,17400,48600,4350.0,154913,0.56867,4
552,0.019607843,0.25,12.75,60000,74500,1958,0.219,0.677,0.001,0.81,0.323,1176.5,0.4726,13140,40620,3285.0,129476,0.38061,4
559,0.019607843,0.25,12.75,63000,73500,1958,0.241,0.736,0.001,0.86,0.327,1235.3,0.5654,15183,46368,3795.8,147798,0.48462,4
1042,0.019607843,0.25,12.75,48600,67400,1954,0.235,0.739,0.001,0.72,0.318,952.9,0.5536,11421,35915,2855.3,114480,0.39915,4
1043,0.019607843,0.25,12.75,50000,65700,1954,0.239,0.768,0.001,0.76,0.311,980.4,0.5851,11950,38400,2987.5,122400,0.44526,4
1142,0.019607843,0.25,12.75,52788,68279,1958,0.293,0.733,0.001,0.77,0.400,1035.1,0.6846,15467,38694,3866.7,123336,0.52926,4
1143,0.019607843,0.25,12.75,53232,69271,1958,0.293,0.733,0.001,0.77,0.400,1043.8,0.6846,15597,39019,3899.2,124373,0.52607,4
1144,0.019607843,0.25,12.75,54187,68674,1958,0.293,0.733,0.001,0.79,0.400,1062.5,0.6846,15877,39719,3969.2,126605,0.54016,4
1300,0.019607843,0.25,12.75,55433,72393,1954,0.244,0.749,0.001,0.77,0.326,1086.9,0.5825,13526,41519,3381.4,132343,0.44606,4
681,0.020372093,0.219,10.75,47900,58000,1957,0.19,0.616,0.002,0.83,0.308,975.8,0.2755,9101,29506,1993.1,69465,0.22756,4
682,0.020372093,0.219,10.75,49200,60000,1957,0.143,0.592,0.003,0.82,0.242,1002.3,0.1993,7036,29126,1540.8,68571,0.16343,4
684,0.020372093,0.219,10.75,51000,69500,1957,0.241,0.823,0.002,0.73,0.293,1039.0,0.4669,12291,41973,2691.7,98815,0.34265,4
686,0.020372093,0.219,10.75,52500,75000,1957,0.266,0.879,0.003,0.70,0.303,1069.5,0.5505,13965,46148,3058.3,108643,0.38532,4
687,0.020372093,0.219,10.75,52500,65500,1957,0.165,0.799,0.003,0.80,0.207,1069.5,0.3104,8663,41948,1897.1,98755,0.24877,4
698,0.020372093,0.219,10.75,62000,73500,1957,0.284,0.823,0.002,0.84,0.345,1263.1,0.5503,17608,51026,3856.2,120128,0.46417,4
1113,0.020372093,0.219,10.75,55500,72400,1954,0.248,0.777,0.001,0.77,0.319,1130.7,0.4537,13764,43124,3014.3,101523,0.34776,4
1051,0.021797101,0.188,8.625,52000,69500,1970,0.2,0.67,0.001,0.75,0.299,1133.4,0.2173,10400,34840,1955.2,56493,0.16257,4
1153,0.021797101,0.188,8.625,50700,69700,1968,0.239,0.617,0.001,0.73,0.387,1105.1,0.2391,12117,31282,2278.1,50724,0.17393,4
1155,0.021797101,0.188,8.625,54300,72900,1968,0.283,0.63,0.001,0.74,0.449,1183.6,0.2891,15367,34209,2889.0,55470,0.21534,4
1154,0.022028986,0.19,8.625,54800,73900,1968,0.286,0.642,0.001,0.74,0.445,1207.2,0.3009,15673,35182,2977.8,57654,0.22313,4
579,0.023255814,0.25,10.75,49000,77000,1952,0.24,0.6,0.002,0.64,0.400,1139.5,0.3870,11760,29400,2940.0,79013,0.24627,4
586,0.023255814,0.25,10.75,54000,69000,1954,0.219,0.769,0.001,0.78,0.285,1255.8,0.4526,11826,41526,2956.5,111601,0.35421,4
587,0.023255814,0.25,10.75,55500,77500,1954,0.216,0.933,0.002,0.72,0.232,1290.7,0.5416,11988,51782,2997.0,139163,0.38786,4
588,0.023255814,0.25,10.75,57000,74000,1955,0.212,0.839,0.001,0.77,0.253,1325.6,0.4780,12084,47823,3021.0,128524,0.36820,4
591,0.023255814,0.25,10.75,62000,81500,1953,0.28,0.71,0.002,0.76,0.394,1441.9,0.5343,17360,44020,4340.0,118304,0.40644,4
594,0.023255814,0.25,10.75,63500,77500,1955,0.212,0.839,0.001,0.82,0.253,1476.7,0.4780,13462,53277,3365.5,143181,0.39167,4
980,0.02354717,0.156,6.625,49200,67500,1961,0.183,0.953,0.001,0.73,0.192,1158.5,0.1802,9004,46888,1404.6,48458,0.13138,4
991,0.02354717,0.156,6.625,59000,73000,1961,0.183,0.953,0.001,0.81,0.192,1389.3,0.1802,10797,56227,1684.3,58111,0.14567,4
993,0.02354717,0.156,6.625,62000,79000,1968,0.221,0.744,0.003,0.78,0.297,1459.9,0.1699,13702,46128,2137.5,47673,0.13336,4
994,0.02354717,0.156,6.625,62500,79000,1968,0.248,0.662,0.001,0.79,0.375,1471.7,0.1697,15500,41375,2418.0,42761,0.13424,4
726,0.025391304,0.219,8.625,60500,75500,1963,0.24,0.89,0,0.80,0.270,1536.2,0.4035,14520,53845,3179.9,101706,0.32331,4
727,0.025391304,0.219,8.625,61000,75000,1953,0.248,0.732,0.001,0.81,0.339,1548.9,0.3429,15128,44652,3313.0,84342,0.27889,4
1253,0.025936599,0.225,8.675,59498,73047,1953,0.264,0.718,0.001,0.81,0.368,1543.2,0.3700,15707,42720,3534.2,83383,0.30136,4
371,0.025953488,0.279,10.75,43500,79500,1953,0.29,0.85,0.002,0.55,0.341,1129.0,0.7393,12615,36975,3519.6,110897,0.40453,4
372,0.025953488,0.279,10.75,51000,83500,1953,0.29,0.91,0.002,0.61,0.319,1323.6,0.7915,14790,46410,4126.4,139195,0.48343,4
373,0.025953488,0.279,10.75,54000,75500,1958,0.26,0.88,0.002,0.72,0.295,1401.5,0.6862,14040,47520,3917.2,142524,0.49081,4
912,0.028377358,0.188,6.625,53000,71000,1982,0.248,0.804,0.001,0.75,0.308,1504.0,0.2483,13144,42612,2471.1,53073,0.18538,4
913,0.028377358,0.188,6.625,54000,74000,1957,0.197,0.434,0.001,0.73,0.454,1532.4,0.1065,10638,23436,1999.9,29190,0.07771,4
924,0.028377358,0.188,6.625,60000,73000,1966,0.177,0.599,0.001,0.82,0.295,1702.6,0.1321,10620,35940,1996.6,44763,0.10854,4
928,0.028377358,0.188,6.625,61000,74500,1966,0.19,0.836,0.001,0.82,0.227,1731.0,0.1978,11590,50996,2178.9,63516,0.16199,4
283,0.02855814,0.307,10.75,54500,79500,1953,0.15,0.68,0.001,0.69,0.221,1556.4,0.3366,8175,37060,2509.7,122307,0.23077,4
602,0.028985507,0.25,8.625,48400,60000,1958,0.198,0.797,0.001,0.81,0.248,1402.9,0.3403,9583,38575,2395.8,83177,0.27448,4
1152,0.028985507,0.25,8.625,52100,69100,1968,0.223,0.571,0.001,0.75,0.391,1510.1,0.2746,11618,29749,2904.6,64146,0.20701,4
1103,0.029411765,0.375,12.75,51000,71500,1983,0.195,1.07,0.001,0.71,0.182,1500.0,0.9976,9945,54570,3729.4,260913,0.71158,4
936,0.031333333,0.188,6,61500,80500,1960,0.25,0.822,0.001,0.76,0.304,1927.0,0.2318,15375,50553,2890.5,57024,0.17709,4
942,0.041777778,0.188,4.5,57500,74000,1965,0.218,0.609,0.001,0.78,0.358,2402.2,0.1123,12535,35018,2356.6,29625,0.08727,4
305,0.007805556,0.281,36,54000,78500,1952,0.22,0.7,0.008,0.69,0.314,421.5,1.5579,11880,37800,3338.3,382385,1.07165,5
306,0.008264706,0.281,34,54000,83200,1967,0.23,0.121,0,0.65,1.901,446.3,0.2659,12420,6534,3490.0,62426,0.17257,5
307,0.008264706,0.281,34,56500,80000,1967,0.25,1.31,0,0.71,0.191,467.0,3.1289,14125,74015,3969.1,707139,2.20981,5
308,0.008264706,0.281,34,61000,86300,1967,0.24,1.09,0,0.71,0.220,504.1,2.4993,14640,66490,4113.8,635245,1.76662,5
309,0.008264706,0.281,34,61500,79500,1967,0.247,1.05,0.002,0.77,0.235,508.3,2.4778,15191,64575,4268.5,616950,1.91681,5
47,0.008458333,0.406,48,58800,80900,1973,0.19,1.37,0,0.73,0.139,497.4,5.0727,11172,80556,4535.8,1569875,3.68698,5
211,0.009176471,0.312,34,61100,84300,1967,0.28,1.19,0,0.72,0.235,560.7,3.5346,17108,72709,5337.7,771297,2.56184,5
310,0.009366667,0.281,30,52200,84500,1953,0.27,1.12,0,0.62,0.241,488.9,2.5492,14094,58464,3960.4,492852,1.57479,5
311,0.009366667,0.281,30,59000,79500,1953,0.23,1,0,0.74,0.230,552.6,1.9389,13570,59000,3813.2,497370,1.43893,5
312,0.009366667,0.281,30,60500,77500,1976,0.222,1.03,0.003,0.78,0.216,566.7,1.9276,13431,62315,3774.1,525315,1.50477,5
212,0.00975,0.312,32,56500,78000,1961,0.202,1,0.002,0.72,0.202,550.9,2.0168,11413,56500,3560.9,564096,1.46086,5
313,0.010035714,0.281,28,55000,74500,1971,0.199,1.072,0.006,0.74,0.186,552.0,1.6785,10945,58960,3075.5,463897,1.23914,5
314,0.010035714,0.281,28,58000,76500,1970,0.2,1.19,0.003,0.76,0.168,582.1,1.8726,11600,69020,3259.6,543049,1.41974,5
315,0.010035714,0.281,28,61000,81000,1970,0.21,1.29,0.003,0.75,0.163,612.2,2.1314,12810,78690,3599.6,619133,1.60516,5
316,0.010035714,0.281,28,63000,78000,1970,0.203,1.085,0.005,0.81,0.187,632.3,1.7330,12789,68355,3593.7,537817,1.39970,5
213,0.0104,0.312,30,46200,62800,1953,0.087,0.48,0,0.74,0.181,480.5,0.3909,4019,22176,1254.1,207567,0.28755,5
214,0.0104,0.312,30,56800,82100,1969,0.243,1.29,0.001,0.69,0.188,590.7,2.9341,13802,73272,4306.3,685826,2.02991,5
215,0.0104,0.312,30,57700,83200,1969,0.195,1.25,0.001,0.69,0.156,600.1,2.2815,11252,72125,3510.5,675090,1.58224,5
216,0.0104,0.312,30,61500,80700,1969,0.202,1.15,0.001,0.76,0.176,639.6,2.1743,12423,70725,3876.0,661986,1.65702,5
217,0.0104,0.312,30,66300,93500,1969,0.207,1.34,0.001,0.71,0.154,689.5,2.5963,13724,88842,4281.9,831561,1.84100,5
391,0.010416667,0.25,24,52900,74200,1948,0.23,0.75,0,0.71,0.307,551.0,1.0350,12167,39675,3041.8,238050,0.73789,5
392,0.010416667,0.25,24,55500,83500,1967,0.307,1.2,0.004,0.66,0.256,578.1,2.2104,17039,66600,4259.6,399600,1.46919,5
393,0.010416667,0.25,24,57500,78500,1953,0.23,0.79,0,0.73,0.291,599.0,1.0902,13225,45425,3306.3,272550,0.79855,5
394,0.010416667,0.25,24,58000,77000,1948,0.22,0.82,0,0.75,0.268,604.2,1.0824,12760,47560,3190.0,285360,0.81531,5
395,0.010416667,0.25,24,58000,79000,1948,0.27,0.73,0,0.73,0.370,604.2,1.1826,15660,42340,3915.0,254040,0.86824,5
396,0.010416667,0.25,24,59000,78000,1948,0.23,0.76,0,0.76,0.303,614.6,1.0488,13570,44840,3392.5,269040,0.79332,5
397,0.010416667,0.25,24,59000,83000,1948,0.24,0.89,0,0.71,0.270,614.6,1.2816,14160,52510,3540.0,315060,0.91102,5
398,0.010416667,0.25,24,60000,79500,1953,0.25,0.77,0.002,0.75,0.325,625.0,1.1550,15000,46200,3750.0,277200,0.87170,5
399,0.010416667,0.25,24,60500,82500,1953,0.3,0.93,0.002,0.73,0.323,630.2,1.6740,18150,56265,4537.5,337590,1.22760,5
400,0.010416667,0.25,24,62500,82500,1952,0.24,0.8,0.002,0.76,0.300,651.0,1.1520,15000,50000,3750.0,300000,0.87273,5
401,0.010416667,0.25,24,64700,82200,1952,0.25,0.75,0,0.79,0.333,674.0,1.1250,16175,48525,4043.8,291150,0.88549,5
402,0.010416667,0.25,24,65000,85000,1948,0.27,0.82,0,0.76,0.329,677.1,1.3284,17550,53300,4387.5,319800,1.01584,5
404,0.010416667,0.25,24,66000,78700,1948,0.27,0.9,0,0.84,0.300,687.5,1.4580,17820,59400,4455.0,356400,1.22272,5
317,0.010807692,0.281,26,53500,76000,1957,0.23,0.93,0,0.70,0.247,578.2,1.5628,12305,49755,3457.7,363510,1.10010,5
318,0.010807692,0.281,26,54500,76000,1954,0.255,1.049,0.003,0.72,0.243,589.0,1.9543,13898,57171,3905.2,417688,1.40145,5
319,0.010807692,0.281,26,62000,89000,1949,0.29,1.04,0,0.70,0.279,670.1,2.2035,17980,64480,5052.4,471091,1.53502,5
322,0.010807692,0.281,26,73000,81000,1956,0.29,1,0,0.90,0.290,789.0,2.1187,21170,73000,5948.8,533338,1.90948,5
1286,0.010807692,0.281,26,58436,78915,1954,0.239,0.996,0.001,0.74,0.240,631.6,1.7391,13966,58202,3924.5,425226,1.28783,5
1287,0.010807692,0.281,26,52702,78723,1954,0.239,0.996,0.001,0.67,0.240,569.6,1.7391,12596,52491,3539.4,383501,1.16429,5
1288,0.010807692,0.281,26,60063,80154,1954,0.268,1.155,0.001,0.75,0.232,649.1,2.2615,16097,69373,4523.2,506837,1.69464,5
1289,0.010807692,0.281,26,52903,79592,1954,0.268,1.155,0.001,0.66,0.232,571.8,2.2615,14178,61103,3984.0,446418,1.50317,5
1290,0.010807692,0.281,26,56444,76663,1954,0.249,0.961,0.001,0.74,0.259,610.0,1.7482,14055,54243,3949.3,396297,1.28717,5
1291,0.010807692,0.281,26,49770,75049,1954,0.249,0.961,0.001,0.66,0.259,537.9,1.7482,12393,47829,3482.4,349438,1.15938,5
1292,0.010807692,0.281,26,60398,83233,1954,0.279,1.082,0.002,0.73,0.258,652.8,2.2055,16851,65351,4735.1,477452,1.60044,5
1293,0.010807692,0.281,26,52622,82360,1954,0.279,1.082,0.002,0.64,0.258,568.7,2.2055,14682,56937,4125.5,415982,1.40917,5
1294,0.010807692,0.281,26,56169,78151,1954,0.258,0.995,0.002,0.72,0.259,607.1,1.8755,14492,55888,4072.1,408319,1.34798,5
1295,0.010807692,0.281,26,50686,77397,1954,0.258,0.995,0.002,0.65,0.259,547.8,1.8755,13077,50433,3674.6,368460,1.22825,5
652,0.01095,0.219,20,59500,78000,1968,0.308,1.11,0.001,0.76,0.277,651.5,1.4974,18326,66045,4013.4,289277,1.14227,5
653,0.01095,0.219,20,64000,81500,1968,0.249,1.08,0.002,0.79,0.231,700.8,1.1779,15936,69120,3490.0,302746,0.92495,5
654,0.01095,0.219,20,67000,91500,1968,0.258,1.06,0.019,0.73,0.243,733.7,1.1978,17286,71020,3785.6,311068,0.87711,5
655,0.01095,0.219,20,68000,91500,1968,0.235,1.08,0.001,0.74,0.218,744.6,1.1116,15980,73440,3499.6,321667,0.82614,5
656,0.01095,0.219,20,69000,93000,1968,0.266,1.21,0.001,0.74,0.220,755.6,1.4097,18354,83490,4019.5,365686,1.04594,5
657,0.01095,0.219,20,69000,93000,1968,0.266,1.21,0.001,0.74,0.220,755.6,1.4097,18354,83490,4019.5,365686,1.04594,5
658,0.01095,0.219,20,71500,94000,1968,0.258,1.15,0.001,0.76,0.224,782.9,1.2995,18447,82225,4039.9,360146,0.98848,5
409,0.011363636,0.25,22,61000,89000,1949,0.27,1.06,0.004,0.69,0.255,693.2,1.5741,16470,64660,4117.5,355630,1.07888,5
410,0.011363636,0.25,22,63000,89000,1949,0.28,1.01,0.004,0.71,0.277,715.9,1.5554,17640,63630,4410.0,349965,1.10101,5
411,0.011363636,0.25,22,63000,89000,1949,0.27,1.06,0.004,0.71,0.255,715.9,1.5741,17010,66780,4252.5,367290,1.11425,5
412,0.011363636,0.25,22,65000,91000,1949,0.28,1.01,0.004,0.71,0.277,738.6,1.5554,18200,65650,4550.0,361075,1.11100,5
642,0.0115,0.23,20,56500,84500,1968,0.268,1.12,0.001,0.67,0.239,649.8,1.3807,15142,63280,3482.7,291088,0.92321,5
643,0.0115,0.23,20,57000,74000,1968,0.27,1.06,0,0.77,0.255,655.5,1.3165,15390,60420,3539.7,277932,1.01408,5
644,0.0115,0.23,20,57500,76500,1968,0.252,1.17,0.001,0.75,0.215,661.3,1.3563,14490,67275,3332.7,309465,1.01941,5
645,0.0115,0.23,20,59500,79000,1968,0.252,1.17,0.001,0.75,0.215,684.3,1.3563,14994,69615,3448.6,320229,1.02149,5
646,0.0115,0.23,20,60100,82000,1968,0.28,1.08,0.002,0.73,0.259,691.2,1.3910,16828,64908,3870.4,298577,1.01953,5
647,0.0115,0.23,20,60500,82000,1968,0.248,1.16,0.001,0.74,0.214,695.8,1.3233,15004,70180,3450.9,322828,0.97636,5
648,0.0115,0.23,20,63500,83500,1968,0.268,1.12,0.001,0.76,0.239,730.3,1.3807,17018,71120,3914.1,327152,1.05002,5
649,0.0115,0.23,20,66500,91000,1968,0.236,1.22,0.029,0.73,0.193,764.8,1.3244,15694,81130,3609.6,373198,0.96785,5
650,0.0115,0.23,20,67500,88000,1968,0.248,1.16,0.001,0.77,0.214,776.3,1.3233,16740,78300,3850.2,360180,1.01505,5
651,0.0115,0.23,20,68000,88500,1968,0.236,1.22,0.029,0.77,0.193,782.0,1.3244,16048,82960,3691.0,381616,1.01764,5
1272,0.0115,0.23,20,65253,78765,1968,0.289,1.17,0.001,0.83,0.247,750.4,1.5554,18858,76346,4337.4,351192,1.28857,5
323,0.011708333,0.281,24,52600,72250,1958,0.24,1.09,0.004,0.73,0.220,615.9,1.7642,12624,57334,3547.3,386660,1.28441,5
324,0.011708333,0.281,24,56500,79000,1952,0.261,0.948,0.003,0.72,0.275,661.5,1.6687,14747,53562,4143.8,361222,1.19340,5
325,0.011708333,0.281,24,58000,78500,1952,0.269,1.07,0.004,0.74,0.251,679.1,1.9411,15602,62060,4384.2,418533,1.43421,5
326,0.011708333,0.281,24,59000,81500,1960,0.257,1.1,0.001,0.72,0.234,690.8,1.9065,15163,64900,4260.8,437686,1.38019,5
327,0.011708333,0.281,24,59500,79500,1952,0.243,1.01,0.003,0.75,0.241,696.6,1.6552,14459,60095,4062.8,405281,1.23878,5
328,0.011708333,0.281,24,60000,82500,1960,0.263,1.11,0.001,0.73,0.237,702.5,1.9688,15780,66600,4434.2,449150,1.43184,5
329,0.011708333,0.281,24,60300,78100,1952,0.278,0.982,0.002,0.77,0.283,706.0,1.8411,16763,59215,4710.5,399343,1.42148,5
330,0.011708333,0.281,24,62500,83000,1952,0.269,1.07,0.004,0.75,0.251,731.8,1.9411,16813,66875,4724.3,451005,1.46169,5
331,0.011708333,0.281,24,64500,88000,1952,0.264,0.976,0.003,0.73,0.270,755.2,1.7377,17028,62952,4784.9,424548,1.27364,5
333,0.011708333,0.281,24,68000,85500,1960,0.25,1.1,0.001,0.80,0.227,796.2,1.8546,17000,74800,4777.0,504451,1.47500,5
218,0.012,0.312,26,62000,82550,1951,0.25,0.91,0.003,0.75,0.275,744.0,1.8455,15500,56420,4836.0,457679,1.38607,5
219,0.012,0.312,26,66500,85500,1951,0.243,1.11,0.001,0.78,0.219,798.0,2.1880,16160,73815,5041.8,598787,1.70182,5
220,0.012,0.312,26,67000,85500,1951,0.261,0.99,0.001,0.78,0.264,804.0,2.0961,17487,66330,5455.9,538069,1.64253,5
210,0.012019231,0.3125,26,64500,82000,1951,0.23,1.03,0,0.79,0.223,775.2,1.9248,14835,66435,4635.9,539784,1.51403,5
659,0.012166667,0.219,18,60000,82000,1962,0.262,1.16,0.001,0.73,0.226,730.0,1.1981,15720,69600,3442.7,274363,0.87662,5
59,0.0125,0.375,30,43200,79500,1957,0.272,1.1,0.003,0.54,0.247,540.0,3.3660,11750,47520,4406.4,534600,1.82907,5
60,0.0125,0.375,30,45700,80500,1957,0.272,1.1,0.003,0.57,0.247,571.3,3.3660,12430,50270,4661.4,565538,1.91088,5
61,0.0125,0.375,30,52000,80000,1957,0.243,1.06,0.003,0.65,0.229,650.0,2.8978,12636,55120,4738.5,620100,1.88355,5
62,0.0125,0.375,30,53000,79000,1957,0.252,1.12,0.003,0.67,0.225,662.5,3.1752,13356,59360,5008.5,667800,2.13020,5
63,0.0125,0.375,30,53000,79500,1957,0.252,1.12,0.003,0.67,0.225,662.5,3.1752,13356,59360,5008.5,667800,2.11680,5
64,0.0125,0.375,30,55800,82600,1952,0.24,0.98,0.003,0.68,0.245,697.5,2.6460,13392,54684,5022.0,615195,1.78749,5
65,0.0125,0.375,30,55800,82600,1952,0.27,1.08,0.003,0.68,0.250,697.5,3.2805,15066,60264,5649.8,677970,2.21612,5
66,0.0125,0.375,30,56600,82500,1952,0.24,0.98,0.003,0.69,0.245,707.5,2.6460,13584,55468,5094.0,624015,1.81532,5
67,0.0125,0.375,30,56600,82500,1952,0.27,1.08,0.003,0.69,0.250,707.5,3.2805,15282,61128,5730.8,687690,2.25062,5
68,0.0125,0.375,30,57500,81000,1957,0.243,1.06,0.003,0.71,0.229,718.8,2.8978,13973,60950,5239.7,685688,2.05706,5
417,0.0125,0.25,20,54500,79500,1949,0.269,0.981,0.002,0.69,0.274,681.3,1.3194,14661,53465,3665.1,267323,0.90453,5
418,0.0125,0.25,20,57400,78500,1967,0.156,1.07,0.024,0.73,0.146,717.5,0.8346,8954,61418,2238.6,307090,0.61027,5
419,0.0125,0.25,20,58100,82700,1967,0.242,1.16,0.001,0.70,0.209,726.3,1.4036,14060,67396,3515.1,336980,0.98608,5
420,0.0125,0.25,20,63300,80900,1967,0.157,1.07,0.023,0.78,0.147,791.3,0.8400,9938,67731,2484.5,338655,0.65722,5
422,0.0125,0.25,20,63500,87000,1973,0.245,1.24,0.019,0.73,0.198,793.8,1.5190,15558,78740,3889.4,393700,1.10870,5
335,0.012772727,0.281,22,58500,82500,1952,0.262,0.968,0.003,0.71,0.271,747.2,1.5679,15327,56628,4306.9,350074,1.11175,5
222,0.013,0.312,24,57000,80500,1948,0.239,1.005,0.001,0.71,0.238,741.0,1.7986,13623,57285,4250.4,428950,1.27353,5
223,0.013,0.312,24,59000,84500,1948,0.309,1.15,0.001,0.70,0.269,767.0,2.6609,18231,67850,5688.1,508061,1.85788,5
224,0.013,0.312,24,61000,82500,1948,0.246,1.175,0.001,0.74,0.209,793.0,2.1644,15006,71675,4681.9,536702,1.60035,5
225,0.013,0.312,24,62500,84000,1948,0.246,1.01,0.001,0.74,0.244,812.5,1.8605,15375,63125,4797.0,472680,1.38428,5
226,0.013,0.312,24,63000,87500,1948,0.244,1.205,0.001,0.72,0.202,819.0,2.2016,15372,75915,4796.1,568452,1.58517,5
227,0.013,0.312,24,63500,87000,1948,0.285,1.12,0.001,0.73,0.254,825.5,2.3902,18098,71120,5646.4,532547,1.74455,5
1224,0.013,0.312,24,53500,67000,1948,0.293,0.96,0.001,0.80,0.305,695.5,2.1062,15676,51360,4890.8,384584,1.68184,5
1225,0.013,0.312,24,60900,82200,1948,0.241,1.14,0.001,0.74,0.211,791.7,2.0573,14677,69426,4579.2,519862,1.52417,5
1226,0.013,0.312,24,60400,82200,1948,0.268,1.06,0.001,0.73,0.253,785.2,2.1272,16187,64024,5050.4,479412,1.56305,5
1227,0.013,0.312,24,64500,84900,1948,0.278,1.01,0.001,0.76,0.275,838.5,2.1025,17931,65145,5594.5,487806,1.59729,5
954,0.013490196,0.172,12.75,53000,65000,1965,0.222,0.89,0.001,0.82,0.249,715.0,0.4333,11766,47170,2023.8,103444,0.35330,5
955,0.013490196,0.172,12.75,59500,79500,1965,0.273,1.13,0.001,0.75,0.242,802.7,0.6765,16244,67235,2793.9,147446,0.50633,5
299,0.013636364,0.3,22,51500,84000,1949,0.276,1.15,0.001,0.61,0.240,702.3,2.0948,14214,59225,4264.2,390885,1.28434,5
661,0.0136875,0.219,16,58500,85000,1961,0.3,1.14,0.001,0.69,0.263,800.7,1.1984,17550,66690,3843.5,233682,0.82476,5
428,0.013888889,0.25,18,45600,69000,1978,0.281,1.22,0.002,0.66,0.230,633.3,1.5427,12814,55632,3203.4,250344,1.01952,5
430,0.013888889,0.25,18,55000,73500,1960,0.173,0.95,0.001,0.75,0.182,763.9,0.7396,9515,52250,2378.8,235125,0.55342,5
431,0.013888889,0.25,18,57500,77500,1960,0.188,0.919,0.001,0.74,0.205,798.6,0.7775,10810,52843,2702.5,237791,0.57684,5
151,0.014333333,0.344,24,64000,91000,1972,0.183,1.41,0.001,0.70,0.130,917.3,2.1303,11712,90240,4028.9,745021,1.49823,5
1255,0.014333333,0.344,24,65947,77332,1972,0.105,1.3,0.001,0.85,0.081,945.2,1.1269,6924,85731,2382.0,707796,0.96103,5
1256,0.014333333,0.344,24,65941,86952,1972,0.186,1.23,0.001,0.76,0.151,945.2,1.8888,12265,81107,4219.2,669623,1.43240,5
957,0.014511628,0.156,10.75,55500,82500,1977,0.254,1.25,0.001,0.67,0.203,805.4,0.5324,14097,69375,2199.1,116342,0.35819,5
807,0.014745098,0.188,12.75,58000,74000,1963,0.261,0.936,0.002,0.78,0.279,855.2,0.5856,15138,54288,2845.9,130128,0.45897,5
337,0.015611111,0.281,18,53500,75500,1950,0.29,0.71,0,0.71,0.408,835.2,1.0414,15515,37985,4359.7,192128,0.73798,5
1049,0.015615385,0.406,26,60000,81500,1998,0.073,0.87,0.022,0.74,0.084,936.9,0.6704,4380,52200,1778.3,551023,0.49355,5
77,0.015625,0.375,24,54000,79000,1952,0.265,1.01,0.001,0.68,0.262,843.8,2.4089,14310,54540,5366.3,490860,1.64656,5
78,0.015625,0.375,24,60500,80500,1959,0.29,1.15,0.003,0.75,0.252,945.3,3.0015,17545,69575,6579.4,626175,2.25579,5
79,0.015625,0.375,24,62500,87000,1952,0.289,1.2,0.001,0.72,0.241,976.6,3.1212,18063,75000,6773.4,675000,2.24224,5
80,0.015625,0.375,24,63000,85000,1959,0.23,1.16,0.002,0.74,0.198,984.4,2.4012,14490,73080,5433.8,657720,1.77971,5
81,0.015625,0.375,24,66000,93500,1952,0.272,1.15,0.001,0.71,0.237,1031.3,2.8152,17952,75900,6732.0,683100,1.98720,5
82,0.015625,0.375,24,67000,84000,1959,0.31,1.15,0.003,0.80,0.270,1046.9,3.2085,20770,77050,7788.8,693450,2.55916,5
85,0.015625,0.375,24,78200,85100,1952,0.275,1.11,0.001,0.92,0.248,1221.9,2.7473,21505,86802,8064.4,781218,2.52450,5
86,0.015625,0.375,24,81000,84700,1952,0.264,1.01,0.001,0.96,0.261,1265.6,2.3998,21384,81810,8019.0,736290,2.29493,5
88,0.015625,0.375,24,85000,89500,1952,0.27,1.14,0.001,0.95,0.237,1328.1,2.7702,22950,96900,8606.3,872100,2.63092,5
439,0.015625,0.25,16,53000,73000,1954,0.25,0.77,0.002,0.73,0.325,828.1,0.7700,13250,40810,3312.5,163240,0.55904,5
440,0.015625,0.25,16,53000,86500,1954,0.231,1.16,0.001,0.61,0.199,828.1,1.0718,12243,61480,3060.8,245920,0.65673,5
442,0.015625,0.25,16,54000,68000,1960,0.177,0.47,0.002,0.79,0.377,843.8,0.3328,9558,25380,2389.5,101520,0.26425,5
443,0.015625,0.25,16,55000,73000,1954,0.27,0.86,0.002,0.75,0.314,859.4,0.9288,14850,47300,3712.5,189200,0.69978,5
444,0.015625,0.25,16,55000,81000,1972,0.258,1.19,0.019,0.68,0.217,859.4,1.2281,14190,65450,3547.5,261800,0.83388,5
445,0.015625,0.25,16,55500,71500,1961,0.247,0.848,0.004,0.78,0.291,867.2,0.8378,13709,47064,3427.1,188256,0.65034,5
446,0.015625,0.25,16,56000,76000,1954,0.27,0.89,0.002,0.74,0.303,875.0,0.9612,15120,49840,3780.0,199360,0.70825,5
447,0.015625,0.25,16,56000,79500,1960,0.307,1.09,0.002,0.70,0.282,875.0,1.3385,17192,61040,4298.0,244160,0.94286,5
450,0.015625,0.25,16,57500,78000,1972,0.232,1.15,0.016,0.74,0.202,898.4,1.0672,13340,66125,3335.0,264500,0.78672,5
451,0.015625,0.25,16,58000,72500,1973,0.186,1.1,0.025,0.80,0.169,906.3,0.8184,10788,63800,2697.0,255200,0.65472,5
452,0.015625,0.25,16,58000,72500,1954,0.225,0.85,0.001,0.80,0.265,906.3,0.7650,13050,49300,3262.5,197200,0.61200,5
454,0.015625,0.25,16,58500,72000,1954,0.25,0.92,0.001,0.81,0.272,914.1,0.9200,14625,53820,3656.3,215280,0.74750,5
455,0.015625,0.25,16,59000,86500,1961,0.274,1.23,0.003,0.68,0.223,921.9,1.3481,16166,72570,4041.5,290280,0.91950,5
456,0.015625,0.25,16,60000,85000,1961,0.288,1.18,0.003,0.71,0.244,937.5,1.3594,17280,70800,4320.0,283200,0.95955,5
457,0.015625,0.25,16,61000,85500,1961,0.268,1.17,0.003,0.71,0.229,953.1,1.2542,16348,71370,4087.0,285480,0.89484,5
458,0.015625,0.25,16,61500,82000,1961,0.306,1.02,0.001,0.75,0.300,960.9,1.2485,18819,62730,4704.8,250920,0.93636,5
459,0.015625,0.25,16,61500,81500,1961,0.314,1.05,0.002,0.75,0.299,960.9,1.3188,19311,64575,4827.8,258300,0.99517,5
460,0.015625,0.25,16,61500,88500,1961,0.266,1.17,0.004,0.69,0.227,960.9,1.2449,16359,71955,4089.8,287820,0.86509,5
461,0.015625,0.25,16,62500,93000,1961,0.279,1.15,0.004,0.67,0.243,976.6,1.2834,17438,71875,4359.4,287500,0.86250,5
462,0.015625,0.25,16,63000,87500,1961,0.275,1.25,0.004,0.72,0.220,984.4,1.3750,17325,78750,4331.3,315000,0.99000,5
463,0.015625,0.25,16,63500,83000,1969,0.25,1.05,0.001,0.77,0.238,992.2,1.0500,15875,66675,3968.8,266700,0.80331,5
464,0.015625,0.25,16,66000,90500,1966,0.253,1.23,0.001,0.73,0.206,1031.3,1.2448,16698,81180,4174.5,324720,0.90778,5
1259,0.015625,0.25,16,64509,80594,1954,0.27,0.794,0.001,0.80,0.340,1008.0,0.8575,17417,51220,4354.4,204881,0.68638,5
1279,0.015625,0.25,16,56363,72828,1968,0.246,0.892,0.001,0.77,0.276,880.7,0.8777,13865,50276,3466.3,201103,0.67929,5
158,0.015636364,0.344,22,59500,82000,1952,0.266,1.04,0.003,0.73,0.256,930.4,2.0936,15827,61880,5444.5,468308,1.51914,5
757,0.015921569,0.203,12.75,53000,68000,1964,0.225,1.04,0.012,0.78,0.216,843.8,0.6057,11925,55120,2420.8,142664,0.47205,5
760,0.015921569,0.203,12.75,62000,78500,1969,0.251,1.03,0.017,0.79,0.244,987.1,0.6691,15562,63860,3159.1,165286,0.52849,5
761,0.015921569,0.203,12.75,65000,82500,1969,0.268,1.12,0.016,0.79,0.239,1034.9,0.7769,17420,72800,3536.3,188425,0.61209,5
762,0.015921569,0.203,12.75,65500,81000,1969,0.269,1.2,0.01,0.81,0.224,1042.9,0.8355,17620,78600,3576.8,203436,0.67561,5
763,0.015921569,0.203,12.75,70000,91500,1969,0.262,1.15,0.014,0.77,0.228,1114.5,0.7798,18340,80500,3723.0,208354,0.59660,5
1270,0.015921569,0.203,12.75,61950,81701,1972,0.2,0.972,0.036,0.76,0.206,986.3,0.5032,12390,60215,2515.2,155853,0.38152,5
338,0.016902256,0.281,16.625,55000,87500,1954,0.248,1.21,0.002,0.63,0.205,929.6,1.4019,13640,66550,3832.8,310897,0.88117,5
663,0.017176471,0.219,12.75,54500,70000,1969,0.199,1.04,0.014,0.78,0.191,936.1,0.5779,10846,56680,2375.2,158265,0.44992,5
664,0.017176471,0.219,12.75,55500,73500,1962,0.28,1.07,0,0.76,0.262,953.3,0.8366,15540,59385,3403.3,165818,0.63169,5
665,0.017176471,0.219,12.75,57000,72500,1962,0.251,0.967,0.001,0.79,0.260,979.1,0.6777,14307,55119,3133.2,153906,0.53283,5
666,0.017176471,0.219,12.75,57000,72500,1962,0.243,0.968,0.001,0.79,0.251,979.1,0.6568,13851,55176,3033.4,154065,0.51638,5
667,0.017176471,0.219,12.75,57000,72000,1962,0.243,0.968,0.001,0.79,0.251,979.1,0.6568,13851,55176,3033.4,154065,0.51997,5
668,0.017176471,0.219,12.75,57500,72500,1962,0.251,0.967,0.001,0.79,0.260,987.6,0.6777,14433,55603,3160.7,155256,0.53751,5
669,0.017176471,0.219,12.75,59000,73500,1962,0.246,0.952,0.001,0.80,0.258,1013.4,0.6539,14514,56168,3178.6,156835,0.52492,5
670,0.017176471,0.219,12.75,60500,77000,1962,0.264,0.908,0.001,0.79,0.291,1039.2,0.6693,15972,54934,3497.9,153389,0.52591,5
671,0.017176471,0.219,12.75,61500,84000,1962,0.32,1.1,0,0.73,0.291,1056.4,0.9829,19680,67650,4309.9,188896,0.71960,5
672,0.017176471,0.219,12.75,61500,81500,1962,0.18,1.17,0.001,0.75,0.154,1056.4,0.5880,11070,71955,2424.3,200916,0.44374,5
673,0.017176471,0.219,12.75,61500,73000,1962,0.243,0.968,0.001,0.84,0.251,1056.4,0.6568,14945,59532,3272.8,166228,0.55334,5
674,0.017176471,0.219,12.75,63500,80000,1962,0.25,0.942,0.001,0.79,0.265,1090.7,0.6576,15875,59817,3476.6,167024,0.52195,5
675,0.017176471,0.219,12.75,67000,93000,1962,0.32,1,0.029,0.72,0.320,1150.8,0.8935,21440,67000,4695.4,187081,0.64372,5
676,0.017176471,0.219,12.75,67000,80500,1962,0.251,0.967,0.001,0.83,0.260,1150.8,0.6777,16817,64789,3682.9,180907,0.56407,5
1098,0.017176471,0.219,12.75,65900,83300,1968,0.168,1.03,0.024,0.79,0.163,1131.9,0.4832,11071,67877,2424.6,189530,0.38224,5
1119,0.017176471,0.219,12.75,56500,75500,1961,0.222,1.03,0.001,0.75,0.216,970.5,0.6385,12543,58195,2746.9,162495,0.47780,5
1242,0.017176471,0.219,12.75,49100,78000,1962,0.286,0.89,0.001,0.63,0.321,843.4,0.7107,14043,43699,3075.3,122019,0.44740,5
1243,0.017176471,0.219,12.75,47900,76000,1962,0.291,1.01,0.001,0.63,0.288,822.8,0.8207,13939,48379,3052.6,135086,0.51724,5
159,0.0172,0.344,20,55800,81000,1952,0.25,1.1,0,0.69,0.227,959.8,1.8920,13950,61380,4798.8,422294,1.30338,5
160,0.0172,0.344,20,57000,76000,1952,0.27,1.1,0.001,0.75,0.245,980.4,2.0434,15390,62700,5294.2,431376,1.53252,5
161,0.0172,0.344,20,61000,84000,1952,0.266,1.06,0.001,0.73,0.251,1049.2,1.9399,16226,64660,5581.7,444861,1.40873,5
163,0.0172,0.344,20,69500,79000,1952,0.23,0.93,0,0.88,0.247,1195.4,1.4716,15985,64635,5498.8,444689,1.29466,5
248,0.017333333,0.312,18,55900,68650,1970,0.21,1.02,0.021,0.81,0.206,968.9,1.2029,11739,57018,3662.6,320213,0.97953,5
249,0.017333333,0.312,18,56500,67500,1970,0.2,1.1,0.021,0.84,0.182,979.3,1.2355,11300,62150,3525.6,349034,1.03418,5
250,0.017333333,0.312,18,63500,78000,1969,0.199,1.1,0.006,0.81,0.181,1100.7,1.2293,12637,69850,3942.6,392278,1.00081,5
815,0.017488372,0.188,10.75,50500,69000,1970,0.153,0.55,0.002,0.73,0.278,883.2,0.1701,7727,27775,1452.6,56133,0.12447,5
819,0.017488372,0.188,10.75,54500,69500,1970,0.192,0.76,0.025,0.78,0.253,953.1,0.2949,10464,41420,1967.2,83710,0.23126,5
820,0.017488372,0.188,10.75,54500,71000,1970,0.191,0.85,0.028,0.77,0.225,953.1,0.3281,10410,46325,1957.0,93623,0.25186,5
821,0.017488372,0.188,10.75,54500,71000,1970,0.173,0.82,0.023,0.77,0.211,953.1,0.2867,9429,44690,1772.6,90318,0.22007,5
822,0.017488372,0.188,10.75,54500,72500,1970,0.196,0.93,0.027,0.75,0.211,953.1,0.3684,10682,50685,2008.2,102434,0.27693,5
823,0.017488372,0.188,10.75,55000,75000,1970,0.185,1.04,0.031,0.73,0.178,961.9,0.3888,10175,57200,1912.9,115601,0.28515,5
824,0.017488372,0.188,10.75,55000,71500,1970,0.195,0.89,0.026,0.77,0.219,961.9,0.3507,10725,48950,2016.3,98928,0.26980,5
825,0.017488372,0.188,10.75,55000,69500,1970,0.158,0.78,0.024,0.79,0.203,961.9,0.2491,8690,42900,1633.7,86701,0.19710,5
826,0.017488372,0.188,10.75,56000,73000,1970,0.192,0.86,0.03,0.77,0.223,979.3,0.3337,10752,48160,2021.4,97331,0.25599,5
827,0.017488372,0.188,10.75,56000,71000,1970,0.157,0.78,0.024,0.79,0.201,979.3,0.2475,8792,43680,1652.9,88277,0.19520,5
828,0.017488372,0.188,10.75,56500,73500,1970,0.167,0.083,0.03,0.77,2.012,988.1,0.0280,9436,4690,1773.9,9477,0.02153,5
830,0.017488372,0.188,10.75,57500,70500,1970,0.169,0.9,0.034,0.82,0.188,1005.6,0.3074,9718,51750,1826.9,104587,0.25071,5
831,0.017488372,0.188,10.75,57800,83400,1972,0.259,1.13,0.002,0.69,0.229,1010.8,0.5915,14970,65314,2814.4,132000,0.40993,5
832,0.017488372,0.188,10.75,58000,71500,1970,0.173,0.81,0.03,0.81,0.214,1014.3,0.2832,10034,46980,1886.4,94947,0.22973,5
833,0.017488372,0.188,10.75,58000,75000,1970,0.195,1,0.029,0.77,0.195,1014.3,0.3941,11310,58000,2126.3,117218,0.30477,5
834,0.017488372,0.188,10.75,58000,82000,1973,0.253,1.33,0.001,0.71,0.190,1014.3,0.6800,14674,77140,2758.7,155900,0.48101,5
835,0.017488372,0.188,10.75,58500,83000,1972,0.24,1.18,0.004,0.70,0.203,1023.1,0.5723,14040,69030,2639.5,139510,0.40340,5
836,0.017488372,0.188,10.75,58500,73500,1970,0.167,0.82,0.03,0.80,0.204,1023.1,0.2768,9770,47970,1836.7,96947,0.22027,5
837,0.017488372,0.188,10.75,59000,74500,1970,0.185,0.94,0.025,0.79,0.197,1031.8,0.3515,10915,55460,2052.0,112085,0.27833,5
838,0.017488372,0.188,10.75,59000,74500,1970,0.185,0.94,0.025,0.79,0.197,1031.8,0.3515,10915,55460,2052.0,112085,0.27833,5
839,0.017488372,0.188,10.75,59500,70500,1970,0.182,0.81,0.03,0.84,0.225,1040.6,0.2979,10829,48195,2035.9,97402,0.25145,5
840,0.017488372,0.188,10.75,60500,73500,1970,0.162,0.85,0.029,0.82,0.191,1058.0,0.2783,9801,51425,1842.6,103930,0.22907,5
841,0.017488372,0.188,10.75,61000,82000,1970,0.167,1,0.032,0.74,0.167,1066.8,0.3375,10187,61000,1915.2,123281,0.25107,5
842,0.017488372,0.188,10.75,61000,88000,1973,0.275,1.42,0.001,0.69,0.194,1066.8,0.7892,16775,86620,3153.7,175059,0.54706,5
843,0.017488372,0.188,10.75,61500,79500,1970,0.18,0.931,0.038,0.77,0.193,1075.5,0.3387,11070,57257,2081.2,115715,0.26200,5
844,0.017488372,0.188,10.75,61500,80000,1970,0.168,1.03,0.028,0.77,0.163,1075.5,0.3497,10332,63345,1942.4,128020,0.26884,5
845,0.017488372,0.188,10.75,61500,81500,1973,0.253,1.33,0.001,0.75,0.190,1075.5,0.6800,15560,81795,2925.2,165308,0.51316,5
846,0.017488372,0.188,10.75,62000,78500,1970,0.189,1.03,0.03,0.79,0.183,1084.3,0.3934,11718,63860,2203.0,129061,0.31073,5
847,0.017488372,0.188,10.75,62000,79500,1970,0.189,0.94,0.035,0.78,0.201,1084.3,0.3591,11718,58280,2203.0,117784,0.28001,5
848,0.017488372,0.188,10.75,62500,83000,1973,0.24,1.12,0.01,0.75,0.214,1093.0,0.5432,15000,70000,2820.0,141470,0.40907,5
849,0.017488372,0.188,10.75,63000,77000,1970,0.172,0.78,0.03,0.82,0.221,1101.8,0.2711,10836,49140,2037.2,99312,0.22184,5
850,0.017488372,0.188,10.75,63000,86500,1972,0.25,1.22,0.002,0.73,0.205,1101.8,0.6164,15750,76860,2961.0,155334,0.44894,5
851,0.017488372,0.188,10.75,69500,86000,1972,0.24,1.18,0.004,0.81,0.203,1215.4,0.5723,16680,82010,3135.8,165742,0.46254,5
852,0.017488372,0.188,10.75,69500,79000,1970,0.18,0.931,0.038,0.88,0.193,1215.4,0.3387,12510,64705,2351.9,130768,0.29795,5
1026,0.017488372,0.188,10.75,56800,79200,1970,0.165,0.933,0.034,0.72,0.177,993.3,0.3111,9372,52994,1761.9,107102,0.22313,5
1027,0.017488372,0.188,10.75,62800,78300,1970,0.192,0.927,0.033,0.80,0.207,1098.3,0.3597,12058,58216,2266.8,117654,0.28850,5
361,0.0175,0.28,16,56500,72500,1954,0.249,0.856,0.002,0.78,0.291,988.8,0.9549,14069,48364,3939.2,216671,0.74415,5
341,0.0175625,0.281,16,50600,79800,1954,0.252,1.24,0.002,0.63,0.203,888.7,1.4049,12751,62744,3583.1,282097,0.89083,5
342,0.0175625,0.281,16,57000,69000,1955,0.223,0.835,0.002,0.83,0.267,1001.1,0.8372,12711,47595,3571.8,213987,0.69158,5
343,0.0175625,0.281,16,58200,71000,1955,0.23,0.9,0.002,0.82,0.256,1022.1,0.9307,13386,52380,3761.5,235500,0.76289,5
344,0.0175625,0.281,16,63500,82500,1955,0.234,0.816,0.002,0.77,0.287,1115.2,0.8585,14859,51816,4175.4,232965,0.66077,5
147,0.0179,0.358,20,54500,87000,1949,0.26,1.2,0.002,0.63,0.217,975.6,2.2339,14170,65400,5072.9,468264,1.39941,5
148,0.0179,0.358,20,57000,87500,1949,0.26,1.2,0.002,0.65,0.217,1020.3,2.2339,14820,68400,5305.6,489744,1.45524,5
958,0.018086957,0.156,8.625,51500,66500,1971,0.258,0.68,0.002,0.77,0.379,931.5,0.2361,13287,35020,2072.8,47119,0.18281,5
961,0.018086957,0.156,8.625,55500,73000,1962,0.206,1.11,0.001,0.76,0.186,1003.8,0.3077,11433,61605,1783.5,82890,0.23391,5
962,0.018086957,0.156,8.625,56000,80500,1966,0.29,1.18,0.003,0.70,0.246,1012.9,0.4604,16240,66080,2533.4,88911,0.32030,5
963,0.018086957,0.156,8.625,56000,72500,1971,0.211,0.649,0.001,0.77,0.325,1012.9,0.1843,11816,36344,1843.3,48901,0.14232,5
964,0.018086957,0.156,8.625,56500,74000,1962,0.22,1.18,0.001,0.76,0.186,1021.9,0.3493,12430,66670,1939.1,89704,0.26669,5
965,0.018086957,0.156,8.625,57000,76000,1962,0.227,1.1,0.001,0.75,0.206,1031.0,0.3360,12939,62700,2018.5,84363,0.25198,5
966,0.018086957,0.156,8.625,60000,85000,1965,0.291,1.25,0.001,0.71,0.233,1085.2,0.4894,17460,75000,2723.8,100913,0.34548,5
967,0.018086957,0.156,8.625,60500,93000,1965,0.291,1.25,0.001,0.65,0.233,1094.3,0.4894,17606,75625,2746.5,101753,0.31839,5
968,0.018086957,0.156,8.625,60500,86000,1962,0.264,1.13,0.001,0.70,0.234,1094.3,0.4014,15972,68365,2491.6,91985,0.28237,5
970,0.018086957,0.156,8.625,61500,82500,1969,0.27,1.21,0.02,0.75,0.223,1112.3,0.4396,16605,74415,2590.4,100125,0.32768,5
971,0.018086957,0.156,8.625,62000,75500,1969,0.255,1.08,0.018,0.82,0.236,1121.4,0.3706,15810,66960,2466.4,90095,0.30429,5
972,0.018086957,0.156,8.625,67000,86000,1962,0.206,1.11,0.001,0.78,0.186,1211.8,0.3077,13802,74370,2153.1,100065,0.23969,5
973,0.018086957,0.156,8.625,68500,85000,1962,0.22,1.18,0.001,0.81,0.186,1239.0,0.3493,15070,80830,2350.9,108757,0.28149,5
975,0.018086957,0.156,8.625,71500,90500,1962,0.264,1.13,0.001,0.79,0.234,1293.2,0.4014,18876,80795,2944.7,108710,0.31712,5
976,0.018086957,0.156,8.625,73000,87000,1962,0.227,1.1,0.001,0.84,0.206,1320.3,0.3360,16571,80300,2585.1,108044,0.28191,5
1191,0.01875,0.375,20,49457,74336,1970,0.199,1.12,0.001,0.67,0.178,927.3,1.6716,9842,55392,3690.7,415439,1.11214,5
1192,0.01875,0.375,20,47817,76060,1970,0.199,1.12,0.001,0.63,0.178,896.6,1.6716,9516,53555,3568.3,401663,1.05089,5
768,0.018883721,0.203,10.75,55500,77000,1967,0.19,1.03,0.002,0.72,0.184,1048.0,0.4271,10545,57165,2140.6,124748,0.30782,5
770,0.018883721,0.203,10.75,68700,82300,1967,0.16,0.88,0.024,0.83,0.182,1297.3,0.3073,10992,60456,2231.4,131930,0.25649,5
771,0.018883721,0.203,10.75,71600,88100,1967,0.19,0.91,0.025,0.81,0.209,1352.1,0.3773,13604,65156,2761.6,142187,0.30665,5
251,0.0192,0.312,16.25,55500,71500,1974,0.233,0.78,0.002,0.78,0.299,1065.6,0.9214,12932,43290,4034.6,219480,0.71523,5
279,0.01925,0.308,16,57000,66500,1967,0.132,1.14,0.018,0.86,0.116,1097.3,0.7416,7524,64980,2317.4,320221,0.63563,5
1004,0.019320755,0.128,6.625,70400,89900,1980,0.26,0.7,0.003,0.78,0.371,1360.2,0.1543,18304,49280,2342.9,41789,0.12086,5
1082,0.0195,0.312,16,57800,75400,1952,0.259,0.979,0.001,0.77,0.265,1127.1,1.2658,14970,56586,4670.7,282478,0.97032,5
1083,0.0195,0.312,16,59800,76600,1952,0.254,0.965,0.001,0.78,0.263,1166.1,1.2236,15189,57707,4739.0,288073,0.95523,5
484,0.019607843,0.25,12.75,40800,67400,2007,0.224,1.15,0.001,0.61,0.195,800.0,0.8211,9139,46920,2284.8,149558,0.49705,5
490,0.019607843,0.25,12.75,47500,77000,1963,0.306,1.3,0.001,0.62,0.235,931.4,1.2680,14535,61750,3633.8,196828,0.78220,5
494,0.019607843,0.25,12.75,48700,80000,1963,0.306,1.3,0.001,0.61,0.235,954.9,1.2680,14902,63310,3725.6,201801,0.77189,5
509,0.019607843,0.25,12.75,51500,66000,1968,0.172,1.19,0.021,0.78,0.145,1009.8,0.6524,8858,61285,2214.5,195346,0.50908,5
511,0.019607843,0.25,12.75,51900,78700,1962,0.14,0.88,0,0.66,0.159,1017.6,0.3927,7266,45672,1816.5,145580,0.25897,5
515,0.019607843,0.25,12.75,52700,79000,1962,0.14,0.88,0,0.67,0.159,1033.3,0.3927,7378,46376,1844.5,147824,0.26197,5
520,0.019607843,0.25,12.75,53500,64000,1968,0.17,0.987,0,0.84,0.172,1049.0,0.5348,9095,52805,2273.8,168314,0.44708,5
542,0.019607843,0.25,12.75,57000,79000,1961,0.267,1.17,0.001,0.72,0.228,1117.6,0.9957,15219,66690,3804.8,212574,0.71845,5
543,0.019607843,0.25,12.75,58000,74000,1954,0.234,0.96,0.002,0.78,0.244,1137.3,0.7160,13572,55680,3393.0,177480,0.56122,5
545,0.019607843,0.25,12.75,58500,77000,1961,0.256,1.15,0.001,0.76,0.223,1147.1,0.9384,14976,67275,3744.0,214439,0.71294,5
546,0.019607843,0.25,12.75,58500,81000,1961,0.255,1.17,0.001,0.72,0.218,1147.1,0.9510,14918,68445,3729.4,218168,0.68683,5
547,0.019607843,0.25,12.75,59000,77000,1954,0.267,0.86,0.001,0.77,0.310,1156.9,0.7319,15753,50740,3938.3,161734,0.56082,5
548,0.019607843,0.25,12.75,59500,84500,1961,0.256,1.16,0.001,0.70,0.221,1166.7,0.9466,15232,69020,3808.0,220001,0.66651,5
550,0.019607843,0.25,12.75,60000,76000,1958,0.267,0.917,0.002,0.79,0.291,1176.5,0.7804,16020,55020,4005.0,175376,0.61612,5
553,0.019607843,0.25,12.75,61000,84000,1961,0.27,1.19,0.002,0.73,0.227,1196.1,1.0241,16470,72590,4117.5,231381,0.74372,5
554,0.019607843,0.25,12.75,61000,84500,1961,0.271,1.08,0.001,0.72,0.251,1196.1,0.9329,16531,65880,4132.8,209993,0.67347,5
555,0.019607843,0.25,12.75,67000,81000,1961,0.253,1.25,0.001,0.83,0.202,1313.7,1.0080,16951,83750,4237.8,266953,0.83382,5
556,0.019607843,0.25,12.75,61000,84500,1961,0.266,1.19,0.001,0.72,0.224,1196.1,1.0090,16226,72590,4056.5,231381,0.72837,5
557,0.019607843,0.25,12.75,62000,84000,1961,0.205,1.37,0.001,0.74,0.150,1215.7,0.8952,12710,84940,3177.5,270746,0.66075,5
558,0.019607843,0.25,12.75,63000,85000,1961,0.271,1.14,0.002,0.74,0.238,1235.3,0.9847,17073,71820,4268.3,228926,0.72987,5
560,0.019607843,0.25,12.75,63500,90500,1961,0.275,1.15,0.002,0.70,0.239,1245.1,1.0080,17463,73025,4365.6,232767,0.70730,5
561,0.019607843,0.25,12.75,63500,87500,1961,0.269,1.15,0.002,0.73,0.234,1245.1,0.9861,17082,73025,4270.4,232767,0.71559,5
562,0.019607843,0.25,12.75,63500,89500,1961,0.278,1.21,0.001,0.71,0.230,1245.1,1.0722,17653,76835,4413.3,244912,0.76073,5
