Repository: tmacleod/datasets

File: reza_pipegrader_db_TRAIN.csv (part 3 of 9)
ID,Yield,Tensile,Elongation,C,Mn,S,P,Ni,Cu,Nb,Vintage,Grade_Name
3818,79819.71069,93135.80747,29.23415504,0.043856242,1.327780309,0.003401083,0.013552821,0.125792283,0.043650175,0.051065639,2016.148439,X70
1477,49900,68000,30,0.219,0.678,0.015,0.005,0.013,0.202,0.001,1958,X46
275,33641.12544,59639.40904,43.17251158,0.007695429,0.454595891,0.019486641,0.017392809,0.014474602,0.086498341,0.001461242,1945.878444,Grade A
1541,52608,78949,27.7,0.256,0.82,0.023,0.056,0.024,0.028,0,1948,X46
3090,63417.59937,93216.732,35.28153906,0.156144213,1.038142015,0.01680439,0.011061622,0.067084266,0.109959858,0.048823916,1990.786763,X60
843,47637.70862,70520.99297,32.89297688,0.135491128,0.602581987,0.023205493,0.045604662,0.150357653,0.116530076,0.002728526,1948.617565,Grade B
1930,60500,83000,21,0.21,1.07,0.021,0.014,0.022,0.02,0,1962,X52
3958,80223.42839,102843.7852,31.4526614,0.061336814,1.598445006,0.001866693,0.019167048,0.129370725,0.240980427,0.052735597,2011.856194,X70
175,38304.31419,54859.76426,31.64264976,0.099504157,0.321462235,0.025630254,0.018028186,0.023779538,0.084470806,0.001667057,1948.533391,Grade A
3799,82886.94174,95604.89714,32.85616011,0.027010032,1.334974507,0.002086256,0.003171823,0.036310551,0.003623936,0.075401157,2007.468797,X70
2063,63500,82500,32.8,0.234,0.816,0.029,0.016,0.019,0.037,0.002,1983,X52
3200,66011.5198,90039.81767,23.94016472,0.19525926,0.778380223,0.020140489,0.003953331,0.217605086,0.121477964,0.012673522,1983.456995,X60
2451,76891.29122,91750.85828,23.9835874,0.22470286,1.070709788,0.023309556,0.013871596,0.054688953,0.040793923,0.002462363,1953.996392,X56
3581,72930.9173,88666.81749,28.5429592,0.076251735,0.739092281,0.008788066,0.02659548,0.020956593,0.091151174,0.049634541,1993.198494,X65
705,45801.50807,66179.27968,30.18742072,0.126680702,0.595284,0.01212667,0.01388118,0.037520607,0.058211452,0.002945394,1941,Grade B
1935,54000,83200,34,0.23,0.121,0.014,0.01,0.012,0.015,0,1951,X52
4011,81449.22563,92449.58269,32.73456307,0.082124088,1.399597558,0.005119266,0.012979607,0.019449917,0.10811515,0.05958473,2005.83384,X70
2939,68148.15054,93882.51915,30.4513702,0.09312976,0.981868935,0.022608235,0.012549756,0.076812976,0.082903002,0.017737975,1967,X60
1139,52700,85500,31.3,0.264,0.902,0.018,0.016,0.015,0.022,0.001,1949,X42
740,47811.37629,68051.85558,33.33911829,0.160835062,0.367626161,0.024550096,0.010932782,0.025834207,0.089540862,0.000162018,1984,Grade B
671,36329.15856,85352.21803,30.13392886,0.219015196,0.765572399,0.023996726,0.025567007,0.060052764,0.063759666,7.54E-05,1954,Grade B
1278,57413.75777,75508.59915,34.86961298,0.114390173,0.724152474,0.027069341,0.021309608,0.042591196,0.120616432,0.004192947,1988,X42
1630,57931.26536,72239.03778,29.61953701,0.245769747,0.848640955,0.028047628,0.054958599,0.02605481,0.224398836,0.00149506,1954,X46
919,51343.05461,69041.46852,42.83690558,0.278397647,0.168713333,0.013929423,0.008854164,0.033016621,0.000147618,0.002396565,1952.778207,Grade B
2690,77484.43569,150125.5214,23.65460606,0.199475319,1.291654557,0.039068142,0.016369732,0.177755646,0.07305347,0.07653203,1953.52956,X56
1982,54500,71000,33,0.173,0.82,0.018,0.01,0.032,0.042,0.023,1970,X52
2353,53195.55302,100055.7211,23.45801515,0.243688636,1.15548359,0.028268334,0.01515776,0.091929125,0.15169885,0.015534349,1954.346211,X52
180,34753.72271,47844.40041,15.33616758,0.08487607,0.566424931,0.01578539,0.01175474,0.026546242,0.029577346,0.000919559,1953.085615,Grade A
2864,70500,92000,29.7,0.247,1.29,0.018,0.018,0.017,0.022,0.018,1983,X60
3998,79339.62285,98206.22773,31.41087339,0.033394748,1.318410619,0.002642617,0.015312809,0.057500998,0.139233457,0.067940471,2007.407757,X70
4170,78490.84011,95925.86059,33.25598087,0.053456637,1.368872704,0.003706135,0.01380717,0.065403322,0.326727819,0.10510246,2007.407827,X70
1187,65200,70248,33.6,0.052,0.975,0.006,0.007,0.005,0.006,0.023,1970,X42
3035,59718.46313,97439.11408,19.95163377,0.244138718,1.435012208,0.010954555,0.003619972,0.03653642,0.164005486,0.009233739,1964,X60
4058,80553.48413,90742.58508,28.94804584,0.041998349,1.494292811,0.00397776,0.015206815,0.037964351,0.047073771,0.051167806,2013.92955,X70
1996,60500,73500,30,0.162,0.85,0.017,0.005,0.037,0.041,0.029,1968,X52
2146,63500,87000,26.7,0.245,1.24,0.02,0.011,0.043,0.034,0.019,1962,X52
1589,57889.34256,71928.68465,33.29503118,0.254104454,0.969152516,0.016000367,0.045903705,0.060660692,0.112743309,0.000122063,1955,X46
1884,54929.22969,82893.47247,31.71006752,0.252114715,0.943749177,0.017802641,0.062525092,0.038440399,0.300639749,0.001471313,1955.651216,X46
1602,59343.99672,76662.84825,23.19420899,0.246309268,0.905623001,0.028202638,0.040572658,0.014176822,0.195957593,0.000922324,1958,X46
3892,80651.06281,93561.28228,28.26806173,0.110830278,1.070777451,0.004011479,0.013562267,0.016990213,0.208801144,0.041721329,2013.438149,X70
1894,60558.76347,70583.62893,26.96235569,0.252589393,0.75577544,0.018935503,0.063797148,0.040823188,0.270655967,0.00126816,1954.53746,X46
1805,54390.88907,67828.98507,22.00356657,0.272093604,0.822813719,0.025759563,0.064045582,0.021606429,0.464549902,0.001430197,1954.747534,X46
3394,69223.36234,81174.36022,33.44819827,0.105352271,1.236434909,0.025373544,0.008897363,0.00194605,0.023744223,0.034308469,1987.361445,X65
317,36335.45239,51948.06093,26.97711658,0.054146417,0.623187512,0.025027354,0.017126637,0.015732724,0.107307478,1.59E-05,1951.212378,Grade A
4032,78327.15093,97702.01215,29.74241789,0.050443873,1.325475929,0.002532659,0.0159252,0.067203664,0.236567186,0.028399532,2012.302213,X70
2119,58000,75500,35.2,0.208,0.747,0.015,0.008,0.039,0.047,0.018,1961,X52
596,51500,68000,30.9,0.222,0.542,0.028,0.026,0.053,0.048,0.001,1948,Grade B
1040,60000,75500,30,0.247,0.796,0.022,0.011,0.008,0.005,0.001,2006,X42
913,41925.93905,64836.1443,29.658804,0.237338103,0.729618914,0.019229041,0.013704915,0.056505128,0.028586492,0.001342556,1988.661164,Grade B
3071,63625.0528,103657.2196,32.10834496,0.193404259,1.0793533,0.020003481,0.00832732,0.097931977,0.004774354,0.014093465,1973,X60
3494,70224.85752,87485.87185,21.47017985,0.175495435,1.144689969,0.017794962,0.0136134,0.006468565,0.034783515,0.032634481,1988.520404,X65
3529,74674.39383,86165.90925,29.08175272,0.13802555,1.360888511,0.014828244,0.011746331,0.006012082,0.002602209,0.054387896,1997.354955,X65
204,33928.1421,53918.95359,35.91991922,0.012835728,0.21666216,0.022960909,0.023487313,0.021286675,0.033348372,0.001065437,1941.185388,Grade A
4206,80144.90395,90854.82254,30.9300451,0.058287402,1.49247345,0.003323622,0.014825117,0.005020465,0.156693151,0.072351209,2011.027376,X70
868,34454.06059,71481.8274,35.41049786,0.199193818,0.411525001,0.024548995,0.03955995,0.009272333,0.00804287,0.000823444,1988.300917,Grade B
2970,61154.80033,87971.17913,32.98323677,0.161223562,1.072215066,0.015156723,0.003490329,0.020042408,0.175360822,0.025361373,1963,X60
3635,73237.53412,98545.76152,37.29313583,0.185125865,1.25565491,0.004868119,0.010716147,0.07191285,0.109812398,0.047205221,1998.675499,X65
398,34422.41269,53262.55908,36.41716034,0.041688882,0.411921387,0.024852918,0.003867959,0.017644361,0.00409441,0.000442341,1938.08001,Grade A
3022,63808.32682,90222.93356,29.04703248,0.212371119,1.206466185,0.02760941,0.012209148,0.350133121,0.178331792,0.031439668,1967,X60
1877,58788.4807,80356.05287,28.19706431,0.197124583,0.614365731,0.01607963,0.041559648,0.021831589,0.303829354,0.001943651,1968.598334,X46
1660,55663.01847,70430.35243,28.50989757,0.260055638,0.786976403,0.017968221,0.039732183,0.051546512,0.157862482,0.001030563,1974,X46
3872,77063.33841,92852.80692,33.66955841,0.062533772,1.569854388,0.003146712,0.010815289,0.07964122,0.125412623,0.044401145,2006.416598,X70
1467,60500,75500,25,0.24,0.89,0.019,0.006,0.03,0.041,0,1949,X46
3488,72966.34184,81820.27384,23.24652612,0.100553922,1.164069909,0.011619707,0.013803148,0.004073181,0.015611474,0.045442666,2000.547406,X65
2913,67231.6297,77053.03002,25.23905188,0.152732701,1.097194905,0.016476404,0.002695439,0.087311539,0.13855425,0.026909445,1997,X60
3938,81516.55556,96738.87369,26.59784704,0.011303654,1.280284058,0.003009044,0.013758272,0.047896906,0.014230296,0.045261878,2008.314467,X70
3885,76759.54336,95658.59953,28.00325586,0.018888179,1.414371899,0.003256839,0.009685154,0.041488683,0.136805525,0.052676678,2010.706467,X70
1048,47600,78000,35.7,0.267,0.82,0.018,0.008,0.015,0.018,0.001,1951,X42
576,49100,71500,30.5,0.181,0.471,0.012,0.073,0.006,0.013,0.001,1952,Grade B
506,53500,68500,23,0.278,0.841,0.016,0.009,0.015,0.017,0.002,1969,Grade B
3837,83102.75771,91586.53238,30.80327132,0.085242691,1.140101665,0.002035951,0.015427467,0.038111117,0.281897392,0.065260431,2005.428673,X70
3770,78500,91000,26.2,0.051,1.59,0.002,0.013,0.023,0.029,0.08,2006,X70
1251,56584.36743,72379.49566,26.13964377,0.229152211,0.595094626,0.013549978,0.010879926,0.029314421,0.130113077,0.006426689,1964,X42
3553,73652.86447,92818.50346,26.77333441,0.125676903,0.954229637,0.008460374,0.013262144,0.030886498,0.058919072,0.050859989,2002.515305,X65
2631,77669.97403,104904.3513,25.21359974,0.169552326,0.414430188,0.01941508,0.0173358,0.060182038,0.077792253,0.035155516,1952.749646,X56
4090,78744.67951,86321.38482,28.83759438,0.07358209,1.525427688,0.004049132,0.014602659,0.055056594,0.257245558,0.065585411,2011.179069,X70
587,52000,72500,35.1,0.237,0.713,0.026,0.009,0.024,0.121,0.001,1956,Grade B
1566,56058.66573,78577.26042,24.99048227,0.19820831,0.90487716,0.023143632,0.027103187,0.019174757,0.310978248,0.001532662,1948,X46
2489,77157.66964,88922.89731,26.65228426,0.254853332,1.01843939,0.01486662,0.008061968,0.04856244,0.101004481,0.033278417,1953.267367,X56
3492,72981.47784,82619.2881,30.15251208,0.103279998,1.239746506,0.011248538,0.018466246,0.031334073,0.080549525,0.020356417,2007.790852,X65
1508,53000,71000,26.9,0.26,0.709,0.014,0.005,0.011,0.266,0.001,1958,X46
51,35194.95295,53162.60041,32.98486885,0.056634417,0.309199195,0.025342343,0.014274525,0.009078406,0.120358547,0.000984169,1950,Grade A
4071,84519.78304,98690.13092,27.44849225,0.043035924,1.362580866,0.001936196,0.020095923,0.014945707,0.141610158,0.053887221,2012.885053,X70
2449,76756.58574,96867.3745,25.78259051,0.230518581,0.940699401,0.018650238,0.010935895,0.05726096,0.10499134,0.024880099,1952.939543,X56
2301,61006.95049,82312.62054,28.21647055,0.202525746,1.246693327,0.020798745,0.020604102,0.04856661,0.138197245,0.027803913,1975.981803,X52
3253,68172.40114,84913.57631,26.34962475,0.235136975,1.099258938,0.014031976,0.005162164,0.224511551,0.092692387,0.017652223,1977.741522,X60
3760,72387.15155,89289.38368,28.70531482,0.072529745,0.368470496,0.012242631,0.007607954,0.010432877,0.030422194,0.024317012,2000.767861,X65
2975,63926.17697,76720.70881,26.55288412,0.129508118,1.403122921,0.008775204,0.002914148,0.165758952,0.148354175,0.001125939,1970,X60
55,35560.75437,48938.70153,36.60257402,0.146670311,0.316180763,0.016704865,0.009984089,0.020588028,0.059740413,0.001005984,1940,Grade A
1126,63000,75500,24.9,0.198,0.633,0.021,0.02,0.085,0.319,0.001,1954,X42
2959,68124.86026,75855.68485,27.62271559,0.180089364,1.036928252,0.01026207,0.011394235,0.025799248,0.177779952,0.019518294,1989,X60
2498,76842.39333,103762.1266,24.78119731,0.238921911,0.925104124,0.011555159,0.012063736,0.059582916,0.099266949,0.027716295,1952.098094,X56
3439,71645.35097,82061.25161,28.70083084,0.042639007,1.228128012,0.001197201,0.012463502,0.034775058,0.077763684,0.072280733,1991.899865,X65
2386,76658.16136,88864.54559,25.59247194,0.270187893,0.798970891,0.015640893,0.018141689,0.086697261,0.083803036,0.010533354,1952,X56
2595,76963.61858,91609.01196,19.28802411,0.141473128,0.7107861,0.009483828,0.004126395,0.069153864,0.165103772,0.01233067,1950.923377,X56
1488,52500,65500,32.3,0.165,0.799,0.028,0.01,0.042,0.148,0.003,1952,X46
2619,76893.20306,129279.0984,23.31780465,0.104042499,0.784361527,0.033590833,0.025732965,0.086876988,0.147075326,0.029123156,1948.844893,X56
2620,77522.77931,115933.9873,20.87952304,0.209697418,0.350158847,0.023390796,0.008813341,0.011671619,0.096102267,0.017776763,1950.768827,X56
538,42400,73500,41.2,0.24,0.71,0.017,0.01,0.023,0.018,0.001,1984,Grade B
1016,52000,63000,37,0.268,0.488,0.015,0.008,0.036,0.062,0.001,1961,X42
4068,77888.44272,94861.56657,32.35858084,0.045673385,1.028212329,0.002412329,0.017211229,0.039873813,0.20681712,0.053739214,2016.810907,X70
3531,74841.56925,93712.96472,23.73332085,0.074243456,1.469977689,0.00332124,0.013555895,0.035649519,0.119949359,0.05673245,2006.751563,X65
2260,60165.2456,86852.86939,27.00225993,0.247279709,1.056767188,0.018638511,0.032644052,0.028677312,0.095939466,0.030610951,1961,X52
3955,83019.59065,93977.90606,27.11991193,0.050522911,1.311535043,0.002368264,0.010325406,0.090841819,0.182956448,0.064419467,2009.071684,X70
577,42400,64500,43.6,0.203,0.588,0.013,0.015,0.006,0.006,0.001,1939,Grade B
2486,77044.07316,94244.18527,26.29091358,0.214310414,0.973053418,0.013715327,0.014786412,0.04614092,0.137746666,0.017362451,1951.244345,X56
3195,75180.32959,81249.17965,31.21510655,0.230481395,1.054172105,0.015837106,0.012669642,0.224290629,0.068195559,0.008974366,1965.159562,X60
1161,53005,67131,24.4,0.258,0.888,0.02,0.009,0.008,0.006,0.001,1960,X42
1471,50000,69500,27,0.228,0.605,0.023,0.006,0.01,0.235,0.001,1958,X46
1946,55000,65500,32,0.2,1,0.012,0.009,0.009,0.044,0.002,1947,X52
1984,55000,75000,32,0.185,1.04,0.015,0.009,0.025,0.045,0.031,1975,X52
780,36088.08352,78260.12821,34.84073873,0.188030881,0.655674447,0.017671025,0.008958516,0.029581514,0.045314212,0.000983389,1990.187572,Grade B
2055,57500,75000,34.6,0.144,0.779,0.01,0.02,0.018,0.006,0.014,1961,X52
3319,68000,89500,34.3,0.161,1.43,0.003,0.018,0.016,0.012,0.045,1981,X65
1162,66754,79601,21.9,0.258,0.861,0.021,0.009,0.009,0.006,0.001,1960,X42
3445,70532.83305,85802.60372,32.23773085,0.094990265,1.136287093,0.002718961,0.010689184,0.028099427,0.054427163,0.041132661,2012.398183,X65
924,42360.27393,67580.03717,34.64217217,0.243727933,0.620259792,0.025860785,0.026591777,0.02941371,0.031783196,0.000268362,1970.463309,Grade B
3206,61491.03949,85551.22222,23.97374864,0.162663949,1.288262019,0.011757453,0.004639626,0.239709132,0.009028004,0.026779081,1987.961741,X60
1826,47008.925,72781.61027,26.63875319,0.274544746,0.754051459,0.019595838,0.054726364,0.048926231,0.236998563,0.00201523,1960.22594,X46
3552,72138.60376,84598.45141,29.35718396,0.188922151,1.006463227,6.27E-05,0.014885251,0.040514048,0.203330299,0.050026089,1967.712469,X65
3870,79740.71085,88497.09034,29.87102894,0.096271391,1.405906361,0.004321282,0.017775736,0.0127353,0.243474996,0.081927582,2015.504972,X70
1923,52700,79000,31,0.14,0.88,0.01,0.01,0.014,0.02,0,1956,X52
1386,51194.50637,77000.80357,26.3462363,0.183837156,0.607753976,0.020912684,0.004797578,0.017630638,0.262834534,0.000944716,1992.541831,X42
2786,77161.48819,95650.45021,23.96489004,0.23261758,0.765120627,0.030649682,0.015617996,0.079868226,0.156723535,0.00220521,1948.553631,X56
3054,64002.01879,93271.52202,19.93908721,0.118589029,1.090492739,0.016792287,0.011420583,0.205534224,0.089374829,0.005685266,1967,X60
3000,62816.42153,90010.17369,29.1918494,0.240878457,1.215180421,0.021174982,0.00773546,0.107834551,0.191121959,0.017920999,1973,X60
3383,72598.32397,87793.07314,22.26360712,0.18902429,1.478921994,0.007052994,0.01120984,0.042108499,0.019056514,0.034848018,1997.723287,X65
3810,78574.24475,98725.82277,32.11395439,0.051647493,1.62040787,0.003244664,0.014374433,0.014593728,0.146758261,0.092327399,2010.277989,X70
4117,80852.82567,92403.48932,25.84548399,0.023307126,1.32335215,0.003810027,0.011361967,0.007767625,0.007769833,0.100409375,2017.959373,X70
949,43507.23286,65675.42821,30.20716572,0.230122748,0.524102535,0.021436107,0.001476766,7.77E-05,0.073173818,0.000960045,1936.000378,Grade B
1267,55006.70905,63640.46762,37.95037607,0.252394558,0.929185382,0.022358472,0.002201233,0.07643308,0.0710933,0.001724414,1983,X42
1012,52500,72000,27,0.215,0.734,0.014,0.007,0.011,0.016,0.002,1954,X42
404,35398.72678,56065.5237,42.18660958,0.032205347,0.517054744,0.016942206,0.013232284,0.018219469,0.050399318,0.001024438,1948.583707,Grade A
238,37638.26954,55435.88202,38.52039125,0.157966564,0.427793287,0.019147241,0.023122663,0.026096009,0.040852008,0.002149128,1944.253685,Grade A
998,56000,71500,34,0.206,0.903,0.02,0.009,0.018,0.025,0.001,1970,X42
3187,65204.3653,102805.5945,29.69867772,0.181658015,1.23684343,0.017746922,0.008733324,0.243572939,0.201196734,0.004494977,1983.600882,X60
2198,62800,78300,27.8,0.192,0.927,0.02,0.03,0.04,0.037,0.033,1967,X52
1550,51058.76692,69235.9307,21.71112738,0.225269054,0.690124688,0.02491943,0.030418643,0.020593622,0.197647864,0.001283464,1961,X46
329,35448.60911,38322.35677,33.55252561,0.084974848,0.095587906,0.023339672,0.010866438,0.029408513,0.066216648,0.001278438,1944.085229,Grade A
2543,76707.59327,116626.2677,22.4324823,0.260539309,1.077914192,0.018835316,0.011058813,0.098143909,0.110111784,0.017451656,1952.490315,X56
1293,56902.16116,74499.46586,34.42710228,0.226484321,0.797041339,0.02143477,0.014634793,0.053183781,0.046724253,0.001869519,1969,X42
3537,72005.20676,88901.20834,22.78536456,0.194612098,1.168638074,0.003946605,0.015350905,0.0542418,0.177642709,0.032148706,2013.285708,X65
2404,76731.32613,95491.75625,27.35211668,0.196373588,1.10689744,0.015714166,0.013333043,0.062455837,0.103592903,0.018756608,1953.316893,X56
1756,57970.10451,74025.8715,29.57468162,0.222709498,0.781146753,0.018018122,0.005962057,0.040646359,0.351436157,0.000968011,1953,X46
1551,60358.94879,79452.33743,23.37344944,0.232178414,0.622224785,0.027042467,0.029660653,0.009563228,0.036655483,0.001711536,1974,X46
3079,66763.88644,82055.7659,28.0193157,0.113629631,1.427844667,0.018162244,0.002857803,0.073981797,0.097807674,0.012815582,1965,X60
2270,64933.62897,90341.7207,34.91986795,0.150521142,0.871854189,0.014638304,0.020082422,0.001118999,0.030816557,0.007384993,1948,X52
1170,49124,69045,31.6,0.26,0.826,0.021,0.008,0.026,0.111,0.001,1959,X42
3040,63718.99597,83032.39896,30.10808249,0.225766866,0.888907641,0.014136316,0.009866223,0.238342169,0.125743385,0.02956259,1994,X60
2552,77466.49863,98203.04423,28.38588452,0.198571882,0.715928503,0.011312668,0.004639868,0.063187693,0.155372967,0.031487943,1955.433164,X56
316,31863.21177,54402.99159,26.56055901,0.054821322,0.091313461,0.021096348,0.022387492,0.01486603,0.009806822,0.00064658,1952.954611,Grade A
3804,79177.98031,97895.15757,31.5434418,0.047172483,1.337427796,0.001862114,0.013400984,2.37E-06,0.256733062,0.017284649,2015.21157,X70
2502,77052.80645,90589.31686,28.35356703,0.183097508,1.242839339,0.02064628,0.015293394,0.066283926,0.096490099,0.01909544,1952.352581,X56
2942,75755.45993,88748.1985,27.4615689,0.186140351,1.036874666,0.016613445,0.005001416,0.119936022,0.099813584,0.030113871,1998,X60
3963,81689.38289,96505.70712,31.04164516,0.034147962,1.210389487,0.002446316,0.011428853,0.003554421,0.208656109,0.037208433,2007.322639,X70
2025,63000,87000,29,0.25,1.07,0.017,0.012,0.028,0.022,0.002,1961,X52
3561,73437.84512,90921.95082,32.39496046,0.173453082,0.65970339,0.015406291,0.006520418,0.005625884,0.01010453,0.050212351,1980.457523,X65
3999,80305.87566,92262.90606,26.48202005,0.059662927,1.281193664,0.003310783,0.011963596,0.129866658,0.090723822,0.070622093,2009.429689,X70
2192,59700,88100,27,0.274,1.09,0.006,0.011,0.01,0.081,0.001,1960,X52
1874,47636.49363,69610.48561,24.81438866,0.253501994,1.055718902,0.029017065,0.059459056,0.055606092,0.268224255,0.000551172,1945.230131,X46
2960,62396.68717,80396.72828,37.01571984,0.235885376,1.063006949,0.015619664,0.006068478,0.165577564,0.078171611,0.018076141,1989,X60
1144,45200,66000,34.6,0.247,0.5,0.018,0.008,0.005,0.008,0.001,1983,X42
3929,84249.08426,91615.8739,28.71489536,0.082184074,1.154502087,0.002399808,0.018730282,0.090487064,0.320880773,0.049029042,2008.180846,X70
3137,66945.19515,91350.61298,34.15175417,0.21356713,0.965161567,0.013731633,0.003940161,0.18556355,0.077120663,0.023329001,1989.952551,X60
2325,60284.26868,97036.96334,29.23826579,0.2571339,1.125161545,0.020706347,0.023968636,0.022938065,0.145170932,0.005068128,1962.005149,X52
1534,52852,83443,31.3,0.253,0.919,0.024,0.01,0.045,0.033,0.001,1960,X46
3869,78570.22249,89037.02714,34.36835371,0.067495335,0.557051883,0.002415771,0.010372463,0.115935973,0.293104928,0.101769684,2006.961037,X70
3798,80558.72975,94512.99494,27.02455512,0.016178358,1.315411046,0.002959073,0.015938078,0.019555197,0.118955206,0.049541496,2008.335522,X70
512,54500,72000,26,0.231,0.44,0.024,0.009,0.026,0.04,0.002,1946,Grade B
1150,48939,70424,34.4,0.225,0.732,0.027,0.012,0.022,0.094,0.001,1966,X42
2822,76841.87032,105473.5093,23.54431021,0.211005402,0.346579812,0.021854297,0.007661017,0.073891515,0.050863396,0.035342068,1953.347287,X56
1472,53500,71500,25,0.185,0.645,0.016,0.004,0.007,0.209,0.001,1958,X46
1532,47724,71422,36.3,0.256,0.844,0.024,0.006,0.008,0.009,0.001,1960,X46
2534,77319.28881,87770.67801,25.97098499,0.268693886,0.628240328,0.014522447,0.009773477,0.053295566,0.039627177,0.029276448,1954.163934,X56
1945,59000,83000,25,0.24,0.89,0.023,0.024,0.084,0.25,0,1947,X52
1781,51460.19938,76119.50237,22.39226481,0.196113973,0.880031165,0.025317992,0.062590245,0.054959009,0.267736194,0.001363171,1950.405367,X46
2057,54000,72000,36.1,0.177,0.694,0.013,0.008,0.044,0.039,0.001,1961,X52
3855,80836.66211,88177.1083,29.20620034,0.060527036,1.290848511,0.004876683,0.009778654,0.103992921,0.330361737,0.059128567,2017.374848,X70
1911,48715.10978,78931.10178,24.8370254,0.227970527,0.814576217,0.006778325,0.064705167,0.045398983,0.316474609,0.000758573,1968.285844,X46
1591,50458.09353,73901.90455,30.03488548,0.233789902,0.781053516,0.024614911,0.045727314,0.012223515,0.238389906,0.001537121,1957,X46
1433,62574.66666,71899.95912,47.75353883,0.263827438,0.611272026,0.012807561,0.007258723,0.06469604,0.048395369,0.000719613,1965.72534,X42
2282,66890.96256,94439.73944,21.85113952,0.16694949,1.033242418,0.024550917,0.030632022,0.040916256,0.05629103,0.01445822,1951.212701,X52
3535,68271.62642,88622.87798,25.67675765,0.097779403,1.210778326,0.015312515,0.01740217,0.028219512,0.111943836,0.053217083,1977.178445,X65
4115,85356.52057,101676.5721,30.56130289,0.073336464,1.302820973,0.003200512,0.014201432,0.091179899,0.231974593,0.0507692,2010.540765,X70
1669,59844.64264,76903.81085,26.70258859,0.221877539,0.865547758,0.021007242,0.049909572,0.062121975,0.252889101,0.000693999,1971,X46
3172,70600.05402,102848.596,31.38006782,0.227427279,1.151328747,0.021731407,0.008101356,0.26280824,0.070970782,0.015177166,1966.50836,X60
1524,57000,73500,28.5,0.24,0.763,0.026,0.029,0.039,0.115,0.001,1957,X46
1608,54097.55152,78712.23258,26.67933148,0.225228813,0.795456541,0.026407166,0.029172884,0.013691241,0.281712771,0.001919928,1951,X46
3693,70024.35029,84097.75819,28.25866088,0.068795123,1.619430944,0.010597011,0.018092637,0.047342154,0.066523541,0.041257155,2003.715386,X65
1096,54000,68500,30.3,0.233,0.769,0.024,0.008,0.011,0.026,0.001,1964,X42
767,43642.18955,79239.24151,37.03607816,0.24701486,0.398688259,0.020853711,0.005282294,0.025723473,0.014578009,0.002077082,1935.632254,Grade B
776,39303.7644,65466.30034,29.38813011,0.142102502,0.738721712,0.017607006,0.034423324,0.027598091,0.051800897,0.00138819,1948.691572,Grade B
2216,60815,78056,30.7,0.243,1.163,0.019,0.014,0.046,0.062,0.001,1963,X52
3100,67440.49446,111166.0151,32.22792459,0.237011348,0.96979409,0.026527684,0.010731364,0.358588751,0.051125887,0.03928924,1980.025428,X60
1022,51500,76000,41.4,0.245,1.01,0.027,0.009,0.048,0.057,0.002,1983,X42
851,42654.74782,71030.87727,37.28400537,0.118269875,0.560037411,0.018109332,0.043565952,0.008046435,0.058261888,0.000565945,1974.990417,Grade B
811,44676.00927,74518.0458,39.57890938,0.167934855,0.613959564,0.02360619,0.050204915,0.040734664,0.102929681,0.000288429,1937.259994,Grade B
2943,63620.9869,77467.3844,22.99850187,0.216369217,1.336744254,0.011715252,0.011725458,0.064149738,0.089028778,0.030400702,1969,X60
1412,47864.29744,77210.80828,35.90010661,0.135049623,0.868076437,0.020244007,0.002558161,0.031068683,0.259138206,0.003459589,1961.157834,X42
186,37119.99563,43361.65119,33.80671424,0.024431678,0.344578353,0.011444804,0.013790443,0.029947908,0.100044588,0.000811032,1945.43796,Grade A
3850,83051.86723,95839.89592,30.51580251,0.044938203,1.113145851,0.002340119,0.014979517,0.016946346,0.143478726,0.086521935,2008.747002,X70
280,34733.69643,49511.23193,22.98676864,0.095153405,0.513030879,0.018680449,0.001862943,0.039427394,0.101378315,0.000105548,1939.967762,Grade A
3835,76412.5468,103421.0439,30.38404714,0.012717839,1.448704043,0.002755551,0.012544635,0.095141497,0.10734651,0.044925726,2006.394369,X70
1458,54000,72000,28,0.27,0.83,0.012,0.005,0.01,0.208,0.002,1958,X46
44,37233.12619,55663.66361,22.87870407,0.040061301,0.39438119,0.013220265,0.000811035,0.034470286,0.008440096,0.000961528,1940,Grade A
3560,72606.91188,92651.01573,31.50490399,0.064914754,1.210323668,0.010466666,0.017954593,0.020106346,0.094883312,0.072545891,1989.284619,X65
839,42321.75181,70481.86126,39.09832657,0.27196751,0.531239966,0.006864979,0.005759615,0.025631258,0.064903829,0.001395458,1928.598618,Grade B
2453,77255.62069,93023.01366,24.36423824,0.248956029,1.144068461,0.013632293,0.009595285,0.044570889,0.091376604,0.019752609,1951.358212,X56
1785,48132.26663,77272.54119,21.67732463,0.16889914,0.769295687,0.023054588,0.048481557,0.040261414,0.281442571,0.000112958,1962.690258,X46
159,34708.93429,51556.30704,36.03957694,0.024883628,0.371314228,0.027487422,0.006304852,0.017261024,0.124369319,0.000918425,1949.564529,Grade A
3085,61846.8721,97496.84775,27.62454517,0.184447145,1.118715459,0.014473498,0.016205126,0.023842156,0.005837176,0.007479877,1984,X60
2197,56800,79200,28.5,0.165,0.933,0.014,0.009,0.025,0.04,0.034,1967,X52
642,41015.38924,66760.06291,35.84086122,0.237468843,0.726969906,0.02559398,0.017884484,0.056373307,0.033048551,0.00311356,1937,Grade B
535,58000,76000,32.9,0.262,0.713,0.028,0.011,0.053,0.18,0.003,1955,Grade B
2778,76946.80978,107102.3454,22.92673174,0.223724333,1.261263928,0.015925928,0.010570631,0.078167613,0.046288912,0.001534784,1955.335316,X56
2680,77183.56898,92766.42856,22.5128253,0.262717987,0.980026988,0.039927857,0.018297824,0.08060825,0.114672425,0.011255425,1949.846941,X56
1383,65127.15777,79692.55899,44.72882426,0.214981827,0.763028621,0.011500061,0.012988165,0.014316408,0.177340041,0.000952605,1954.39455,X42
2746,76844.14579,102328.4728,25.85090096,0.21794723,0.789869454,0.013790758,0.004482402,0.075716386,0.111236027,0.010850251,1955.27291,X56
3960,84135.30903,92131.31702,34.56458622,0.064804436,1.304174302,0.002747213,0.009890838,0.017592613,0.089629946,0.049158285,2009.067921,X70
137,37072.73742,45790.46208,40.60945469,0.028166026,0.240290711,0.024300427,0.015423917,0.038701469,0.070311034,0.001517578,1948.647909,Grade A
3159,67487.45335,82657.19866,32.23023167,0.228524625,1.297696388,0.017669308,0.010931454,0.42504987,0.07411664,0.038641546,1982.643115,X60
2658,76859.00753,111870.1876,24.17955271,0.207660419,0.825459775,0.027669854,0.025282192,0.032108487,0.131722509,0.039678542,1955.132262,X56
2569,77455.91669,98646.09408,26.56621843,0.137280985,0.393440457,0.022823794,0.015101953,0.036740461,0.064909111,0.036499978,1953.79976,X56
621,57700,74200,27.6,0.153,0.694,0.021,0.008,0.089,0.114,0.001,1946,Grade B
3461,70939.80549,94359.8113,27.70051448,0.181486585,1.389336269,0.000511777,0.010475459,0.044952243,0.03658278,0.019535414,1984.164461,X65
1956,63000,89000,22,0.27,1.06,0.023,0.03,0.069,0.26,0.004,1972,X52
1285,58789.01682,74516.55472,23.62913533,0.222226811,0.840185935,0.028478425,0.006221225,0.100187613,0.030604965,0.004133498,1956,X42
402,36348.17491,44516.53262,39.33981576,0.083959643,0.326366237,0.009038864,0.024785915,0.029748109,0.05973109,0.000616694,1945.145696,Grade A
2827,77272.33675,112988.0893,21.68814818,0.232680086,0.405521302,0.032401613,0.020816247,0.066243909,0.151502022,0.011241025,1949.54261,X56
1736,55581.30396,70377.60482,30.14549397,0.26965149,0.598619823,0.025561346,0.061107303,0.067648809,0.254393856,0.00117257,1952,X46
3417,75932.7016,86330.65594,28.5927366,0.127824779,1.085894308,0.021465856,0.010110692,0.030360764,0.110662875,0.05523848,1979.077576,X65
1135,54400,80200,35.2,0.226,0.758,0.005,0.007,0.083,0.164,0.001,1983,X42
429,34217.73927,55457.43234,12.51399369,0.072684332,0.47757997,0.015222372,0.020068905,0.03590093,0.066456276,0.000249741,1946.539103,Grade A
1029,61500,69000,34.8,0.046,0.974,0.005,0.013,0.039,0.075,0.012,2002,X42
3127,71308.35394,88680.51155,30.44666139,0.216098285,1.053816191,0.013703054,0.008348647,0.168358076,0.128283445,0.00133888,1968.827447,X60
2306,66790.55535,80302.4242,25.03530835,0.262210924,1.09917793,0.01120055,0.015310948,0.013427466,0.088538802,0.017091139,1958.106035,X52
2683,77522.09003,86561.84543,20.25305846,0.25964942,1.221798782,0.026113961,0.01227012,0.030931161,0.077509512,0.022807418,1958.964999,X56
3935,78968.78595,91143.23883,31.01897398,0.051918434,1.149777901,0.005205778,0.013604893,0.028396052,0.001984422,0.058847666,2014.861706,X70
4043,81145.28308,101413.1608,33.65858828,0.025055952,1.249918235,0.001881349,0.012664101,0.0723273,0.093948467,0.048611348,2010.104754,X70
1361,60303.01617,64896.63167,44.31720518,0.250584909,0.457739271,0.019033671,0.009059717,0.043276827,0.043454618,0.001174863,1996.976825,X42
872,45861.17208,61753.92273,41.67067615,0.167325829,0.717209021,0.013009627,0.043972488,0.090928179,0.00292996,0.004145522,1949.834942,Grade B
3326,70000,86000,26.4,0.055,1.06,0.02,0.005,0.014,0.02,0.06,2006,X65
3884,78934.78654,89106.51761,30.3108093,0.067164967,1.298891157,0.002156954,0.013038673,0.040129636,0.126732707,0.044622244,2009.223551,X70
3484,69100.08784,88245.93204,28.1554791,0.138831495,1.370314726,0.018438836,0.012696125,0.019471434,0.060129988,0.059468527,1975.484856,X65
3526,71911.48154,87640.79102,27.8746372,0.179669463,1.581558636,0.012203022,0.013404919,0.02980427,0.030096426,0.069959939,1996.365072,X65
2793,76937.31828,104671.6844,22.21955585,0.229677378,0.355921888,0.026618027,0.009927759,0.053588233,0.173896191,0.01250983,1953.240121,X56
1067,67500,81500,14.7,0.21,1.01,0.021,0.006,0.014,0.017,0.001,1966,X42
2685,76976.69776,97644.9645,22.89917316,0.251748857,1.000024531,0.040625935,0.002321157,0.049623807,0.159620344,0.033654816,1955.864498,X56
1975,69500,79000,26,0.18,0.931,0.016,0.006,0.029,0.045,0.038,1971,X52
266,33495.71347,52556.93435,46.70348527,0.086500281,0.228724721,0.016254995,0.01754584,0.019230158,0.019272383,0.000861761,1942.213712,Grade A
3301,63772.68054,99647.12191,26.7535635,0.210602531,1.338340253,0.016235824,0.009841197,0.19171273,0.066979928,0.033786622,1973.376358,X60
3802,78288.62885,95721.11094,27.89670083,0.043756738,1.274891849,0.002140674,0.013128763,0.030523494,0.269105464,0.086567354,2015.078708,X70
4122,81774.14421,99794.04446,28.66332504,0.064666941,1.536914574,0.00420964,0.014541266,0.088151369,0.225716044,0.070925386,2010.672969,X70
469,34470.29235,54444.32445,24.90933823,0.057747338,0.389910426,0.012275144,0.015933005,0.007630673,0.059934553,0.001045943,1943.062653,Grade A
3265,59067.98308,83963.90939,22.35861544,0.114381354,1.019351167,0.024981876,0.000812654,0.121344845,0.126349947,0.024353859,1976.828962,X60
3736,72313.69356,83872.03974,15.99732724,0.117648536,1.215944708,0.001917126,0.015766404,0.033455088,0.043271327,0.042612785,2009.598924,X65
2748,77153.78252,134523.0461,20.73546846,0.204170933,0.64056941,0.019740549,0.00830109,0.030496425,0.098202958,0.004404608,1954.546368,X56
2071,65000,94500,29.53,0.271,1.14,0.022,0.009,0.009,0.008,0.001,1970,X52
2181,59500,74000,31.2,0.201,0.7,0.016,0.014,0.021,0.049,0.001,1948,X52
2068,65500,81000,28.75,0.269,1.2,0.023,0.011,0.011,0.006,0.01,1954,X52
904,39637.14046,66959.53718,34.86968421,0.20517236,0.581188046,0.012926146,0.033455333,0.00736109,0.073583445,0.000344595,1956.181741,Grade B
3882,80068.73589,92217.76369,31.31808507,0.070642421,1.399425265,0.002864616,0.011857196,0.096981625,0.053214279,0.069347246,2005.831551,X70
1188,61300,68600,31.5,0.06,0.877,0.006,0.009,0.004,0.004,0.016,1970,X42
1771,57668.87522,68367.60355,23.8049056,0.265064361,0.892026545,0.029459465,0.031695268,0.027114002,0.249359956,0.001224847,1954,X46
245,36786.0152,45918.45493,16.57906943,0.070580899,0.684649642,0.020234303,0.002213029,0.043138881,0.109619862,0.001600291,1951.946479,Grade A
2307,62450.6887,70126.1163,30.74808253,0.241669095,1.11716016,0.027674265,0.026621451,0.119179119,0.002486006,0.003058297,1968.927734,X52
2275,65899.50726,80446.00959,32.40845383,0.245906913,1.262614686,0.015183672,0.027650318,0.092527387,0.059275907,0.007634042,1964,X52
1814,53243.59623,68186.18232,24.89424,0.212804685,0.881940816,0.019633539,0.032270281,0.031282701,0.305931625,0.001495811,1965.086733,X46
2379,66762.56094,79614.63387,28.32736413,0.257983682,1.033639176,0.024062053,0.022641501,0.031104834,0.052559888,0.015284559,1960.82368,X52
2602,76960.90872,102240.4597,20.79634618,0.241448429,1.025151375,0.026777762,0.024583271,0.076804041,0.204801301,0.031822837,1951.708516,X56
90,35333.73479,60862.52194,30.73746044,0.100491295,0.441093393,0.014837914,0.017483055,0.003018338,0.068796547,0.000735936,1952,Grade A
2177,63500,83000,28,0.25,1.05,0.014,0.008,0.016,0.148,0.001,1948,X52
926,42704.95576,71779.81832,38.57390369,0.160262836,0.457775767,0.027697335,0.004597615,0.036292541,0.097375574,0.001137432,1950.927184,Grade B
376,34614.72345,52997.19087,41.69965776,0.135458855,0.20270199,0.023654902,0.008105322,0.0205102,0.031302614,0.001564316,1954.931839,Grade A
1558,54545.04679,67897.76564,24.60463324,0.251055425,0.779558753,0.019581241,0.05124495,0.014306623,0.254551285,0.001287726,1974,X46
2828,77293.83286,112651.7339,22.17880527,0.202771262,1.189981842,0.013452057,0.02471917,0.074190781,0.135350864,0.023885342,1949.838362,X56
1124,55000,73000,28.7,0.254,0.63,0.022,0.009,0.067,0.154,0.001,1950,X42
1228,61490.99642,70565.13178,27.49779621,0.215231377,0.809880219,0.026762024,0.015391331,0.027901248,0.074173232,0.002437141,1940,X42
4124,84180.18256,99157.57429,33.52196372,0.046429978,0.888449306,0.002928129,0.017248276,0.010165026,0.16314607,0.058282329,2015.517669,X70
1640,49183.50474,85221.45516,32.96771515,0.202360385,0.614992019,0.021122231,0.028260622,0.057920816,0.331187024,0.001392635,1982,X46
3293,72443.83696,88594.37076,24.05072477,0.23232488,1.182692605,0.023404451,0.003898023,0.248956095,0.142523427,0.007715916,1979.945923,X60
1873,51965.10679,74722.20216,35.30201544,0.210506161,0.794794831,0.020239416,0.046903423,0.057959353,0.282030107,0.003348938,1952.684405,X46
4141,80240.12952,95919.70216,27.34603924,0.052983932,1.229949146,0.003978479,0.010797478,0.046034829,0.008223286,0.068868521,2009.321273,X70
2586,76777.7848,109441.195,24.17912339,0.16861547,1.308990677,0.012451238,0.012650989,0.038751624,0.1592933,0.025033246,1949.084225,X56
2028,51500,66500,34,0.258,0.68,0.023,0.01,0.049,0.116,0.002,1970,X52
239,32703.81653,47991.7422,48.53811922,0.073015553,0.527419861,0.020260709,0.025455725,0.025803965,0.068277041,0.001209956,1941.761168,Grade A
89,33926.15965,62733.95925,15.15983969,0.096539717,0.561078051,0.020934154,0.017421059,0.017701309,0.112267868,0.000319339,1950,Grade A
4096,81877.85633,95629.71314,31.33725702,0.042857251,1.51877076,0.001866293,0.009293914,0.044930251,0.19760376,0.043632972,2010.424415,X70
3732,70139.98551,86562.8517,26.49410923,0.115144128,0.958169104,0.005916651,0.025968858,0.036109951,0.022988878,0.028095642,1986.508091,X65
3525,71941.845,95220.42765,18.77247949,0.065147676,1.598470747,0.004533924,0.023558387,0.03530408,0.055827468,0.046352373,2004.061845,X65
2340,55181.58414,81323.88636,28.26948853,0.172748375,0.815565573,0.017348905,0.029635997,0.100089906,0.06336009,0.028313504,1966.78751,X52
2860,69500,82000,33.3,0.22,1.1,0.015,0.016,0.018,0.083,0.014,1983,X60
394,32085.41872,47332.9219,25.4724063,0.06638949,0.663677432,0.017964595,0.008356369,0.032342868,0.127927677,0.001321825,1954.406019,Grade A
375,37616.59977,43677.46182,36.50753096,0.051847839,0.395705817,0.021679174,0.013993288,0.019262061,0.020440729,0.000949909,1948.29692,Grade A
2252,55286.53473,89555.59935,27.0929011,0.225304759,1.199707554,0.01358267,0.002979687,0.084896342,0.050561601,0.014948016,1978,X52
4128,79491.92536,103071.0267,30.35381242,0.055327048,1.433778238,0.00358024,0.014717725,0.055641762,0.077606347,0.058845803,2011.384968,X70
1698,53979.52481,64729.78972,25.67911429,0.256480472,0.671375983,0.014093659,0.032423249,0.026346751,0.378643203,0.002187873,1961,X46
543,45600,79000,37.1,0.251,0.41,0.022,0.008,0.008,0.007,0.001,1957,Grade B
539,49000,66500,31.7,0.271,0.99,0.018,0.02,0.009,0.012,0.001,1957,Grade B
3020,68344.64256,79377.39096,29.14922053,0.199388669,0.973384787,0.016706717,0.008367485,0.102343184,0.06438204,0.013224041,1985,X60
218,35230.44204,52484.96379,43.4093455,0.15005934,0.13264599,0.024374019,0.020877463,0.029777566,0.017000813,0.000960799,1950.449977,Grade A
689,50847.98786,71372.87995,32.2566951,0.255545083,0.62903235,0.022800376,0.005128183,0.010234924,0.04181969,0.004835678,1954,Grade B
1535,53325,68877,29,0.229,0.752,0.023,0.037,0.027,0.038,0.001,1948,X46
600,50600,65000,26.3,0.182,0.636,0.013,0.006,0.013,0.01,0.001,1957,Grade B
170,33699.41195,59412.06778,33.3395374,0.043029875,0.47757557,0.024358598,0.011288457,0.033717127,0.075354591,0.000860848,1951.590912,Grade A
1662,52715.93525,73458.70454,22.47468206,0.255554348,0.7685947,0.013406008,0.045312482,0.024693803,0.247072048,0.002911041,1956,X46
2940,65024.10536,84121.76866,28.1121489,0.216587907,1.172903122,0.017368761,0.007444808,0.141451287,0.141379234,0.000817625,1993,X60
1626,50464.22603,71529.5591,22.74892995,0.232513492,0.664483862,0.022782563,0.054952192,0.010065103,0.148841755,0.00356934,1956,X46
1810,58560.6002,78163.86754,25.41798938,0.248865886,0.799198293,0.023160091,0.051123884,0.030643144,0.288746976,0.000234258,1959.030534,X46
1609,58153.47521,77977.92628,26.40194793,0.241935834,0.805988918,0.0247472,0.038640304,0.034831177,0.279686706,0.002444965,1954,X46
2642,77141.86807,114941.4072,16.22652267,0.230017434,0.629785865,0.039846587,0.005663473,0.029656192,0.139358303,0.038050656,1950.47711,X56
231,33288.82363,53117.21878,37.236382,0.185397013,0.108127523,0.026872429,0.003621841,0.030049654,0.054468924,0.001412455,1942.888352,Grade A
289,35625.64413,55496.8523,25.34479276,0.047508578,0.278628804,0.021667034,0.001417175,0.038644499,0.120422869,0.00069595,1949.473845,Grade A
591,50500,66500,24.8,0.261,0.765,0.012,0.007,0.023,0.036,0.001,1950,Grade B
1168,53311,75879,27.9,0.279,0.87,0.019,0.006,0.02,0.038,0.002,1959,X42
3166,72677.95337,100361.1672,28.77095272,0.232200549,0.95024231,0.018085529,0.002835922,0.163058206,0.064526032,0.005693654,1991.713257,X60
1033,55000,65500,33.9,0.225,0.8,0.02,0.006,0.013,0.018,0.001,1957,X42
1265,59570.5677,74173.33434,42.98776363,0.214860499,0.635961455,0.020746107,0.003780299,0.036871513,0.023802241,0.002808306,1993,X42
3731,72185.21011,81123.03387,19.56585452,0.091241853,1.119687636,0.006201781,0.019857563,0.018632694,0.023761389,0.040470589,1985.978755,X65
4087,81007.0052,97364.30876,30.54251606,0.031581706,1.305348032,0.001204839,0.01027934,0.011733987,0.217340492,0.084294743,2012.440545,X70
78,34107.75953,52079.26332,30.36827887,0.096554236,0.512048593,0.025520134,0.02189246,0.007245325,0.046424609,5.23E-05,1939,Grade A
3244,66252.05006,87430.4743,21.80355311,0.17041076,0.885702196,0.015253922,0.012222895,0.298780978,0.057152985,0.033645886,1967.165853,X60
4178,80722.8603,94966.05433,31.84537065,0.022704232,1.371593884,0.002577282,0.013024481,0.066314027,0.205050138,0.039683525,2009.645307,X70
3727,69962.65164,99393.8434,30.72911068,0.075067861,1.501720214,0.02488603,0.005104032,0.038029878,0.051585553,0.039714858,1989.640999,X65
1306,61774.59318,73892.84869,32.25624008,0.148045256,0.614742567,0.025258385,0.00646083,0.004136349,0.041110268,0.000636946,1956,X42
