Repository: tmacleod/datasets

File: reza_pipegrader_db_TRAIN.csv (part 4 of 9)
ID,Yield,Tensile,Elongation,C,Mn,S,P,Ni,Cu,Nb,Vintage,Grade_Name
817,40569.02316,68027.47222,32.90034181,0.220904205,0.501624908,0.01786232,0.001374181,0.013887294,0.03172745,0.001143327,1954.34335,Grade B
786,38522.61372,76998.26042,41.12431683,0.21795358,0.865164148,0.016681416,0.013028564,0.113303352,0.078803119,0.002911721,1948.823517,Grade B
1671,58535.43082,76093.73237,27.68920128,0.22486637,0.90507168,0.023484923,0.04684086,0.028196218,0.233750274,0.002351956,1969,X46
3057,64352.48064,83566.56214,27.3214365,0.231877444,1.30878452,0.020808407,0.00676073,0.00123042,0.049422183,0.01319447,1988,X60
1177,57100,71100,32,0.21,0.6,0.027,0.005,0.074,0.224,0.001,1970,X42
2342,62342.30837,93776.18926,28.22385144,0.201689976,1.236419524,0.022312502,0.019595773,0.041166886,0.141375019,0.008007769,1953.652967,X52
3068,67294.16733,78497.91252,26.07261033,0.207351095,1.093221687,0.010638036,0.012422595,0.205456696,0.02345389,0.038135045,1975,X60
4088,78813.59505,91328.04291,25.84838375,0.024339555,1.54346732,0.005036174,0.010168737,0.026830089,0.119662772,0.038762771,2009.602956,X70
3269,61355.69582,82136.31958,21.95559047,0.189093839,1.13881829,0.015246708,0.010993626,0.156546493,0.180733841,0.017494152,1988.513648,X60
393,32731.94829,62594.67415,31.86057485,0.132723276,0.471855904,0.015694196,0.022308524,0.019956966,0.140222535,0.000853208,1942.116195,Grade A
2022,57000,66500,35,0.132,1.14,0.012,0.009,0.022,0.024,0.018,1957,X52
2788,77172.90657,89248.9898,21.47935852,0.201043201,1.138357111,0.008931751,0.016889918,0.09921475,0.111953959,0.03182233,1951.970635,X56
3602,71242.05685,85035.36857,30.28233836,0.11814923,1.245755154,0.002338695,0.001169674,0.025592395,0.01140271,0.05314791,2007.144521,X65
2802,77182.25462,113626.561,22.06744033,0.146835749,1.025571223,0.021608141,0.010249377,0.080816849,0.15391818,0.024342801,1956.055244,X56
3868,81790.55765,104265.5642,30.8405366,0.025481374,1.175457589,0.002733929,0.009343597,0.053905316,0.222184753,0.075147598,2012.200966,X70
3871,78412.88453,91785.24544,28.34762719,0.03716653,1.526102399,0.000780386,0.013513039,0.02454025,0.160548824,0.055974711,2007.698353,X70
1018,50500,60500,32.2,0.24,0.566,0.03,0.007,0.045,0.17,0.001,1961,X42
2132,66000,93500,27.5,0.272,1.15,0.019,0.009,0.119,0.188,0.001,1962,X52
1684,51264.40824,78054.07092,27.38533188,0.206345175,0.792500289,0.02824341,0.005090912,0.056327524,0.350870077,0.001096374,1960,X46
2190,58100,82700,29.3,0.242,1.16,0.018,0.017,0.016,0.036,0.001,1968,X52
1389,48410.72537,79665.86748,31.04650797,0.213205831,0.787731834,0.017380436,0.013570958,0.002528327,0.318270377,0.000373536,1980.915792,X42
1936,56500,80000,35,0.25,1.31,0.012,0.005,0.018,0.021,0,1957,X52
3107,73546.44824,87462.59654,36.20079087,0.229933021,0.962993693,0.016705592,0.002615179,0.142417911,0.226722745,0.026322354,1986.097101,X60
795,40725.73129,66873.60664,39.6098584,0.221361055,0.761408511,0.025379776,0.04036301,0.059443697,0.07883278,0.002595367,1981.079482,Grade B
1525,53300,66000,28.3,0.228,0.696,0.023,0.012,0.042,0.113,0.001,1957,X46
192,33400.4378,46946.97329,30.11621596,0.039284415,0.399598262,0.020090273,0.005987408,0.021178243,0.027645028,0.001991423,1940.644559,Grade A
2474,77080.02041,94333.88098,27.51544186,0.217360781,1.11440873,0.014393796,0.008751828,0.053463547,0.091573363,0.033381615,1951.484556,X56
2912,76802.15119,95852.83944,37.08835996,0.199558334,0.904312948,0.01459821,0.007680902,0.432842038,0.209808867,0.014847318,1970,X60
1470,47200,66500,31,0.215,0.656,0.027,0.006,0.008,0.24,0.001,1958,X46
110,36194.25568,50884.14784,20.32045795,0.10517814,0.240929404,0.014631315,0.007338839,0.010460107,0.056600883,0.001648257,1947,Grade A
2355,54681.08713,71081.70106,30.59802595,0.207712103,1.092981415,0.021992238,0.021258802,0.034668676,0.087409885,0.031707232,1961.255505,X52
2533,76714.07919,90704.19167,21.55990017,0.237020154,1.234561503,0.020845114,0.004142844,0.063254633,0.108609071,0.030098427,1956.778082,X56
3523,72955.07226,90162.69516,24.35731401,0.149298168,0.987490352,0.011431645,0.018747086,0.025243307,0.066324545,0.047942104,1990.928292,X65
1339,56363.19095,74208.15994,48.70880275,0.26650747,0.630483934,0.022320807,0.017186077,0.046955676,0.109801345,0.012548487,1975.942425,X42
832,40947.48589,72471.97646,28.71804717,0.17884623,0.662179089,0.023307227,0.02053041,0.032510993,0.08579121,0.000139634,1941.173712,Grade B
3101,75142.09036,87010.13419,20.50279977,0.085000747,1.156424804,0.02668584,0.005158069,0.157417709,0.158267945,0.004020973,1979.04936,X60
2541,77400.70996,108899.0284,23.86596598,0.22062401,0.90699827,0.0218548,0.001599313,0.021454169,0.037930362,0.002871983,1956.191958,X56
2514,77403.38046,97504.22521,25.38567627,0.153709487,1.178778024,0.02744049,0.017986697,0.052670074,0.129587666,0.029070492,1954.930009,X56
2764,77393.13412,107244.5577,26.82590587,0.218580054,1.067255441,0.016452094,0.011893401,0.060156453,0.04191986,0.007057672,1958.227223,X56
2468,77252.83521,92566.45638,24.00278994,0.196961022,0.901675246,0.019241118,0.013553815,0.051855877,0.115185939,0.015006608,1953.066296,X56
3681,76096.48305,85086.55811,25.28444013,0.128149632,1.513803527,0.010535929,0.015653295,0.023697231,0.068071458,0.043740637,2002.997993,X65
781,34807.95902,72771.75107,37.98403617,0.12770141,0.683706735,0.022296281,0.024105971,0.074797222,0.022331639,0.000575515,1937.004793,Grade B
2695,77506.66317,87751.45698,13.55826283,0.266942334,1.052914569,0.013727277,0.023981443,0.076374028,0.021075661,0.044726149,1956.259671,X56
2635,77438.12285,106636.9318,21.40514438,0.237303486,1.038713416,0.028503229,0.009701715,0.096979885,0.01213525,0.023427835,1954.296875,X56
3389,71518.00797,85944.17939,23.41699422,0.06025917,1.011498302,0.011925248,0.016965254,0.045716965,0.114223922,0.065353317,1971.475853,X65
1464,53500,71000,30,0.25,0.83,0.016,0.007,0.054,0.05,0,1949,X46
2542,77277.39449,100747.4221,22.27159247,0.209526294,0.020628725,0.027833005,0.005273544,0.067844503,0.203129696,0.032441952,1950.438347,X56
227,34519.91801,47533.49785,49.06288895,0.05016527,0.724035971,0.020015908,0.002812698,0.033598124,0.070793476,0.001233902,1942.951461,Grade A
1224,58530.95299,69859.14022,32.95235936,0.240473852,0.74363576,0.017802445,0.012524197,0.010208496,0.053985858,0.000940494,1960,X42
3310,71300,89400,29.4,0.069,0.99,0.004,0.009,0.013,0.016,0.051,1982,X65
475,35551.44679,50954.80202,36.93126556,0.092575517,0.291563452,0.022782023,0.023151719,0.004359971,0.069648023,0.001668385,1948.255813,Grade A
1941,57500,78500,30,0.23,0.79,0.025,0.04,0.04,0.19,0,1947,X52
3083,61902.71939,89960.85497,24.00695045,0.169162524,1.400616181,0.016401425,0.009596701,0.416350344,0.016104235,0.022759653,1995,X60
492,44200,77000,29,0.2,0.52,0.027,0.026,0.13,0.2,0,1951,Grade B
163,32964.35031,57951.76722,21.35051543,0.068933087,0.387851265,0.019199708,0.007916474,0.017212644,0.073498438,0.001540836,1938.508866,Grade A
4062,81795.79868,101073.3897,34.20226725,0.039416174,1.264032151,0.000757582,0.010187419,0.103953668,0.285620453,0.041032771,2012.461315,X70
1645,50730.64974,71975.77093,25.40829447,0.187843438,0.768557326,0.023352597,0.039383654,0.061148584,0.096014156,0.00195817,1972,X46
233,33090.20628,50563.35976,24.53739397,0.040279192,0.21971205,0.015924718,0.02027049,0.016646493,0.127181372,0.000712601,1944.848761,Grade A
3031,63950.71786,84261.46181,29.31355775,0.232696739,1.293214382,0.012772444,0.009414039,0.054920483,0.198138964,0.010868705,1975,X60
3652,69756.22484,96555.29139,29.169178,0.122646994,1.594774515,0.016538575,0.003624019,0.067802168,0.033745803,0.064603028,2002.881751,X65
1716,53310.40192,74778.72852,29.55012147,0.216931588,0.743024129,0.022721696,0.000470205,0.02460766,0.228099227,0.001188426,1957,X46
265,36860.28212,43302.19695,20.9838193,0.13500059,0.346540829,0.00774972,0.017824127,0.02481379,0.068339054,0.00149425,1952.851182,Grade A
894,41135.71768,60895.84755,26.50068706,0.170303374,0.591918512,0.009409337,0.002401541,0.028925178,0.053070169,0.003152534,1942.284346,Grade B
433,35812.65748,46587.0117,26.075366,0.106629612,0.700832213,0.015474136,0.000663294,0.009710938,0.032605787,0.000680632,1945.129015,Grade A
282,36863.50117,53616.88358,45.88787182,0.15099504,0.602095931,0.014764109,0.015697756,0.023820955,0.066487128,0.000814314,1954.216522,Grade A
274,34681.0559,53546.7076,40.70962448,0.09281423,0.589377884,0.010074209,0.018153655,0.023088646,0.109079884,0.001887116,1951.775776,Grade A
4067,82985.01049,100725.3636,30.68245137,0.058030183,1.442546774,0.002604666,0.012369837,0.104234442,0.107715895,0.053512291,2011.265282,X70
521,49700,68500,30,0.236,0.466,0.028,0.027,0.031,0.038,0.002,1962,Grade B
2659,76779.6092,112871.1265,24.48903645,0.220739892,0.168377323,0.018778165,0.007767067,0.023421634,0.126167239,0.011205887,1950.12766,X56
2370,67378.14227,83088.21591,29.03486322,0.158686816,0.779428408,0.018604522,0.016587319,0.030248445,0.137620896,0.025807157,1961.026123,X52
2065,57000,69000,38.5,0.223,0.835,0.021,0.01,0.018,0.033,0.002,1983,X52
4114,81485.51754,96966.67991,31.67287661,0.082280366,0.935468507,0.003485153,0.01222686,0.017223434,0.078805628,0.089380275,2014.14777,X70
639,39421.29606,73541.6804,20.2173668,0.118656938,0.364496343,0.009414601,0.0254656,0.053319945,0.119459071,0.003663302,1937,Grade B
2078,61000,87000,29.13,0.253,1.25,0.024,0.034,0.145,0.428,0.001,1961,X52
1026,60500,67500,27.1,0.185,0.64,0.025,0.008,0.04,0.13,0.002,1965,X42
2823,76417.09565,120129.1903,18.28611554,0.173556238,0.592846185,0.023944364,0.018078191,0.073572757,0.125774775,0.012076259,1955.632324,X56
3890,83741.03924,91616.19235,29.82851793,0.03247183,1.148948203,0.002440153,0.011736529,0.029706309,0.161568017,0.059026138,2012.928213,X70
2678,77688.25562,118539.2125,28.40731626,0.224940144,0.238492162,0.025536455,0.010229117,0.169376271,0.242759119,0.008385529,1952.030193,X56
1568,50232.12613,72411.18894,27.55796306,0.2582341,0.77787563,0.015085253,0.047553061,0.016374666,0.109478467,0.00202598,1974,X46
1882,48046.68782,71696.73417,23.50514249,0.26716732,0.767893906,0.018631038,0.040303634,0.037142247,0.323342479,0.001585917,1963.150909,X46
2431,76723.03267,99463.49477,26.67495474,0.214724267,1.101142621,0.019505157,0.011435359,0.044695097,0.091943196,0.021139485,1952.002737,X56
1631,55546.94161,76209.01387,29.78549908,0.242424435,1.109233779,0.023894585,0.044094496,0.069681409,0.170154656,0.00261136,1947,X46
2689,77371.55847,124827.4705,15.39768583,0.185706639,0.586971722,0.027062473,0.006347582,0.164675587,0.080341965,0.04120251,1951.314177,X56
2700,77502.70777,107090.0553,19.61791995,0.26669833,0.465873012,0.004046371,0.003908475,0.028678462,0.249527269,0.015534945,1952.408579,X56
3606,72914.48256,82645.84669,25.43125768,0.175550462,0.898357519,0.015887643,0.013721257,0.014064505,0.10199744,0.022869811,1988.512732,X65
2062,58000,72500,38.3,0.186,1.1,0.021,0.006,0.01,0.01,0.025,1979,X52
2266,62322.16281,84175.29048,30.10037693,0.246259912,1.11658062,0.023787616,0.02377858,0.005080421,0.195336484,0.005161946,1983,X52
2162,66000,90500,26.9,0.253,1.23,0.011,0.028,0.025,0.432,0.001,1972,X52
338,32696.28235,54581.33169,33.33575199,0.076758336,0.627493356,0.007957695,0.012212928,0.023402781,0.005215296,0.000888979,1948.021325,Grade A
1767,59836.65191,70745.21448,26.71866665,0.218378731,0.617881952,0.010574526,0.045973242,0.032732756,0.319646266,0.001851455,1969,X46
1002,47000,70000,31,0.255,0.59,0.019,0.008,0.007,0.014,0.001,1962,X42
117,33260.46739,40934.2013,5.013577831,0.123616659,0.433684609,0.022426262,0.017033726,0.037899441,0.029376355,0.001156669,1939,Grade A
357,35309.45839,54693.91448,30.35943983,0.074930735,0.399366175,0.024261615,0.016922034,0.04119149,0.051320839,0.000810168,1950.052847,Grade A
3242,70480.76642,83622.36008,23.49860841,0.178375649,0.612389728,0.016112186,0.007493785,0.35190781,0.164272087,0.017270451,1971.421611,X60
3985,83575.12541,105516.2825,26.36667958,0.113105511,1.2672118,0.001932961,0.013089079,0.099456716,0.1005884,0.067964563,2011.005647,X70
1646,54815.85141,70662.80029,30.8888887,0.258733231,0.873327293,0.015196828,0.046489335,0.022102046,0.177113777,0.000263689,1969,X46
2200,48500,65000,30.6,0.208,0.693,0.018,0.004,0.011,0.017,0.001,1965,X52
2838,76755.58538,87039.73679,19.58508355,0.197415615,1.197944266,0.026002831,0.01275762,0.039417727,0.083813852,0.014784757,1949.848974,X56
599,54500,69000,31.6,0.23,0.49,0.03,0.027,0.06,0.104,0.001,1949,Grade B
3664,75853.05939,84049.38267,28.59865174,0.054059921,1.208808022,0.01787587,0.012034041,0.050304786,0.026941173,0.050374409,1999.790459,X65
3939,77917.20901,93417.30393,28.07491597,0.037121218,1.254990099,0.00225094,0.01463578,0.037791188,0.098976523,0.035447578,2013.323429,X70
3761,70736.90127,78695.8412,24.33537494,0.037270715,1.123924833,0.008208424,0.014677273,0.019999361,0.067259468,0.042852509,2006.256143,X65
1649,54548.53499,73001.55633,22.64426436,0.242138514,0.619189708,0.023302463,0.044022785,0.035251164,0.196066107,0.001979948,1955,X46
2160,63500,80000,26.8,0.25,0.942,0.016,0.009,0.017,0.023,0.001,1962,X52
788,56627.13754,73246.81496,35.63039547,0.149248908,0.572686625,0.018195122,0.00819965,0.04307919,0.066432564,0.002310738,1934.87246,Grade B
132,31963.83705,57335.45249,49.58052229,0.064214283,0.549333502,0.026632355,0.022758454,0.048874432,0.094486306,0.001712396,1951,Grade A
1991,58000,71500,29,0.173,0.81,0.024,0.011,0.026,0.04,0.03,1968,X52
1708,56326.96751,80485.26529,21.97711534,0.241439312,0.779978497,0.023101007,0.039778472,0.038009368,0.241604236,0.001370111,1972,X46
3121,74005.61836,106348.0994,29.81925913,0.221466417,0.895846749,0.022014193,0.009825603,0.224534328,0.150683483,0.004626198,1967.119582,X60
3281,66984.37193,95421.38854,20.95187744,0.198426401,1.089080622,0.015434774,0.007837872,0.191813021,0.053585696,0.034010458,1985.692599,X60
1441,52000,83500,26,0.28,1.23,0.029,0.011,0.007,0.01,0,1947,X46
1000,52500,72000,32,0.205,0.869,0.024,0.008,0.022,0.016,0.002,1970,X42
3952,81525.71034,90942.35289,31.02976557,0.038435832,1.273728486,0.004068573,0.013275154,0.041046498,0.192603836,0.034780626,2011.440118,X70
2118,53000,72000,32.3,0.151,0.698,0.016,0.014,0.389,0.166,0.011,1972,X52
3645,73334.33222,86505.76924,16.406052,0.018767392,1.206107292,0.00606758,0.019916185,0.005449745,0.148507748,0.05194544,1994.252114,X65
2425,76749.65563,101868.868,25.51100404,0.221391756,0.89878299,0.019611754,0.013614876,0.047620066,0.099665239,0.020593705,1951.412432,X56
2304,57879.67394,73597.61235,27.14081827,0.25578595,1.153476008,0.015307388,0.001907645,0.02330474,0.070897963,0.028211798,1958.608407,X52
1249,61282.20597,65969.96872,32.76651383,0.176422478,0.650119793,0.026380076,0.012987706,0.025578514,0.006131739,0.003445701,1961,X42
650,41484.36539,76277.23306,31.07837771,0.082644033,0.473784031,0.012474319,0.000639175,0.074468894,0.008815452,0.002667417,1990,Grade B
984,50500,66000,21,0.27,0.78,0.03,0.012,0.036,0.13,0.002,1960,X42
373,33742.05879,48446.69938,34.51107721,0.068955513,0.214442773,0.01755605,0.010052988,0.033195794,0.052426482,0.001618757,1947.71697,Grade A
1914,55464.72269,70177.87362,30.91441104,0.247982092,0.707986287,0.024129076,0.063532296,0.008912132,0.255146082,0.002190491,1958.794475,X46
614,44100,73500,32.4,0.246,0.663,0.008,0.01,0.036,0.014,0.001,1990,Grade B
4070,81101.45838,101651.4027,26.3056347,0.076378448,1.135105402,0.003814385,0.009537942,0.071959362,0.12350192,0.041472311,2014.84902,X70
1201,58469.45477,71202.38175,32.19497315,0.245333525,0.817952123,0.027935991,0.010892581,0.040428312,0.178858777,0.012437603,1993,X42
3173,74523.36779,84519.04703,28.70815504,0.16806628,1.064403896,0.015193592,0.003796538,0.365654406,0.198290462,0.019278717,1969.63717,X60
4015,78079.92066,95948.23858,29.27717865,0.039107979,1.517539578,0.003152233,0.010052082,0.016245479,0.146567742,0.046521218,2008.435669,X70
1605,54252.86995,81252.57192,26.28769317,0.247770229,0.861150384,0.015984066,0.065457502,0.059020577,0.301489146,0.001749042,1968,X46
2699,77154.69418,131587.9685,18.08297516,0.095261613,0.945219705,0.030081773,0.004807785,0.006052352,0.098521358,0.031999167,1943.836394,X56
1942,58000,77000,29,0.22,0.82,0.028,0.019,0.035,0.17,0,1947,X52
2099,67000,91500,28,0.258,1.06,0.016,0.012,0.039,0.017,0.019,2008,X52
1528,55500,72400,27.8,0.248,0.777,0.025,0.014,0.015,0.027,0.001,1954,X46
977,46000,73000,35,0.24,0.57,0.022,0.01,0.02,0.05,0,1939,X42
2327,68161.23703,74234.02591,23.83516033,0.22186397,1.127225309,0.020488009,0.022495819,0.042243132,0.04526402,0.002206807,1950.153734,X52
2249,53510.08969,81528.92215,32.74539191,0.203021807,1.262507873,0.018570213,0.010115599,0.026653528,0.102578637,0.019618375,1972,X52
1765,55360.50669,80917.2232,18.54235948,0.26552557,0.621997333,0.016737416,0.054616228,0.063969523,0.14288213,0.001551381,1966,X46
975,44200,74500,36,0.24,0.57,0.022,0.01,0.02,0.05,0,1939,X42
2032,64500,88000,27,0.264,0.976,0.025,0.012,0.069,0.125,0.003,1959,X52
3447,70279.65891,94354.85929,17.58338628,0.143956623,1.028709484,0.025016608,0.016618754,0.006098096,0.055647052,0.049893004,1976.844324,X65
2808,77134.68172,106639.4127,21.56830437,0.264501186,0.851326167,0.036257277,0.00491794,0.051762176,0.135039212,0.012200121,1953.53832,X56
2922,72442.8202,98137.12392,31.07574031,0.246385914,1.111869751,0.010055625,0.009081879,0.356618114,0.118080154,0.03265144,1977,X60
1190,55538,71486,27.5,0.215,0.74,0.016,0.012,0.089,0.094,0.001,1975,X42
242,36714.43418,44481.92163,22.53323948,0.06236212,0.360814713,0.011601069,0.012190655,0.037881761,0.012960486,0.002037074,1954.239237,Grade A
3324,68000,84500,29.2,0.058,1.03,0.014,0.008,0.019,0.029,0.056,2006,X65
1346,61248.15252,69213.05928,32.25972111,0.228309215,0.258317535,0.015621995,0.008927464,0.060531676,0.082221842,0.000845163,1976.881989,X42
4033,80433.84261,89643.01994,31.34194006,0.04899909,1.359542209,0.004639118,0.013605723,0.036071558,0.180192827,0.091309544,2014.199319,X70
3284,70418.40003,82905.07961,31.39167732,0.204736095,1.192793771,0.010596894,0.00567703,0.248947646,0.153501089,0.020796292,1990.199022,X60
2517,77232.58065,111142.8469,22.81910392,0.208479097,1.017878653,0.021747295,0.006407146,0.053568456,0.168151373,0.015225879,1949.974663,X56
2276,67178.04319,85736.159,39.20909114,0.236110941,1.299971464,0.011432133,0.01738954,0.020798753,0.008352768,0.021833259,1958.35413,X52
2654,77126.78742,84016.25148,27.77481737,0.234292734,0.399071171,0.041365681,0.016746103,0.103726528,0.010074372,0.009432833,1955.332345,X56
10,33694.89283,68466.99448,40.34045524,0.054472999,0.568674955,0.015671922,0.011810118,0.045101873,0.025952051,0.001135106,1949,Grade A
1897,59739.06475,80442.64611,29.28902712,0.230678249,0.876125633,0.018058601,0.047394452,0.036525566,0.241152293,0.001106914,1953.826125,X46
2011,45700,80500,39,0.272,1.1,0.018,0.015,0.027,0.038,0.003,1968,X52
1905,58537.11901,74569.82565,24.14740326,0.200704498,0.681950548,0.026331296,0.04507429,0.033361677,0.271747651,0.00145141,1961.802835,X46
1813,55094.09226,73482.801,22.89490676,0.218519304,0.73341133,0.012790416,0.045652282,0.037320897,0.247219814,0.00049183,1950.472435,X46
1674,49690.55421,76697.16655,30.90469905,0.272338885,0.801777958,0.018329157,0.055101603,0.040984796,0.378042492,0.00057304,1973,X46
2639,77393.06738,122087.2165,16.86557428,0.194512361,0.774668359,0.035329895,0.004731179,0.022440356,0.183871102,0.001267964,1943.982673,X56
4184,84477.84212,100094.7072,28.88535494,0.062618057,1.62563117,0.001648631,0.018050638,0.093604536,0.058665273,0.066558789,2012.871523,X70
3157,71035.47738,77342.85034,29.8795394,0.18685557,1.181805301,0.02504093,0.013347867,0.193891353,0.096745248,0.00501534,1975.327371,X60
1504,49200,67500,35.5,0.183,0.953,0.016,0.008,0.02,0.052,0.001,1961,X46
2366,56835.26632,94326.01599,30.97130135,0.195237004,1.067024602,0.01904437,0.013861393,0.016602626,0.039660337,0.011938078,1959.9207,X52
3134,63002.2411,79839.25211,27.48273734,0.126025867,1.249114792,0.012401564,0.009356021,0.094422384,0.130711838,0.046327003,1979.045767,X60
578,47700,70000,35.6,0.228,0.542,0.025,0.028,0.06,0.05,0.001,1948,Grade B
1017,47700,67500,38.1,0.164,0.79,0.007,0.016,0.02,0.007,0.001,1961,X42
1943,58000,79000,26,0.27,0.73,0.017,0.023,0.075,0.18,0,1947,X52
2141,67000,86000,16.3,0.206,1.11,0.017,0.01,0.073,0.043,0.001,1967,X52
3613,75332.0868,90453.35279,25.04025701,0.126210239,0.832630616,0.023831727,0.01307953,0.000584306,0.056234376,0.033196428,1988.147288,X65
183,34766.38889,52909.13464,42.54727947,0.04630086,0.250073266,0.027647368,0.006816525,0.026576498,0.089317298,0.000115511,1945.086571,Grade A
452,35523.81642,58741.31343,51.14948973,0.008084567,0.49381321,0.019088173,0.009412775,0.026985656,0.107660235,0.001505985,1944.299896,Grade A
2415,77048.73094,93121.20383,24.73519947,0.1808336,1.089620606,0.016200028,0.013873523,0.052261935,0.084192663,0.022514386,1953.892673,X56
3462,73933.37791,96554.61937,27.30115741,0.123714666,1.504141922,0.017721349,0.01279611,0.038004069,0.013481712,0.035509964,2004.229445,X65
1203,57974.11305,63705.69401,31.91254605,0.218201319,0.584970973,0.018002203,0.012322951,0.066898132,0.178223679,0.000753309,1989,X42
360,36715.08777,45312.68241,32.22733944,0.073728179,0.787349039,0.021159746,0.01812875,0.029985377,0.141243649,0.001471809,1945.953338,Grade A
35,38876.10709,55269.50616,48.77055229,0.107845097,0.061932991,0.019685965,0.019641747,0.0181841,0.098299013,0.001129507,1952,Grade A
2648,76534.47586,93723.59269,26.08353481,0.210444082,0.207860904,0.026182387,0.026824577,0.027904197,0.212849288,0.023987817,1956.562727,X56
3213,62300.54338,91710.46563,23.48179174,0.213831708,0.953000855,0.01888287,0.001925138,0.05771791,0.15498003,0.048449223,1980.102242,X60
483,33666.84257,49335.72416,42.40335303,0.092222621,0.313947737,0.018211952,0.006926211,0.015042122,0.074578058,0.000644722,1944.617529,Grade A
1475,52500,76500,26,0.234,0.699,0.029,0.053,0.056,0.097,0.002,1949,X46
544,45600,79000,37.1,0.215,0.74,0.021,0.006,0.021,0.025,0.001,1957,Grade B
3768,73500,89500,29.9,0.121,1.37,0.004,0.013,0.009,0.006,0.021,2008,X70
4084,79034.47534,90366.80681,30.43843547,0.051832653,1.103081263,0.003294018,0.013971173,0.072745917,0.245627921,0.054255296,2014.735649,X70
418,32931.58935,45804.24939,42.16710775,0.083573073,0.56032468,0.018780291,0.009161053,0.025894794,0.064663339,0.00145524,1944.070596,Grade A
41,33777.31383,67385.98255,32.96387304,0.056821255,0.529275471,0.013178067,0.009353532,0.025888796,0.097325848,0.001010795,1945,Grade A
3962,81989.94523,93307.96057,31.49154623,0.024374528,1.240733179,0.002931655,0.014443994,0.14761724,0.1121998,0.069279552,2007.567611,X70
1988,56000,71000,27,0.157,0.78,0.025,0.007,0.031,0.046,0.024,1968,X52
2909,62303.36003,84451.94289,28.33056887,0.22389805,1.025009885,0.018023646,0.00786526,0.02023554,0.005644677,0.011721331,1969,X60
1507,49200,68500,28.1,0.234,0.68,0.021,0.006,0.012,0.256,0.001,1958,X46
3842,81596.05395,98995.65237,34.49599172,0.044489091,0.95660023,0.000718896,0.016009314,0.122555577,0.262761133,0.051150208,2014.073934,X70
632,55218,76711,28.2,0.216,0.701,0.02,0.006,0.005,0.003,0.001,1972,Grade B
33,34972.9017,50110.65778,31.38711977,0.049603668,0.451229797,0.02096314,0.007961052,0.020211022,0.048710144,0.001029616,1948,Grade A
2874,61500,79000,30.4,0.24,1.32,0.022,0.013,0.019,0.035,0.026,1965,X60
2034,59500,82000,32,0.266,1.04,0.023,0.01,0.02,0.116,0.003,1957,X52
3227,70488.12589,89873.20178,30.6458929,0.219395253,0.99184519,0.01716282,0.010250516,0.243109555,0.065676769,0.012696353,1978.262762,X60
2239,58574.53899,90539.03529,17.62542335,0.231197264,0.919578851,0.026340144,0.002695329,0.025723848,0.195020265,0.010099116,1958,X52
2121,57000,68000,30.2,0.14,0.462,0.019,0.009,0.011,0.008,0.032,1972,X52
3381,73288.39109,85629.92731,28.89322722,0.093704516,0.966903788,0.027648675,0.007505911,0.051441112,0.029338813,0.051547579,1973.19326,X65
3055,69077.65656,97811.29216,30.37762877,0.224148389,1.248380338,0.012368856,0.010170561,0.070841655,0.003295477,0.009406046,1976,X60
3982,83493.49577,95067.54959,27.95931801,0.076556063,1.299587283,0.004937673,0.015691725,0.104094439,0.110958216,0.067092148,2011.522788,X70
1738,56211.29545,68918.64247,23.91073542,0.194248375,0.893318191,0.018655125,0.05210244,0.034273618,0.189449723,0.001962914,1955,X46
74,37589.93728,52959.1489,25.35755071,0.067404168,0.312450354,0.025610047,0.0218985,0.01227577,0.055910867,0.001187865,1942,Grade A
1373,49308.78545,62812.25548,28.0497187,0.159951659,0.707741308,0.023855867,0.000601415,0.017167867,0.039734506,0.011860435,1997.942407,X42
2574,77074.56274,97216.5938,24.50103063,0.242458598,1.187802626,0.0197226,0.01886442,0.035069164,0.067227499,0.018302217,1952.192899,X56
3720,72791.14176,91100.26054,21.23017776,0.049073991,1.19334423,0.00205617,0.014826822,0.047674697,0.024214822,0.020172768,2011.631589,X65
1043,42500,68000,38,0.239,0.7,0.024,0.008,0.014,0.016,0.001,1951,X42
122,38214.81123,58824.10895,31.21027792,0.040904289,0.210895764,0.026807065,0.021136928,0.024936434,0.024715255,0.002167496,1944,Grade A
889,37818.77597,63413.22814,35.09357118,0.124424253,0.745891841,0.017748037,0.016475195,0.070891812,0.11979694,0.00422052,1977.938722,Grade B
3490,74566.25877,87958.80806,23.60799716,0.173084986,0.715931218,0.000941409,0.013360851,0.031964009,0.124161837,0.043885669,2000.132023,X65
2927,69960.72107,78613.39707,32.80130214,0.175464323,0.51910038,0.019411854,0.014131667,0.125059722,0.031134257,0.029283467,1983,X60
1922,51900,78700,32.5,0.14,0.88,0.01,0.01,0.014,0.02,0,1962,X52
1961,61000,81000,26,0.21,1.29,0.019,0.018,0.019,0.068,0.003,1949,X52
1537,59337,77256,21.8,0.254,0.54,0.026,0.03,0.048,0.393,0.001,1948,X46
2548,77219.34131,102254.3401,24.89613266,0.232545815,0.720352932,0.021605852,0.019786218,0.090778911,0.064433121,0.016235813,1950.240836,X56
2998,66475.68241,89623.57995,29.90405787,0.194636816,0.808511947,0.013541421,0.005305855,0.106532548,0.066810204,0.053045226,1983,X60
261,37059.23585,49464.60974,51.28339932,0.038277779,0.488998805,0.022509384,0.000786755,0.022817369,0.077376622,0.001254964,1942.798544,Grade A
1466,59500,71500,24,0.23,0.83,0.018,0.007,0.053,0.049,0,1949,X46
2606,77344.72933,97673.90959,26.84365471,0.211172416,1.275426347,0.012865729,0.005136399,0.104500535,0.176525822,0.005523824,1953.409478,X56
530,55500,71000,32.6,0.15,0.588,0.023,0.006,0.009,0.022,0.001,1959,Grade B
3859,82678.33689,97575.73299,29.60589056,0.027328914,1.316814901,0.004218504,0.01916314,0.070525762,0.019998058,0.079434877,2016.013489,X70
3120,67361.10061,93477.70779,27.29086203,0.123842414,1.208548679,0.017551645,0.004814861,0.211255278,0.024637243,0.019934695,1971.509599,X60
2954,60860.32595,91287.3643,34.02455638,0.18553877,1.118349828,0.012349419,0.007306523,0.415620935,0.07593576,0.023551873,1969,X60
2721,77111.36276,134173.0588,26.54304072,0.224781649,0.373852466,0.02940261,0.015253574,0.1038205,0.046308278,0.025590342,1957.549741,X56
2215,62828,79135,29.5,0.224,1.165,0.02,0.02,0.057,0.065,0.001,1963,X52
725,55278.09126,66223.04684,18.38376558,0.164500038,0.332820615,0.021737889,0.051079254,0.018824544,0.014866234,0.002982233,1976,Grade B
613,40500,61500,43.5,0.141,0.422,0.025,0.011,0.064,0.128,0.001,1990,Grade B
1514,50000,69500,35.7,0.221,0.841,0.013,0.016,0.018,0.06,0.001,1966,X46
1562,53954.14693,75423.09074,31.92701789,0.247199944,0.825002547,0.028342383,0.040758421,0.08288248,0.363380835,0.001793858,1968,X46
96,35059.54346,49658.47975,30.13298688,0.167616915,0.505665943,0.026780645,0.020626552,0.026030845,0.089136662,0.001143113,1945,Grade A
414,35387.4834,53584.33834,36.73477282,0.026387087,0.405946753,0.018709758,0.023433526,0.01703495,0.015947312,0.000518895,1942.459107,Grade A
474,35020.38798,52372.12718,46.74290341,0.083792937,0.323008199,0.014114569,0.014364561,0.02504159,0.054422796,0.00148276,1950.609544,Grade A
1075,58275,82850,34.3,0.218,1.01,0.006,0.008,0.01,0.013,0.001,1985,X42
3287,69054.22665,98165.13953,28.31217876,0.207536418,1.358959606,0.013682383,0.010621963,0.360529162,0.151698976,0.026607664,1971.265221,X60
1576,56867.91201,75870.77351,22.49507605,0.256954566,0.730601123,0.027070583,0.053598599,0.058849236,0.318654528,0.00020946,1967,X46
1621,60647.65932,78591.12993,26.26021129,0.224027173,0.671135451,0.012914054,0.021612759,0.052439257,0.301009233,0.001504179,1970,X46
3983,81408.3101,98715.21821,30.57234243,0.078221291,1.340461233,0.001903741,0.012389248,0.04191052,0.162622895,0.045874869,2007.12165,X70
2575,77373.56206,105863.5192,23.84947526,0.181041594,1.117957071,0.016255476,0.007696229,0.069735503,0.117116432,0.015175617,1951.670956,X56
2846,77248.60861,110329.632,18.9753726,0.227438157,0.742754809,0.024920376,0.014093891,0.062529751,0.04864311,0.030321577,1950.535946,X56
986,47900,66000,22.4,0.26,0.79,0.02,0.012,0.032,0.075,0.003,1950,X42
301,36064.38887,57183.09473,7.84120062,0.172443763,0.262910629,0.024011368,0.009619493,0.020443133,0.06884637,0.000972952,1945.778444,Grade A
3065,68272.56381,99956.44265,24.87694949,0.178751388,0.923101021,0.017306989,0.006097103,0.388107432,0.184230969,0.014165715,1978,X60
314,33058.59902,50847.23705,24.84756306,0.099604441,0.469993927,0.017194868,0.030695564,0.030659037,0.086404097,0.001794582,1954.513248,Grade A
2069,61500,82500,26.4,0.27,1.21,0.028,0.013,0.013,0.015,0.02,1961,X52
1722,56514.8116,65854.61632,28.64824791,0.229298551,0.745113342,0.02703824,0.044726162,0.044120133,0.127827339,0.001248149,1949,X46
2399,76885.34958,95281.86434,25.91449774,0.201734598,1.101802631,0.018506892,0.017264995,0.05117277,0.080991943,0.018401667,1951.133621,X56
752,41785.3174,77205.9386,29.02915806,0.175974,0.264645217,0.024094209,0.005958645,0.045660373,0.057025807,0.000579311,1975.202835,Grade B
3099,68930.09526,108137.6066,22.67530388,0.183850873,0.93560666,0.010327577,0.006721882,0.180663068,0.138623466,0.01290522,1976.033577,X60
3748,69453.12616,80675.41582,27.82296609,0.124466207,1.500593085,0.001164487,0.006519308,0.051401753,0.051857387,0.043574905,1985.636841,X65
2407,76972.49811,92417.32525,28.18107444,0.222611292,1.026987068,0.019384891,0.007857968,0.046041457,0.096393336,0.023783108,1952.12186,X56
2494,76795.83507,95419.12162,25.03253969,0.231510867,0.816896303,0.015533226,0.010281864,0.053338582,0.077483935,0.020620689,1953.828958,X56
2900,74600,99600,20.2,0.184,1.01,0.018,0.01,0.012,0.009,0.026,1982,X60
616,55700,67100,31,0.226,0.489,0.026,0.011,0.032,0.048,0.001,1968,Grade B
3024,63516.66378,91714.92094,26.94730849,0.225037584,1.278574893,0.017696866,0.009361581,0.017894439,0.052017424,0.034381018,1972,X60
123,34570.86748,59521.32507,43.00636129,0.163747362,0.391583654,0.023562322,0.008406022,0.030180419,0.103211346,0.000464442,1953,Grade A
2332,62808.1336,103638.1547,28.16855268,0.267934466,0.85818643,0.017538193,0.01857962,0.02936239,0.062233665,0.017476667,1960.322238,X52
69,37322.08854,57872.16549,25.96124187,0.103084547,0.32802833,0.025873373,0.003822881,0.030684926,0.043104199,0.000608628,1941,Grade A
1045,46300,71000,38.2,0.279,0.74,0.025,0.009,0.015,0.017,0.001,1951,X42
1790,60438.99908,68476.14892,26.34287632,0.255521305,0.583836693,0.022983935,0.063896973,0.049548417,0.241265298,0.00136159,1969.746661,X46
6,35250.77298,65918.74408,54.20107132,0.056531207,0.478250195,0.0069646,0.021960554,0.01739249,0.040062035,0.001424822,1940,Grade A
246,35358.6923,49216.15409,33.74638622,0.102444939,0.586265394,0.013755012,0.008514573,0.018633366,0.045437081,0.001152962,1951.602028,Grade A
2702,77330.21727,122143.7069,23.41060744,0.224462005,0.901436434,0.012974015,0.001920126,0.018145255,0.091030073,0.022911895,1951.167392,X56
1720,58813.95793,73995.71767,24.48526416,0.245449206,0.844266182,0.018781436,0.061460627,0.007776975,0.332237633,0.001866773,1972,X46
3423,69377.38605,80442.34323,17.0616289,0.160123479,1.334933375,0.012902199,0.014002876,0.036669881,0.087274947,0.03337864,1988.108264,X65
2322,57952.12299,106689.019,31.77764167,0.24859892,1.35786927,0.020764883,0.016315963,0.004155316,0.043368239,0.002506563,1951.24516,X52
1955,61000,89000,26,0.27,1.06,0.023,0.03,0.069,0.26,0.004,1952,X52
2684,76690.77941,99273.55408,16.19179264,0.259000439,0.372574251,0.014696335,0.002912589,0.022232742,0.113502956,0.025903061,1952.571937,X56
2152,66500,86000,23.1,0.269,1.21,0.011,0.009,0.013,0.08,0.001,1973,X52
3230,63362.28528,71822.02902,29.25648537,0.21715106,1.265853503,0.010870763,0.011530943,0.258179013,0.01051663,0.045015968,1975.214436,X60
1518,63500,78500,28.4,0.224,0.819,0.012,0.006,0.055,0.138,0.001,1973,X46
1869,48520.3734,73040.55038,21.94409144,0.195095096,0.825356089,0.015290834,0.052026912,0.03609321,0.334650672,0.000462058,1956.471215,X46
1928,55900,68650,31,0.21,1.02,0.019,0.011,0.02,0.076,0.021,1960,X52
2023,63000,85000,32,0.23,1.16,0.02,0.009,0.007,0.01,0.002,1961,X52
3453,71274.84368,87110.06779,28.82954022,0.138581498,0.691410284,0.00477982,0.019243669,0.025365546,0.051507152,0.054187567,2000.502424,X65
2376,65979.9822,75314.539,33.0011574,0.245553869,1.018702346,0.025465056,0.018811307,0.027257883,0.039069451,0.017309641,1958.416213,X52
965,35220.69284,66231.63369,29.9284426,0.245316634,0.714526221,0.021812849,0.006859475,0.109945932,0.011135479,0.00245313,1965.071442,Grade B
1258,56243.41705,82630.13106,27.29376196,0.13928508,0.81179576,0.016465464,0.002234719,0.085927824,0.173422546,0.000321768,1952,X42
302,35521.44204,60426.94475,46.88292126,0.047231896,0.431679635,0.027604383,0.00891363,0.028883087,0.074974275,0.001409809,1942.939125,Grade A
3405,68112.67942,93436.34579,25.01027763,0.182590603,1.589682253,0.001472964,0.022203242,0.033853853,0.088211729,0.037666301,1995.402111,X65
2234,60398,83233,29,0.279,1.082,0.021,0.013,0.025,0.048,0.002,2011,X52
152,34985.23532,49313.75305,32.85158589,0.038428329,0.521936777,0.020723969,0.026747589,0.024692961,0.103887789,0.001347284,1941.186834,Grade A
2716,77178.44349,128214.3546,23.34854158,0.113592908,1.309454347,0.003626284,0.028179639,0.077115408,0.027725337,0.031026574,1942.365127,X56
1570,57394.48139,74890.14252,34.67470432,0.212887915,0.629984688,0.020111431,0.046052591,0.020969791,0.245734947,0.002071938,1966,X46
4018,83946.08304,92917.96764,31.80069738,0.047510172,1.258967692,0.002957348,0.017648049,0.05295059,0.337485379,0.060789455,2008.473204,X70
3545,74769.1165,86727.47348,24.97786987,0.130621998,1.133757575,0.002016505,0.015131575,0.041821449,0.035860578,0.045978076,1992.111604,X65
1159,52136,67127,31.8,0.253,0.726,0.002,0.007,0.018,0.069,0.001,1960,X42
568,63000,77500,17.2,0.246,1.14,0.014,0.008,0.031,0.027,0.001,1973,Grade B
1766,53372.65423,67601.02367,20.30412744,0.266784771,0.950019847,0.013189062,0.061636202,0.017785808,0.260095545,0.000432979,1952,X46
3335,69875.72379,79083.94596,27.83470506,0.063460402,1.320894977,0.012205536,0.017182811,0.017083053,0.082086828,0.03863135,1969.624919,X65
3643,74103.07013,88746.33105,27.7737848,0.092418165,1.532144234,0.008444134,0.00152472,0.015042091,0.06906077,0.054415863,2004.031646,X65
1231,51043.84887,64494.77125,35.43621481,0.249941917,0.797063471,0.018564669,0.005901159,0.006948039,0.171454096,0.004227749,1951,X42
3954,78636.8039,92993.44662,30.21066556,0.047395546,1.002324494,0.005426699,0.018384133,0.066023029,0.162403938,0.014688983,2007.459193,X70
1328,60561.80622,66955.29009,34.28225976,0.197069841,0.685339124,0.02528965,0.009111873,0.057813087,0.072751007,0.007404659,1986.942747,X42
877,39843.70568,82834.79947,35.34568061,0.259940804,0.443352226,0.016716111,0.038080163,0.080964315,0.102301869,0.001817763,1967.13724,Grade B
494,46400,68000,35,0.19,0.49,0.018,0.053,0.004,0.009,0.001,1956,Grade B
1049,48300,78500,37,0.267,0.82,0.018,0.008,0.015,0.018,0.001,1951,X42
1915,55794.79707,76103.69124,25.06597287,0.211763588,0.650232008,0.020612523,0.061431038,0.008692734,0.195892375,0.001521852,1953.425743,X46
1677,52250.51016,73746.74237,33.87692628,0.205380501,0.804569905,0.027150269,0.043412203,0.003396761,0.253263174,0.001701557,1956,X46
756,43702.18403,64786.42027,38.32877628,0.274479768,0.502949662,0.014914158,0.009757929,0.012073623,0.023918898,0.002823538,1942.25911,Grade B
3209,75811.6612,86649.60632,31.3316219,0.21116583,1.081643177,0.014673469,0.009558307,0.245168397,0.037580356,0.032088333,1980.145822,X60
142,34747.2227,55327.03872,31.57603778,0.051955332,0.134391217,0.024357269,0.017623371,0.027641581,0.044186161,0.000783761,1939.323399,Grade A
1461,57000,72500,26,0.253,0.784,0.015,0.008,0.017,0.282,0.003,1958,X46
3290,71059.09278,102678.105,29.69764027,0.197525693,0.740576406,0.020742633,0.005859216,0.10979359,0.055157926,0.026804933,1990.613552,X60
281,34339.32826,53139.04888,26.60293456,0.129713446,0.3920698,0.02200229,0.023952244,0.024702762,0.073120773,0.000245441,1954.047013,Grade A
1824,60685.5511,72676.70448,29.74052748,0.222123574,0.646994694,0.014496169,0.050050481,0.041771678,0.360036329,0.002130824,1956.504466,X46
697,51230.27089,63785.68072,31.52980227,0.206776659,0.564438267,0.014361084,0.027177186,0.004572511,0.085001249,0.005076122,1964,Grade B
862,42347.6787,73217.13507,37.01395814,0.255237075,0.712751285,0.019716389,0.016119919,0.063506901,0.043713378,0.000512698,1959.116345,Grade B
250,36216.14288,54775.78157,32.93279264,0.070062828,0.790307788,0.02510518,0.025279345,0.027719234,0.104906065,6.96E-05,1944.754451,Grade A
2378,57757.59052,101651.0151,35.45317716,0.217999847,0.880602196,0.020562055,0.02087262,0.061703545,0.120841737,0.017968105,1960.545585,X52
834,42140.3584,66085.32564,26.27640847,0.198537447,0.086513982,0.017062972,0.011810831,0.054307495,0.044748313,0.001293209,1941.745134,Grade B
1934,57000,76000,30,0.27,1.1,0.03,0.012,0.035,0.14,0.001,1961,X52
527,42700,69000,36,0.271,0.463,0.027,0.012,0.024,0.061,0.002,1961,Grade B
3656,69968.65981,86341.24237,29.12939284,0.005963865,0.786031128,0.00215168,0.018921383,0.003512808,0.007287586,0.032178132,1987.98981,X65
605,42500,65900,38.4,0.21,0.655,0.021,0.007,0.024,0.033,0.001,1970,Grade B
2292,50822.6603,93251.59142,30.51320905,0.220930217,1.318883757,0.022190794,0.012013015,0.007305988,0.13737812,0.027097222,1956.00982,X52
2590,77173.02053,85657.62386,24.74567745,0.25636807,1.017756164,0.018757983,0.013068025,0.077857809,0.075892458,0.000452707,1956.265742,X56
3704,71539.16525,90842.34639,22.85512729,0.101299413,1.456918824,0.005319286,0.011112147,0.023626231,0.137156529,0.042268165,2007.358633,X65
82,36190.11361,54305.21418,14.52821786,0.045793911,0.504366644,0.021703168,0.022257228,0.039184629,0.038222293,0.001114721,1946,Grade A
3375,74268.89579,93217.79017,32.94516544,0.165342305,1.23210977,0.009253102,0.003516499,0.021390357,0.131713136,0.04924499,2005.019329,X65
2623,77180.7712,107174.2742,22.32376936,0.21709568,1.126832306,0.001208413,0.010068405,0.076708571,0.098925398,0.042259334,1950.796284,X56
4215,78712.40147,98122.41454,31.67349789,0.043325175,0.997246833,0.00260677,0.014957227,0.069337351,0.211019008,0.028216775,2011.132436,X70
1496,59000,72200,29.2,0.23,1.26,0.017,0.014,0.01,0,0,1968,X46
1117,48900,64300,29.6,0.235,0.801,0.027,0.005,0.029,0.194,0.001,1960,X42
3617,72096.98153,84937.42119,22.30499457,0.041898849,0.48939504,0.012638163,0.013447156,0.043068377,0.096799983,0.052855558,2012.291984,X65
953,39571.44167,81214.55959,36.51254346,0.179983078,0.279220461,0.026493321,0.040620699,0.045314794,0.07102205,0.003752993,1940.987555,Grade B
3763,80500,98500,32,0.065,1.36,0.003,0.013,0.017,0.013,0.064,2012,X70
95,37466.95699,48161.35413,31.57451702,0.035407763,0.558395074,0.022670591,0.025388209,0.009702809,0.046401652,0.000455647,1954,Grade A
999,57000,73500,33,0.206,0.903,0.02,0.009,0.018,0.025,0.001,1970,X42
2029,51500,66000,35,0.172,1.19,0.023,0.006,0.011,0.015,0.021,1962,X52
2350,60852.44793,97267.39063,22.93199333,0.252779717,0.706330313,0.020090623,0.020861989,0.040791008,0.109800523,0.008690062,1953.380763,X52
1916,53447.66499,68544.34801,34.78604506,0.234327614,0.739629798,0.014485284,0.059373077,0.038937003,0.332471758,0.000800688,1954.107544,X46
1183,57300,70600,33.8,0.212,0.604,0.029,0.005,0.074,0.222,0.001,1970,X42
540,51500,75500,31,0.26,1.07,0.013,0.012,0.009,0.01,0.001,1957,Grade B
4064,82774.67756,101257.0096,31.44893869,0.053508771,1.513510591,0.003449979,0.010195552,0.078377531,0.063479983,0.068908973,2005.874515,X70
