Repository: tmacleod/datasets

File: Pipe Properties Database 20201007_2025_Clean_bestall.csv (part 5 of 11)
ID,Pipe OD,Pipe WT,Yield_Strength,Tensile_Strength,%C,%Mn,%S,%P,%Si,%Al,%Cr,%Mo,%V,%Ni,%Cu,%Ti,%Nb,Pipe Vintage,Pipe Grade
1477,6.625,0.156,55800,73200,0.238,0.95,0.026,0.009,0.011,0.001,0.037,0.014,0,0.054,0.115,0.001,0.001,1967,X46
219,12.75,0.25,56000,73500,0.16,0.66,0.018,0.005,0.009,0.001,0.13,0.004,0.001,0.008,0.24,0.002,0.002,1958,X46
219,12.75,0.25,56000,73500,0.25,0.83,0.019,0.007,0.005,0.002,0.15,0.005,0.002,0.013,0.26,0.002,0.002,1958,X46
219,12.75,0.25,56000,73500,0.26,0.76,0.018,0.005,0.015,0.001,0.15,0.008,0.002,0.015,0.3,0.002,0.002,1958,X46
219,12.75,0.25,56000,73500,0.22,0.71,0.015,0.005,0.006,0.001,0.15,0.005,0.002,0.011,0.27,0.002,0.002,1958,X46
219,12.75,0.25,56000,73500,0.26,0.69,0.013,0.005,0.005,0,0.14,0.004,0.001,0.008,0.25,0.002,0.001,1958,X46
219,12.75,0.25,56000,73500,0.21,0.64,0.014,0.004,0.008,0.001,0.12,0.004,0.001,0.008,0.24,0.002,0.001,1958,X46
219,12.75,0.25,56000,73500,0.23,0.68,0.012,0.005,0.009,0.001,0.136,0.004,0.001,0.008,0.234,0.002,0.002,1958,X46
219,12.75,0.25,56000,73500,0.25,0.57,0.015,0.005,0.004,0.001,0.118,0.004,0.001,0.009,0.201,0.002,0.002,1958,X46
219,12.75,0.25,56000,73500,0.253,0.784,0.015,0.008,0.007,0.004,0.161,0.007,0.002,0.017,0.282,0.002,0.003,1958,X46
219,12.75,0.25,56000,73500,0.29,0.81,0.015,0.005,0.005,0.003,0.174,0.011,0.002,0.032,0.359,0.002,0.002,1958,X46
219,12.75,0.25,56000,73500,0.32,0.78,0.016,0.005,0.007,0.001,0.154,0.005,0.002,0.01,0.279,0.002,0.002,1958,X46
219,12.75,0.25,56000,73500,0.27,0.83,0.012,0.005,0.004,0.001,0.141,0.006,0.002,0.01,0.208,0.002,0.002,1958,X46
219,12.75,0.25,56000,73500,0.22,0.63,0.016,0.005,0.005,0.001,0.147,0.009,0.001,0.028,0.158,0.002,0.002,1958,X46
247,8.625,0.219,56000,70500,0.24,0.89,0.019,0.006,0.013,0.004,0.032,0.011,0.002,0.03,0.041,0,0,1963,X46
821,12.75,0.25,56000,76500,0.268,0.773,0.017,0.007,0.006,0.001,0.0186,0.002,0.001,0.01,0.271,0.001,0.001,1958,X46
1411,16,0.281,56000,81500,0.183,0.866,0.013,0.03,0.007,0.001,0.016,0.01,0,0.035,0.087,0.0001,0.001,1948,X46
1411,16,0.281,56000,76000,0.183,0.866,0.013,0.03,0.007,0.001,0.016,0.01,0,0.035,0.087,0.0001,0.001,1948,X46
1411,16,0.281,56000,77500,0.183,0.866,0.013,0.03,0.007,0.001,0.016,0.01,0,0.035,0.087,0.0001,0.001,1948,X46
1411,16,0.281,56000,81500,0.23,0.866,0.021,0.035,0.011,0.002,0.022,0.005,0,0.027,0.041,0.001,0.001,1948,X46
1411,16,0.281,56000,76000,0.23,0.866,0.021,0.035,0.011,0.002,0.022,0.005,0,0.027,0.041,0.001,0.001,1948,X46
1411,16,0.281,56000,77500,0.23,0.866,0.021,0.035,0.011,0.002,0.022,0.005,0,0.027,0.041,0.001,0.001,1948,X46
1411,16,0.281,56000,81500,0.226,0.757,0.028,0.044,0.007,0.007,0.016,0.011,0,0.037,0.095,0.001,0.001,1948,X46
1411,16,0.281,56000,76000,0.226,0.757,0.028,0.044,0.007,0.007,0.016,0.011,0,0.037,0.095,0.001,0.001,1948,X46
1411,16,0.281,56000,77500,0.226,0.757,0.028,0.044,0.007,0.007,0.016,0.011,0,0.037,0.095,0.001,0.001,1948,X46
1411,16,0.281,56000,81500,0.22,0.773,0.022,0.047,0.011,0.007,0.028,0.006,0,0.05,0.046,0.001,0.001,1948,X46
1411,16,0.281,56000,76000,0.22,0.773,0.022,0.047,0.011,0.007,0.028,0.006,0,0.05,0.046,0.001,0.001,1948,X46
1411,16,0.281,56000,77500,0.22,0.773,0.022,0.047,0.011,0.007,0.028,0.006,0,0.05,0.046,0.001,0.001,1948,X46
1411,16,0.281,56000,81500,0.22,0.818,0.026,0.054,0.011,0.007,0.028,0.006,0,0.05,0.046,0.001,0.001,1948,X46
1411,16,0.281,56000,76000,0.22,0.818,0.026,0.054,0.011,0.007,0.028,0.006,0,0.05,0.046,0.001,0.001,1948,X46
1411,16,0.281,56000,77500,0.22,0.818,0.026,0.054,0.011,0.007,0.028,0.006,0,0.05,0.046,0.001,0.001,1948,X46
1411,16,0.281,56000,81500,0.22,0.769,0.023,0.048,0.011,0.007,0.028,0.006,0,0.05,0.046,0.001,0.001,1948,X46
1411,16,0.281,56000,76000,0.22,0.769,0.023,0.048,0.011,0.007,0.028,0.006,0,0.05,0.046,0.001,0.001,1948,X46
1411,16,0.281,56000,77500,0.22,0.769,0.023,0.048,0.011,0.007,0.028,0.006,0,0.05,0.046,0.001,0.001,1948,X46
1411,16,0.281,56000,81500,0.227,0.788,0.023,0.039,0.008,0.004,0.019,0.006,0,0.053,0.073,0.001,0.001,1948,X46
1411,16,0.281,56000,76000,0.227,0.788,0.023,0.039,0.008,0.004,0.019,0.006,0,0.053,0.073,0.001,0.001,1948,X46
1411,16,0.281,56000,77500,0.227,0.788,0.023,0.039,0.008,0.004,0.019,0.006,0,0.053,0.073,0.001,0.001,1948,X46
1411,16,0.281,56000,81500,0.234,0.928,0.053,0.059,0.01,0.007,0.034,0.01,0,0.045,0.085,0.001,0.001,1948,X46
1411,16,0.281,56000,76000,0.234,0.928,0.053,0.059,0.01,0.007,0.034,0.01,0,0.045,0.085,0.001,0.001,1948,X46
1411,16,0.281,56000,77500,0.234,0.928,0.053,0.059,0.01,0.007,0.034,0.01,0,0.045,0.085,0.001,0.001,1948,X46
1411,16,0.281,56000,81500,0.283,0.93,0.02,0.045,0.009,0.004,0.028,0.006,0,0.05,0.067,0.001,0.001,1948,X46
1411,16,0.281,56000,76000,0.283,0.93,0.02,0.045,0.009,0.004,0.028,0.006,0,0.05,0.067,0.001,0.001,1948,X46
1411,16,0.281,56000,77500,0.283,0.93,0.02,0.045,0.009,0.004,0.028,0.006,0,0.05,0.067,0.001,0.001,1948,X46
1366,16,0.312,56000,76000,0.237,0.802,0.022,0.028,0.015,0.008,0.031,0.008,0,0.052,0.171,0.002,0.001,1965,X46
566,12.75,0.25,56500,74500,0.216,0.559,0.016,0.004,0.004,0.002,0.138,0.01,0.002,0.024,0.214,0.002,0.004,1958,X46
1411,16,0.281,56500,78500,0.183,0.866,0.013,0.03,0.007,0.001,0.016,0.01,0,0.035,0.087,0.0001,0.001,1948,X46
1411,16,0.281,56500,78500,0.23,0.866,0.021,0.035,0.011,0.002,0.022,0.005,0,0.027,0.041,0.001,0.001,1948,X46
1411,16,0.281,56500,78500,0.226,0.757,0.028,0.044,0.007,0.007,0.016,0.011,0,0.037,0.095,0.001,0.001,1948,X46
1411,16,0.281,56500,78500,0.22,0.773,0.022,0.047,0.011,0.007,0.028,0.006,0,0.05,0.046,0.001,0.001,1948,X46
1411,16,0.281,56500,78500,0.22,0.818,0.026,0.054,0.011,0.007,0.028,0.006,0,0.05,0.046,0.001,0.001,1948,X46
1411,16,0.281,56500,78500,0.22,0.769,0.023,0.048,0.011,0.007,0.028,0.006,0,0.05,0.046,0.001,0.001,1948,X46
1411,16,0.281,56500,78500,0.227,0.788,0.023,0.039,0.008,0.004,0.019,0.006,0,0.053,0.073,0.001,0.001,1948,X46
1411,16,0.281,56500,78500,0.234,0.928,0.053,0.059,0.01,0.007,0.034,0.01,0,0.045,0.085,0.001,0.001,1948,X46
1411,16,0.281,56500,78500,0.283,0.93,0.02,0.045,0.009,0.004,0.028,0.006,0,0.05,0.067,0.001,0.001,1948,X46
1498,8.625,0.156,56900,73200,0.222,0.941,0.01,0.011,0.01,0.001,0.03,0.011,0,0.052,0.081,0.001,0.001,1968,X46
219,12.75,0.25,57000,72500,0.16,0.66,0.018,0.005,0.009,0.001,0.13,0.004,0.001,0.008,0.24,0.002,0.002,1958,X46
219,12.75,0.25,57000,72500,0.25,0.83,0.019,0.007,0.005,0.002,0.15,0.005,0.002,0.013,0.26,0.002,0.002,1958,X46
219,12.75,0.25,57000,72500,0.26,0.76,0.018,0.005,0.015,0.001,0.15,0.008,0.002,0.015,0.3,0.002,0.002,1958,X46
219,12.75,0.25,57000,72500,0.22,0.71,0.015,0.005,0.006,0.001,0.15,0.005,0.002,0.011,0.27,0.002,0.002,1958,X46
219,12.75,0.25,57000,72500,0.26,0.69,0.013,0.005,0.005,0,0.14,0.004,0.001,0.008,0.25,0.002,0.001,1958,X46
219,12.75,0.25,57000,72500,0.21,0.64,0.014,0.004,0.008,0.001,0.12,0.004,0.001,0.008,0.24,0.002,0.001,1958,X46
219,12.75,0.25,57000,72500,0.23,0.68,0.012,0.005,0.009,0.001,0.136,0.004,0.001,0.008,0.234,0.002,0.002,1958,X46
219,12.75,0.25,57000,72500,0.25,0.57,0.015,0.005,0.004,0.001,0.118,0.004,0.001,0.009,0.201,0.002,0.002,1958,X46
219,12.75,0.25,57000,72500,0.253,0.784,0.015,0.008,0.007,0.004,0.161,0.007,0.002,0.017,0.282,0.002,0.003,1958,X46
219,12.75,0.25,57000,72500,0.29,0.81,0.015,0.005,0.005,0.003,0.174,0.011,0.002,0.032,0.359,0.002,0.002,1958,X46
219,12.75,0.25,57000,72500,0.32,0.78,0.016,0.005,0.007,0.001,0.154,0.005,0.002,0.01,0.279,0.002,0.002,1958,X46
219,12.75,0.25,57000,72500,0.27,0.83,0.012,0.005,0.004,0.001,0.141,0.006,0.002,0.01,0.208,0.002,0.002,1958,X46
219,12.75,0.25,57000,72500,0.22,0.63,0.016,0.005,0.005,0.001,0.147,0.009,0.001,0.028,0.158,0.002,0.002,1958,X46
435,12.75,0.25,57000,76500,0.215,0.656,0.027,0.006,0.006,0,0.124,0.005,0.001,0.008,0.24,0.002,0.001,1958,X46
435,12.75,0.25,57000,76500,0.293,0.905,0.028,0.008,0.004,0.002,0.15,0.007,0.002,0.014,0.317,0.002,0.001,1958,X46
435,12.75,0.25,57000,76500,0.185,0.645,0.016,0.004,0.004,0,0.135,0.004,0.001,0.007,0.209,0.002,0.001,1958,X46
435,12.75,0.25,57000,76500,0.228,0.605,0.023,0.006,0.004,0,0.121,0.004,0.001,0.01,0.235,0.002,0.001,1958,X46
435,12.75,0.25,57000,76500,0.28,0.872,0.017,0.006,0.005,0.001,0.0177,0.007,0.002,0.014,0.29,0.002,0.001,1958,X46
1382,10.75,0.25,57000,74000,0.212,0.839,0.024,0.014,0.008,0.017,0.041,0.008,0,0.032,0.123,0.001,0.001,1955,X46
710,4.5,0.188,57500,74000,0.218,0.609,0.02,0.008,0.014,0.005,0.027,0.005,0,0.044,0.108,0.001,0.001,1965,X46
1013,16,0.25,58500,78500,0.249,0.785,0.018,0.028,0.043,0.002,0.02,0.008,0,0.054,0.127,0.001,0.001,1963,X46
1388,8.625,0.156,58500,76000,0.224,0.819,0.012,0.006,0.011,0.007,0.028,0.012,0,0.055,0.138,0.001,0.001,1973,X46
1212,6.625,0.156,59000,73000,0.183,0.953,0.016,0.008,0.008,0.001,0.04,0.006,0,0.02,0.052,0.001,0.001,1961,X46
247,8.625,0.219,59500,71500,0.24,0.89,0.019,0.006,0.013,0.004,0.032,0.011,0.002,0.03,0.041,0,0,1963,X46
219,12.75,0.25,60000,79000,0.16,0.66,0.018,0.005,0.009,0.001,0.13,0.004,0.001,0.008,0.24,0.002,0.002,1958,X46
219,12.75,0.25,60000,79000,0.25,0.83,0.019,0.007,0.005,0.002,0.15,0.005,0.002,0.013,0.26,0.002,0.002,1958,X46
219,12.75,0.25,60000,79000,0.26,0.76,0.018,0.005,0.015,0.001,0.15,0.008,0.002,0.015,0.3,0.002,0.002,1958,X46
219,12.75,0.25,60000,79000,0.22,0.71,0.015,0.005,0.006,0.001,0.15,0.005,0.002,0.011,0.27,0.002,0.002,1958,X46
219,12.75,0.25,60000,79000,0.26,0.69,0.013,0.005,0.005,0,0.14,0.004,0.001,0.008,0.25,0.002,0.001,1958,X46
219,12.75,0.25,60000,79000,0.21,0.64,0.014,0.004,0.008,0.001,0.12,0.004,0.001,0.008,0.24,0.002,0.001,1958,X46
219,12.75,0.25,60000,79000,0.23,0.68,0.012,0.005,0.009,0.001,0.136,0.004,0.001,0.008,0.234,0.002,0.002,1958,X46
219,12.75,0.25,60000,79000,0.25,0.57,0.015,0.005,0.004,0.001,0.118,0.004,0.001,0.009,0.201,0.002,0.002,1958,X46
219,12.75,0.25,60000,79000,0.253,0.784,0.015,0.008,0.007,0.004,0.161,0.007,0.002,0.017,0.282,0.002,0.003,1958,X46
219,12.75,0.25,60000,79000,0.29,0.81,0.015,0.005,0.005,0.003,0.174,0.011,0.002,0.032,0.359,0.002,0.002,1958,X46
219,12.75,0.25,60000,79000,0.32,0.78,0.016,0.005,0.007,0.001,0.154,0.005,0.002,0.01,0.279,0.002,0.002,1958,X46
219,12.75,0.25,60000,79000,0.27,0.83,0.012,0.005,0.004,0.001,0.141,0.006,0.002,0.01,0.208,0.002,0.002,1958,X46
219,12.75,0.25,60000,79000,0.22,0.63,0.016,0.005,0.005,0.001,0.147,0.009,0.001,0.028,0.158,0.002,0.002,1958,X46
955,12.75,0.25,60000,74500,0.219,0.677,0.021,0.005,0.006,0.001,0.148,0.001,0,0.009,0.231,0.001,0.001,1958,X46
1150,6.625,0.188,60000,73000,0.177,0.599,0.017,0.01,0.006,0.001,0.025,0.002,0,0.029,0.013,0.001,0.001,1966,X46
247,8.625,0.219,60500,75500,0.24,0.89,0.019,0.006,0.013,0.004,0.032,0.011,0.002,0.03,0.041,0,0,1963,X46
1200,8.625,0.219,61000,75000,0.248,0.732,0.027,0.011,0.009,0.001,0.033,0.008,0,0.035,0.094,0.001,0.001,1953,X46
1378,6.625,0.188,61000,74500,0.19,0.836,0.018,0.01,0.029,0.001,0.037,0.006,0,0.026,0.074,0.001,0.001,1966,X46
265,8.625,0.156,61500,82000,0.252,0.943,0.013,0.011,0.009,0.006,0.046,0.015,0.002,0.054,0.113,0.002,0.002,1968,X46
936,6.625,0.188,61500,80500,0.25,0.822,0.019,0.009,0.049,0.002,0.018,0.008,0.001,0.065,0.17,0.001,0.001,1960,X46
198,10.75,0.25,62000,81500,0.28,0.71,0.022,0.008,0.13,0.019,0.02,0.01,0.001,0.045,0.19,0.002,0.002,1953,X46
463,6.625,0.156,62000,79000,0.221,0.744,0.021,0.021,0.081,0.005,0.044,0.014,0.002,0.056,0.117,0.002,0.003,1968,X46
742,10.75,0.219,62000,73500,0.284,0.823,0.029,0.007,0.036,0.006,0.014,0.003,0,0.024,0.108,0.001,0.002,1957,X46
918,6.625,0.156,62500,79000,0.248,0.662,0.015,0.006,0.013,0.006,0.024,0.007,0,0.046,0.087,0.001,0.001,1968,X46
800,12.75,0.25,63000,73500,0.241,0.736,0.014,0.005,0.008,0.001,0.136,0,0.001,0.011,0.268,0,0.001,1958,X46
1221,10.75,0.203,63500,79500,0.278,0.873,0.017,0.005,0.028,0.004,0.027,0.006,0,0.018,0.026,0.001,0.001,1965,X46
1382,10.75,0.25,63500,77500,0.212,0.839,0.024,0.014,0.008,0.017,0.041,0.008,0,0.032,0.123,0.001,0.001,1955,X46
1388,8.625,0.156,63500,78500,0.224,0.819,0.012,0.006,0.011,0.007,0.028,0.012,0,0.055,0.138,0.001,0.001,1973,X46
1496,6.625,0.188,63800,75500,0.23,0.525,0.018,0.009,0.009,0.001,0.022,0.002,0,0.041,0.016,0.001,0.001,1966,X46
1359,12.75,0.25,40800,67400,0.224,1.15,0.022,0.019,0.462,0.069,0.386,0.07,0.001,0.0151,0.103,0.002,0.001,2007,X52
348,30,0.375,43200,79500,0.252,1.12,0.022,0.012,0.036,0.002,0.046,0.008,0.003,0.015,0.029,0.002,0.003,1957,X52
348,30,0.375,43200,79500,0.243,1.06,0.015,0.012,0.012,0.005,0.048,0.024,0.003,0.079,0.162,0.002,0.003,1957,X52
348,30,0.375,43200,79500,0.272,1.1,0.018,0.015,0.029,0.003,0.045,0.009,0.003,0.027,0.038,0.002,0.003,1957,X52
323,18,0.25,45500,69900,0.281,1.22,0.013,0.005,0.015,0.007,0.021,0.005,0.002,0.016,0.021,0.002,0.002,1978,X52
323,18,0.25,45600,69000,0.281,1.22,0.013,0.005,0.015,0.007,0.021,0.005,0.002,0.016,0.021,0.002,0.002,1978,X52
348,30,0.375,45700,80500,0.252,1.12,0.022,0.012,0.036,0.002,0.046,0.008,0.003,0.015,0.029,0.002,0.003,1957,X52
348,30,0.375,45700,80500,0.243,1.06,0.015,0.012,0.012,0.005,0.048,0.024,0.003,0.079,0.162,0.002,0.003,1957,X52
348,30,0.375,45700,80500,0.272,1.1,0.018,0.015,0.029,0.003,0.045,0.009,0.003,0.027,0.038,0.002,0.003,1957,X52
49,30,0.312,46200,62800,0.087,0.48,0.027,0.009,0.07,0.005,0.029,0.041,0,0.083,0.127,0,0,1953,X52
877,12.75,0.25,47500,77000,0.306,1.3,0.019,0.011,0.038,0.004,0.063,0.025,0.054,0.034,0.038,0.001,0.001,1963,X52
877,12.75,0.25,47500,77000,0.306,1.3,0.019,0.011,0.038,0.004,0.063,0.025,0.054,0.034,0.038,0.001,0.001,1963,X52
1517,10.75,0.344,48500,65000,0.208,0.693,0.018,0.004,0.005,0.001,0.011,0.003,0,0.011,0.017,0,0.001,1955,X52
877,12.75,0.25,48700,80000,0.306,1.3,0.019,0.011,0.038,0.004,0.063,0.025,0.054,0.034,0.038,0.001,0.001,1963,X52
877,12.75,0.25,48700,80000,0.306,1.3,0.019,0.011,0.038,0.004,0.063,0.025,0.054,0.034,0.038,0.001,0.001,1963,X52
240,8.625,0.188,50000,73500,0.257,1.04,0.02,0.014,0.019,0.017,0.022,0.005,0.004,0.015,0.041,0.002,0.002,1962,X52
284,10.75,0.188,50500,69000,0.167,0.82,0.022,0.01,0.036,0.002,0.02,0.011,0.002,0.026,0.039,0.002,0.03,1970,X52
284,10.75,0.188,50500,69000,0.173,0.81,0.024,0.011,0.031,0.002,0.021,0.011,0.002,0.026,0.04,0.002,0.03,1970,X52
284,10.75,0.188,50500,69000,0.182,0.81,0.021,0.011,0.034,0.002,0.021,0.011,0.002,0.026,0.04,0.002,0.03,1970,X52
284,10.75,0.188,50500,69000,0.169,0.9,0.025,0.003,0.036,0.001,0.026,0.011,0.002,0.027,0.049,0.002,0.034,1970,X52
284,10.75,0.188,50500,69000,0.167,0.083,0.017,0.006,0.037,0.003,0.023,0.008,0.002,0.027,0.026,0.002,0.03,1970,X52
284,10.75,0.188,50500,69000,0.172,0.78,0.02,0.007,0.019,0.002,0.027,0.012,0.002,0.036,0.038,0.002,0.03,1970,X52
284,10.75,0.188,50500,69000,0.162,0.85,0.017,0.005,0.026,0,0.03,0.012,0.002,0.037,0.041,0.002,0.029,1970,X52
284,10.75,0.188,50500,69000,0.192,0.76,0.02,0.005,0.027,0.006,0.021,0.011,0.002,0.038,0.063,0.002,0.025,1970,X52
284,10.75,0.188,50500,69000,0.192,0.86,0.015,0.007,0.036,0.001,0.03,0.007,0.002,0.016,0.033,0.002,0.03,1970,X52
284,10.75,0.188,50500,69000,0.191,0.85,0.019,0.008,0.035,0.001,0.03,0.007,0.002,0.016,0.033,0.002,0.028,1970,X52
284,10.75,0.188,50500,69000,0.173,0.82,0.018,0.01,0.038,0.003,0.035,0.012,0.002,0.032,0.042,0.002,0.023,1970,X52
284,10.75,0.188,50500,69000,0.168,1.03,0.024,0.013,0.029,0,0.039,0.011,0.002,0.03,0.046,0.002,0.028,1970,X52
284,10.75,0.188,50500,69000,0.195,1,0.031,0.008,0.03,0.002,0.028,0.011,0.002,0.029,0.035,0.002,0.029,1970,X52
284,10.75,0.188,50500,69000,0.185,1.04,0.015,0.009,0.024,0,0.032,0.011,0.002,0.025,0.045,0.002,0.031,1970,X52
284,10.75,0.188,50500,69000,0.195,0.89,0.016,0.006,0.018,0.003,0.027,0.011,0.002,0.03,0.044,0.002,0.026,1970,X52
284,10.75,0.188,50500,69000,0.189,0.103,0.019,0.012,0.03,0.001,0.039,0.011,0.002,0.03,0.046,0.002,0.03,1970,X52
284,10.75,0.188,50500,69000,0.185,0.94,0.022,0.012,0.02,0.008,0.034,0.012,0.002,0.034,0.043,0.002,0.025,1970,X52
284,10.75,0.188,50500,69000,0.185,0.94,0.022,0.012,0.02,0.008,0.034,0.012,0.002,0.034,0.043,0.002,0.025,1970,X52
284,10.75,0.188,50500,69000,0.196,0.93,0.03,0.021,0.024,0.003,0.039,0.01,0.002,0.028,0.04,0.002,0.027,1970,X52
284,10.75,0.188,50500,69000,0.153,0.55,0.018,0.007,0.008,0.009,0.038,0.011,0.001,0.048,0.163,0.002,0.002,1970,X52
284,10.75,0.188,50500,69000,0.158,0.78,0.024,0.007,0.025,0,0.029,0.012,0.002,0.031,0.045,0.002,0.024,1970,X52
284,10.75,0.188,50500,69000,0.157,0.78,0.025,0.007,0.025,0,0.029,0.012,0.002,0.031,0.046,0.002,0.024,1970,X52
284,10.75,0.188,50500,69000,0.189,0.94,0.033,0.009,0.023,0,0.051,0.007,0.002,0.017,0.021,0.002,0.035,1970,X52
635,16,0.281,50600,79800,0.252,1.24,0.023,0.012,0.103,0.012,0.045,0.026,0.003,0.064,0.07,0.002,0.002,1954,X52
240,8.625,0.188,51000,72750,0.257,1.04,0.02,0.014,0.019,0.017,0.022,0.005,0.004,0.015,0.041,0.002,0.002,1962,X52
452,8.625,0.156,51500,66500,0.258,0.68,0.023,0.01,0.009,0.018,0.031,0.01,0.002,0.049,0.116,0.002,0.002,1971,X52
488,12.75,0.25,51500,66000,0.172,1.19,0.023,0.006,0.013,0.005,0.026,0.007,0.004,0.011,0.015,0.002,0.021,1968,X52
701,22,0.3,51500,84000,0.276,1.15,0.019,0.015,0.134,0.009,0.008,0.001,0.001,0.009,0.01,0.001,0.001,1949,X52
1218,12.75,0.265,51500,68500,0.142,0.68,0.02,0.007,0.005,0.002,0.048,0.007,0,0.047,0.047,0.001,0.001,1953,X52
488,12.75,0.25,51500,66000,0.17,0.987,0.016,0.006,0.009,0.002,0.02,0.006,0.013,0.019,0.014,0.002,0,1968,X52
25,12.75,0.25,51900,78700,0.14,0.88,0.01,0.01,0.096,0.01,0.013,0.014,0.022,0.014,0.02,0,0,1962,X52
348,30,0.375,52000,80000,0.252,1.12,0.022,0.012,0.036,0.002,0.046,0.008,0.003,0.015,0.029,0.002,0.003,1957,X52
348,30,0.375,52000,80000,0.243,1.06,0.015,0.012,0.012,0.005,0.048,0.024,0.003,0.079,0.162,0.002,0.003,1957,X52
348,30,0.375,52000,80000,0.272,1.1,0.018,0.015,0.029,0.003,0.045,0.009,0.003,0.027,0.038,0.002,0.003,1957,X52
695,8.625,0.25,52000,71000,0.174,0.693,0.012,0.008,0.217,0.041,0.023,0.002,0,0.044,0.039,0.001,0.002,1969,X52
72,30,0.281,52200,84500,0.27,1.12,0.032,0.014,0.017,0.005,0.025,0.015,0,0.034,0.054,0,0,1953,X52
78,24,0.281,52600,72250,0.24,1.09,0.018,0.01,0.04,0.019,0.02,0.011,0,0.005,0.014,0,0.004,1958,X52
25,12.75,0.25,52700,79000,0.14,0.88,0.01,0.01,0.096,0.01,0.013,0.014,0.022,0.014,0.02,0,0,1962,X52
118,24,0.25,52900,74200,0.23,0.75,0.04,0.019,0.038,0,0.026,0.012,0.001,0.086,0.23,0.001,0,1948,X52
348,30,0.375,53000,79500,0.252,1.12,0.022,0.012,0.036,0.002,0.046,0.008,0.003,0.015,0.029,0.002,0.003,1957,X52
348,30,0.375,53000,79000,0.252,1.12,0.022,0.012,0.036,0.002,0.046,0.008,0.003,0.015,0.029,0.002,0.003,1957,X52
348,30,0.375,53000,79500,0.243,1.06,0.015,0.012,0.012,0.005,0.048,0.024,0.003,0.079,0.162,0.002,0.003,1957,X52
348,30,0.375,53000,79000,0.243,1.06,0.015,0.012,0.012,0.005,0.048,0.024,0.003,0.079,0.162,0.002,0.003,1957,X52
208,16,0.25,53000,73000,0.27,0.86,0.021,0.016,0.004,0.022,0.023,0.007,0.002,0.01,0.022,0.002,0.002,1954,X52
208,16,0.25,53000,73000,0.25,0.77,0.02,0.012,0.005,0.03,0.027,0.007,0.001,0.009,0.016,0.002,0.002,1954,X52
208,16,0.25,53000,73000,0.27,0.89,0.022,0.011,0.004,0.017,0.019,0.016,0.002,0.013,0.02,0.002,0.002,1954,X52
348,30,0.375,53000,79500,0.272,1.1,0.018,0.015,0.029,0.003,0.045,0.009,0.003,0.027,0.038,0.002,0.003,1957,X52
348,30,0.375,53000,79000,0.272,1.1,0.018,0.015,0.029,0.003,0.045,0.009,0.003,0.027,0.038,0.002,0.003,1957,X52
609,12.75,0.203,53000,68000,0.225,1.04,0.015,0.009,0.015,0.003,0.017,0.005,0.003,0.01,0.013,0.002,0.012,1964,X52
1206,12.75,0.172,53000,65000,0.222,0.89,0.021,0.006,0.006,0.008,0.103,0.012,0,0.023,0.027,0.001,0.001,1965,X52
1206,12.75,0.172,53000,65000,0.273,1.13,0.015,0.008,0.01,0.006,0.06,0.008,0,0.017,0.021,0.001,0.001,1965,X52
1393,12.75,0.265,53000,68000,0.142,0.68,0.02,0.007,0.005,0.002,0.048,0.007,0,0.047,0.047,0.001,0.001,1953,X52
1402,16,0.25,53000,86500,0.225,0.85,0.018,0.013,0.006,0.009,0.021,0.004,0,0.01,0.017,0.001,0.001,1954,X52
1402,16,0.25,53000,86500,0.231,1.16,0.016,0.016,0.104,0.021,0.049,0.021,0,0.051,0.05,0.001,0.001,1954,X52
1402,16,0.25,53000,86500,0.25,0.92,0.02,0.012,0.006,0.006,0.025,0.005,0,0.012,0.016,0.001,0.001,1954,X52
105,26,0.281,53500,76000,0.23,0.93,0.024,0.019,0.032,0,0.057,0.012,0,0.053,0.096,0,0,1957,X52
107,18,0.281,53500,75500,0.29,0.71,0.03,0.017,0.032,0.001,0.02,0.014,0,0.076,0.067,0,0,1950,X52
488,12.75,0.25,53500,64000,0.172,1.19,0.023,0.006,0.013,0.005,0.026,0.007,0.004,0.011,0.015,0.002,0.021,1968,X52
488,12.75,0.25,53500,64000,0.17,0.987,0.016,0.006,0.009,0.002,0.02,0.006,0.013,0.019,0.014,0.002,0,1968,X52
349,8.625,0.188,53900,74500,0.237,0.97,0.021,0.012,0.053,0.004,0.024,0.005,0.003,0.009,0.014,0.002,0.003,1961,X52
349,8.625,0.188,53900,74500,0.233,0.98,0.022,0.013,0.046,0.015,0.02,0.007,0.002,0.031,0.093,0.002,0.001,1961,X52
349,8.625,0.188,53900,74500,0.24,0.99,0.021,0.012,0.047,0.007,0.019,0.006,0.002,0.031,0.093,0.002,0.001,1961,X52
349,8.625,0.188,53900,74500,0.271,1.13,0.023,0.016,0.048,0.001,0.027,0.009,0.004,0.047,0.149,0.002,0.003,1961,X52
349,8.625,0.188,53900,74500,0.227,0.95,0.016,0.018,0.04,0.005,0.016,0.004,0.002,0.008,0.011,0.002,0.001,1961,X52
349,8.625,0.188,53900,74500,0.234,1.29,0.024,0.016,0.051,0.001,0.041,0.011,0.004,0.052,0.145,0.002,0.002,1961,X52
113,34,0.281,54000,83200,0.23,0.121,0.014,0.01,0.018,0.005,0.025,0.012,0,0.012,0.015,0,0,1967,X52
115,36,0.281,54000,78500,0.22,0.7,0.023,0.008,0.21,0.002,0.042,0.009,0.001,0.07,0.2,0.002,0.008,1952,X52
284,10.75,0.188,54000,69500,0.167,0.82,0.022,0.01,0.036,0.002,0.02,0.011,0.002,0.026,0.039,0.002,0.03,1970,X52
284,10.75,0.188,54000,69500,0.173,0.81,0.024,0.011,0.031,0.002,0.021,0.011,0.002,0.026,0.04,0.002,0.03,1970,X52
284,10.75,0.188,54000,69500,0.182,0.81,0.021,0.011,0.034,0.002,0.021,0.011,0.002,0.026,0.04,0.002,0.03,1970,X52
284,10.75,0.188,54000,69500,0.169,0.9,0.025,0.003,0.036,0.001,0.026,0.011,0.002,0.027,0.049,0.002,0.034,1970,X52
284,10.75,0.188,54000,69500,0.167,0.083,0.017,0.006,0.037,0.003,0.023,0.008,0.002,0.027,0.026,0.002,0.03,1970,X52
284,10.75,0.188,54000,69500,0.172,0.78,0.02,0.007,0.019,0.002,0.027,0.012,0.002,0.036,0.038,0.002,0.03,1970,X52
284,10.75,0.188,54000,69500,0.162,0.85,0.017,0.005,0.026,0,0.03,0.012,0.002,0.037,0.041,0.002,0.029,1970,X52
284,10.75,0.188,54000,69500,0.192,0.76,0.02,0.005,0.027,0.006,0.021,0.011,0.002,0.038,0.063,0.002,0.025,1970,X52
284,10.75,0.188,54000,69500,0.192,0.86,0.015,0.007,0.036,0.001,0.03,0.007,0.002,0.016,0.033,0.002,0.03,1970,X52
284,10.75,0.188,54000,69500,0.191,0.85,0.019,0.008,0.035,0.001,0.03,0.007,0.002,0.016,0.033,0.002,0.028,1970,X52
284,10.75,0.188,54000,69500,0.173,0.82,0.018,0.01,0.038,0.003,0.035,0.012,0.002,0.032,0.042,0.002,0.023,1970,X52
284,10.75,0.188,54000,69500,0.168,1.03,0.024,0.013,0.029,0,0.039,0.011,0.002,0.03,0.046,0.002,0.028,1970,X52
284,10.75,0.188,54000,69500,0.195,1,0.031,0.008,0.03,0.002,0.028,0.011,0.002,0.029,0.035,0.002,0.029,1970,X52
284,10.75,0.188,54000,69500,0.185,1.04,0.015,0.009,0.024,0,0.032,0.011,0.002,0.025,0.045,0.002,0.031,1970,X52
284,10.75,0.188,54000,69500,0.195,0.89,0.016,0.006,0.018,0.003,0.027,0.011,0.002,0.03,0.044,0.002,0.026,1970,X52
284,10.75,0.188,54000,69500,0.189,0.103,0.019,0.012,0.03,0.001,0.039,0.011,0.002,0.03,0.046,0.002,0.03,1970,X52
284,10.75,0.188,54000,69500,0.185,0.94,0.022,0.012,0.02,0.008,0.034,0.012,0.002,0.034,0.043,0.002,0.025,1970,X52
284,10.75,0.188,54000,69500,0.185,0.94,0.022,0.012,0.02,0.008,0.034,0.012,0.002,0.034,0.043,0.002,0.025,1970,X52
284,10.75,0.188,54000,69500,0.196,0.93,0.03,0.021,0.024,0.003,0.039,0.01,0.002,0.028,0.04,0.002,0.027,1970,X52
284,10.75,0.188,54000,69500,0.153,0.55,0.018,0.007,0.008,0.009,0.038,0.011,0.001,0.048,0.163,0.002,0.002,1970,X52
284,10.75,0.188,54000,69500,0.158,0.78,0.024,0.007,0.025,0,0.029,0.012,0.002,0.031,0.045,0.002,0.024,1970,X52
284,10.75,0.188,54000,69500,0.157,0.78,0.025,0.007,0.025,0,0.029,0.012,0.002,0.031,0.046,0.002,0.024,1970,X52
284,10.75,0.188,54000,69500,0.189,0.94,0.033,0.009,0.023,0,0.051,0.007,0.002,0.017,0.021,0.002,0.035,1970,X52
601,16,0.25,54000,68000,0.177,0.47,0.026,0.028,0.184,0.016,0.042,0.008,0.001,0.041,0.096,0.002,0.002,1960,X52
696,8.625,0.25,54000,72000,0.177,0.694,0.013,0.008,0.218,0.04,0.023,0.002,0,0.044,0.039,0.001,0.001,1969,X52
1230,24,0.375,54000,79000,0.272,1.15,0.019,0.009,0.054,0.003,0.04,0.018,0,0.119,0.188,0.001,0.001,1952,X52
1230,24,0.375,54000,79000,0.265,1.01,0.019,0.013,0.04,0.002,0.068,0.018,0,0.079,0.186,0.001,0.001,1952,X52
1230,24,0.375,54000,79000,0.275,1.11,0.02,0.012,0.047,0.003,0.059,0.026,0,0.08,0.194,0.001,0.001,1952,X52
1230,24,0.375,54000,79000,0.27,1.14,0.017,0.01,0.054,0.004,0.04,0.018,0,0.119,0.189,0.001,0.001,1952,X52
1230,24,0.375,54000,79000,0.289,1.2,0.02,0.011,0.048,0.002,0.04,0.02,0,0.079,0.217,0.001,0.001,1952,X52
1230,24,0.375,54000,79000,0.264,1.01,0.018,0.013,0.042,0.0003,0.068,0.018,0,0.079,0.186,0.001,0.001,1952,X52
51,8.625,0.219,54250,72500,0.32,0.92,0.021,0.006,0.006,0.016,0.013,0.012,0,0.018,0.074,0,0,1960,X52
51,8.625,0.219,54250,72500,0.29,1.14,0.018,0.009,0.003,0.005,0.009,0.011,0,0.008,0.016,0,0,1960,X52
51,8.625,0.219,54250,72500,0.31,1.17,0.03,0.011,0.006,0.004,0.009,0.014,0,0.008,0.015,0,0,1960,X52
51,8.625,0.219,54250,72500,0.25,1.09,0.014,0.008,0.006,0.002,0.009,0.011,0,0.009,0.021,0,0,1960,X52
236,26,0.281,54500,76000,0.255,1.049,0.022,0.017,0.029,0.004,0.036,0.009,0.003,0.024,0.04,0.002,0.003,1954,X52
242,20,0.25,54500,79500,0.269,0.981,0.027,0.022,0.02,0.003,0.031,0.007,0.002,0.02,0.033,0.002,0.002,1949,X52
252,12.75,0.219,54500,70000,0.199,1.04,0.028,0.009,0.015,0.007,0.022,0.007,0.003,0.011,0.027,0.002,0.014,1969,X52
284,10.75,0.188,54500,69500,0.167,0.82,0.022,0.01,0.036,0.002,0.02,0.011,0.002,0.026,0.039,0.002,0.03,1970,X52
284,10.75,0.188,54500,71000,0.167,0.82,0.022,0.01,0.036,0.002,0.02,0.011,0.002,0.026,0.039,0.002,0.03,1970,X52
284,10.75,0.188,54500,71000,0.167,0.82,0.022,0.01,0.036,0.002,0.02,0.011,0.002,0.026,0.039,0.002,0.03,1970,X52
284,10.75,0.188,54500,72500,0.167,0.82,0.022,0.01,0.036,0.002,0.02,0.011,0.002,0.026,0.039,0.002,0.03,1970,X52
284,10.75,0.188,54500,69500,0.173,0.81,0.024,0.011,0.031,0.002,0.021,0.011,0.002,0.026,0.04,0.002,0.03,1970,X52
284,10.75,0.188,54500,71000,0.173,0.81,0.024,0.011,0.031,0.002,0.021,0.011,0.002,0.026,0.04,0.002,0.03,1970,X52
284,10.75,0.188,54500,71000,0.173,0.81,0.024,0.011,0.031,0.002,0.021,0.011,0.002,0.026,0.04,0.002,0.03,1970,X52
284,10.75,0.188,54500,72500,0.173,0.81,0.024,0.011,0.031,0.002,0.021,0.011,0.002,0.026,0.04,0.002,0.03,1970,X52
284,10.75,0.188,54500,69500,0.182,0.81,0.021,0.011,0.034,0.002,0.021,0.011,0.002,0.026,0.04,0.002,0.03,1970,X52
284,10.75,0.188,54500,71000,0.182,0.81,0.021,0.011,0.034,0.002,0.021,0.011,0.002,0.026,0.04,0.002,0.03,1970,X52
284,10.75,0.188,54500,71000,0.182,0.81,0.021,0.011,0.034,0.002,0.021,0.011,0.002,0.026,0.04,0.002,0.03,1970,X52
284,10.75,0.188,54500,72500,0.182,0.81,0.021,0.011,0.034,0.002,0.021,0.011,0.002,0.026,0.04,0.002,0.03,1970,X52
284,10.75,0.188,54500,69500,0.169,0.9,0.025,0.003,0.036,0.001,0.026,0.011,0.002,0.027,0.049,0.002,0.034,1970,X52
284,10.75,0.188,54500,71000,0.169,0.9,0.025,0.003,0.036,0.001,0.026,0.011,0.002,0.027,0.049,0.002,0.034,1970,X52
284,10.75,0.188,54500,71000,0.169,0.9,0.025,0.003,0.036,0.001,0.026,0.011,0.002,0.027,0.049,0.002,0.034,1970,X52
284,10.75,0.188,54500,72500,0.169,0.9,0.025,0.003,0.036,0.001,0.026,0.011,0.002,0.027,0.049,0.002,0.034,1970,X52
284,10.75,0.188,54500,69500,0.167,0.083,0.017,0.006,0.037,0.003,0.023,0.008,0.002,0.027,0.026,0.002,0.03,1970,X52
284,10.75,0.188,54500,71000,0.167,0.083,0.017,0.006,0.037,0.003,0.023,0.008,0.002,0.027,0.026,0.002,0.03,1970,X52
284,10.75,0.188,54500,71000,0.167,0.083,0.017,0.006,0.037,0.003,0.023,0.008,0.002,0.027,0.026,0.002,0.03,1970,X52
284,10.75,0.188,54500,72500,0.167,0.083,0.017,0.006,0.037,0.003,0.023,0.008,0.002,0.027,0.026,0.002,0.03,1970,X52
284,10.75,0.188,54500,69500,0.172,0.78,0.02,0.007,0.019,0.002,0.027,0.012,0.002,0.036,0.038,0.002,0.03,1970,X52
284,10.75,0.188,54500,71000,0.172,0.78,0.02,0.007,0.019,0.002,0.027,0.012,0.002,0.036,0.038,0.002,0.03,1970,X52
284,10.75,0.188,54500,71000,0.172,0.78,0.02,0.007,0.019,0.002,0.027,0.012,0.002,0.036,0.038,0.002,0.03,1970,X52
284,10.75,0.188,54500,72500,0.172,0.78,0.02,0.007,0.019,0.002,0.027,0.012,0.002,0.036,0.038,0.002,0.03,1970,X52
284,10.75,0.188,54500,69500,0.162,0.85,0.017,0.005,0.026,0,0.03,0.012,0.002,0.037,0.041,0.002,0.029,1970,X52
284,10.75,0.188,54500,71000,0.162,0.85,0.017,0.005,0.026,0,0.03,0.012,0.002,0.037,0.041,0.002,0.029,1970,X52
284,10.75,0.188,54500,71000,0.162,0.85,0.017,0.005,0.026,0,0.03,0.012,0.002,0.037,0.041,0.002,0.029,1970,X52
284,10.75,0.188,54500,72500,0.162,0.85,0.017,0.005,0.026,0,0.03,0.012,0.002,0.037,0.041,0.002,0.029,1970,X52
284,10.75,0.188,54500,69500,0.192,0.76,0.02,0.005,0.027,0.006,0.021,0.011,0.002,0.038,0.063,0.002,0.025,1970,X52
284,10.75,0.188,54500,71000,0.192,0.76,0.02,0.005,0.027,0.006,0.021,0.011,0.002,0.038,0.063,0.002,0.025,1970,X52
284,10.75,0.188,54500,71000,0.192,0.76,0.02,0.005,0.027,0.006,0.021,0.011,0.002,0.038,0.063,0.002,0.025,1970,X52
284,10.75,0.188,54500,72500,0.192,0.76,0.02,0.005,0.027,0.006,0.021,0.011,0.002,0.038,0.063,0.002,0.025,1970,X52
284,10.75,0.188,54500,69500,0.192,0.86,0.015,0.007,0.036,0.001,0.03,0.007,0.002,0.016,0.033,0.002,0.03,1970,X52
284,10.75,0.188,54500,71000,0.192,0.86,0.015,0.007,0.036,0.001,0.03,0.007,0.002,0.016,0.033,0.002,0.03,1970,X52
284,10.75,0.188,54500,71000,0.192,0.86,0.015,0.007,0.036,0.001,0.03,0.007,0.002,0.016,0.033,0.002,0.03,1970,X52
284,10.75,0.188,54500,72500,0.192,0.86,0.015,0.007,0.036,0.001,0.03,0.007,0.002,0.016,0.033,0.002,0.03,1970,X52
284,10.75,0.188,54500,69500,0.191,0.85,0.019,0.008,0.035,0.001,0.03,0.007,0.002,0.016,0.033,0.002,0.028,1970,X52
284,10.75,0.188,54500,71000,0.191,0.85,0.019,0.008,0.035,0.001,0.03,0.007,0.002,0.016,0.033,0.002,0.028,1970,X52
284,10.75,0.188,54500,71000,0.191,0.85,0.019,0.008,0.035,0.001,0.03,0.007,0.002,0.016,0.033,0.002,0.028,1970,X52
284,10.75,0.188,54500,72500,0.191,0.85,0.019,0.008,0.035,0.001,0.03,0.007,0.002,0.016,0.033,0.002,0.028,1970,X52
284,10.75,0.188,54500,69500,0.173,0.82,0.018,0.01,0.038,0.003,0.035,0.012,0.002,0.032,0.042,0.002,0.023,1970,X52
284,10.75,0.188,54500,71000,0.173,0.82,0.018,0.01,0.038,0.003,0.035,0.012,0.002,0.032,0.042,0.002,0.023,1970,X52
284,10.75,0.188,54500,71000,0.173,0.82,0.018,0.01,0.038,0.003,0.035,0.012,0.002,0.032,0.042,0.002,0.023,1970,X52
284,10.75,0.188,54500,72500,0.173,0.82,0.018,0.01,0.038,0.003,0.035,0.012,0.002,0.032,0.042,0.002,0.023,1970,X52
284,10.75,0.188,54500,69500,0.168,1.03,0.024,0.013,0.029,0,0.039,0.011,0.002,0.03,0.046,0.002,0.028,1970,X52
284,10.75,0.188,54500,71000,0.168,1.03,0.024,0.013,0.029,0,0.039,0.011,0.002,0.03,0.046,0.002,0.028,1970,X52
284,10.75,0.188,54500,71000,0.168,1.03,0.024,0.013,0.029,0,0.039,0.011,0.002,0.03,0.046,0.002,0.028,1970,X52
284,10.75,0.188,54500,72500,0.168,1.03,0.024,0.013,0.029,0,0.039,0.011,0.002,0.03,0.046,0.002,0.028,1970,X52
284,10.75,0.188,54500,69500,0.195,1,0.031,0.008,0.03,0.002,0.028,0.011,0.002,0.029,0.035,0.002,0.029,1970,X52
284,10.75,0.188,54500,71000,0.195,1,0.031,0.008,0.03,0.002,0.028,0.011,0.002,0.029,0.035,0.002,0.029,1970,X52
284,10.75,0.188,54500,71000,0.195,1,0.031,0.008,0.03,0.002,0.028,0.011,0.002,0.029,0.035,0.002,0.029,1970,X52
284,10.75,0.188,54500,72500,0.195,1,0.031,0.008,0.03,0.002,0.028,0.011,0.002,0.029,0.035,0.002,0.029,1970,X52
284,10.75,0.188,54500,69500,0.185,1.04,0.015,0.009,0.024,0,0.032,0.011,0.002,0.025,0.045,0.002,0.031,1970,X52
284,10.75,0.188,54500,71000,0.185,1.04,0.015,0.009,0.024,0,0.032,0.011,0.002,0.025,0.045,0.002,0.031,1970,X52
284,10.75,0.188,54500,71000,0.185,1.04,0.015,0.009,0.024,0,0.032,0.011,0.002,0.025,0.045,0.002,0.031,1970,X52
284,10.75,0.188,54500,72500,0.185,1.04,0.015,0.009,0.024,0,0.032,0.011,0.002,0.025,0.045,0.002,0.031,1970,X52
284,10.75,0.188,54500,69500,0.195,0.89,0.016,0.006,0.018,0.003,0.027,0.011,0.002,0.03,0.044,0.002,0.026,1970,X52
284,10.75,0.188,54500,71000,0.195,0.89,0.016,0.006,0.018,0.003,0.027,0.011,0.002,0.03,0.044,0.002,0.026,1970,X52
284,10.75,0.188,54500,71000,0.195,0.89,0.016,0.006,0.018,0.003,0.027,0.011,0.002,0.03,0.044,0.002,0.026,1970,X52
284,10.75,0.188,54500,72500,0.195,0.89,0.016,0.006,0.018,0.003,0.027,0.011,0.002,0.03,0.044,0.002,0.026,1970,X52
284,10.75,0.188,54500,69500,0.189,0.103,0.019,0.012,0.03,0.001,0.039,0.011,0.002,0.03,0.046,0.002,0.03,1970,X52
284,10.75,0.188,54500,71000,0.189,0.103,0.019,0.012,0.03,0.001,0.039,0.011,0.002,0.03,0.046,0.002,0.03,1970,X52
284,10.75,0.188,54500,71000,0.189,0.103,0.019,0.012,0.03,0.001,0.039,0.011,0.002,0.03,0.046,0.002,0.03,1970,X52
284,10.75,0.188,54500,72500,0.189,0.103,0.019,0.012,0.03,0.001,0.039,0.011,0.002,0.03,0.046,0.002,0.03,1970,X52
284,10.75,0.188,54500,69500,0.185,0.94,0.022,0.012,0.02,0.008,0.034,0.012,0.002,0.034,0.043,0.002,0.025,1970,X52
284,10.75,0.188,54500,71000,0.185,0.94,0.022,0.012,0.02,0.008,0.034,0.012,0.002,0.034,0.043,0.002,0.025,1970,X52
284,10.75,0.188,54500,71000,0.185,0.94,0.022,0.012,0.02,0.008,0.034,0.012,0.002,0.034,0.043,0.002,0.025,1970,X52
284,10.75,0.188,54500,72500,0.185,0.94,0.022,0.012,0.02,0.008,0.034,0.012,0.002,0.034,0.043,0.002,0.025,1970,X52
284,10.75,0.188,54500,69500,0.185,0.94,0.022,0.012,0.02,0.008,0.034,0.012,0.002,0.034,0.043,0.002,0.025,1970,X52
284,10.75,0.188,54500,71000,0.185,0.94,0.022,0.012,0.02,0.008,0.034,0.012,0.002,0.034,0.043,0.002,0.025,1970,X52
284,10.75,0.188,54500,71000,0.185,0.94,0.022,0.012,0.02,0.008,0.034,0.012,0.002,0.034,0.043,0.002,0.025,1970,X52
284,10.75,0.188,54500,72500,0.185,0.94,0.022,0.012,0.02,0.008,0.034,0.012,0.002,0.034,0.043,0.002,0.025,1970,X52
284,10.75,0.188,54500,69500,0.196,0.93,0.03,0.021,0.024,0.003,0.039,0.01,0.002,0.028,0.04,0.002,0.027,1970,X52
284,10.75,0.188,54500,71000,0.196,0.93,0.03,0.021,0.024,0.003,0.039,0.01,0.002,0.028,0.04,0.002,0.027,1970,X52
284,10.75,0.188,54500,71000,0.196,0.93,0.03,0.021,0.024,0.003,0.039,0.01,0.002,0.028,0.04,0.002,0.027,1970,X52
284,10.75,0.188,54500,72500,0.196,0.93,0.03,0.021,0.024,0.003,0.039,0.01,0.002,0.028,0.04,0.002,0.027,1970,X52
284,10.75,0.188,54500,69500,0.153,0.55,0.018,0.007,0.008,0.009,0.038,0.011,0.001,0.048,0.163,0.002,0.002,1970,X52
284,10.75,0.188,54500,71000,0.153,0.55,0.018,0.007,0.008,0.009,0.038,0.011,0.001,0.048,0.163,0.002,0.002,1970,X52
284,10.75,0.188,54500,71000,0.153,0.55,0.018,0.007,0.008,0.009,0.038,0.011,0.001,0.048,0.163,0.002,0.002,1970,X52
284,10.75,0.188,54500,72500,0.153,0.55,0.018,0.007,0.008,0.009,0.038,0.011,0.001,0.048,0.163,0.002,0.002,1970,X52
284,10.75,0.188,54500,69500,0.158,0.78,0.024,0.007,0.025,0,0.029,0.012,0.002,0.031,0.045,0.002,0.024,1970,X52
284,10.75,0.188,54500,71000,0.158,0.78,0.024,0.007,0.025,0,0.029,0.012,0.002,0.031,0.045,0.002,0.024,1970,X52
284,10.75,0.188,54500,71000,0.158,0.78,0.024,0.007,0.025,0,0.029,0.012,0.002,0.031,0.045,0.002,0.024,1970,X52
284,10.75,0.188,54500,72500,0.158,0.78,0.024,0.007,0.025,0,0.029,0.012,0.002,0.031,0.045,0.002,0.024,1970,X52
284,10.75,0.188,54500,69500,0.157,0.78,0.025,0.007,0.025,0,0.029,0.012,0.002,0.031,0.046,0.002,0.024,1970,X52
284,10.75,0.188,54500,71000,0.157,0.78,0.025,0.007,0.025,0,0.029,0.012,0.002,0.031,0.046,0.002,0.024,1970,X52
284,10.75,0.188,54500,71000,0.157,0.78,0.025,0.007,0.025,0,0.029,0.012,0.002,0.031,0.046,0.002,0.024,1970,X52
284,10.75,0.188,54500,72500,0.157,0.78,0.025,0.007,0.025,0,0.029,0.012,0.002,0.031,0.046,0.002,0.024,1970,X52
284,10.75,0.188,54500,69500,0.189,0.94,0.033,0.009,0.023,0,0.051,0.007,0.002,0.017,0.021,0.002,0.035,1970,X52
284,10.75,0.188,54500,71000,0.189,0.94,0.033,0.009,0.023,0,0.051,0.007,0.002,0.017,0.021,0.002,0.035,1970,X52
284,10.75,0.188,54500,71000,0.189,0.94,0.033,0.009,0.023,0,0.051,0.007,0.002,0.017,0.021,0.002,0.035,1970,X52
284,10.75,0.188,54500,72500,0.189,0.94,0.033,0.009,0.023,0,0.051,0.007,0.002,0.017,0.021,0.002,0.035,1970,X52
308,20,0.358,54500,87000,0.26,1.2,0.017,0.018,0.136,0.013,0.014,0.008,0.003,0.011,0.012,0.002,0.002,1949,X52
368,12.75,0.375,54500,86000,0.281,0.648,0.01,0.012,0.232,0.03,0.082,0.016,0.001,0.026,0.022,0.004,0.002,1970,X52
1205,8.625,0.219,54500,69000,0.14,0.462,0.019,0.009,0.151,0.023,0.008,0.004,0,0.011,0.008,0.002,0.032,1979,X52
1205,8.625,0.219,54500,69000,0.118,0.486,0.019,0.014,0.137,0.035,0.011,0.004,0,0.013,0.005,0.002,0.035,1979,X52
1235,8.625,0.188,54500,74500,0.241,0.893,0.017,0.011,0.017,0.002,0.022,0.017,0,0.023,0.034,0.002,0.001,1980,X52
138,8.625,0.219,55000,65500,0.2,1,0.012,0.009,0.01,0.001,0.007,0,0.001,0.009,0.044,0.002,0.002,1982,X52
208,16,0.25,55000,73000,0.27,0.86,0.021,0.016,0.004,0.022,0.023,0.007,0.002,0.01,0.022,0.002,0.002,1954,X52
208,16,0.25,55000,73000,0.25,0.77,0.02,0.012,0.005,0.03,0.027,0.007,0.001,0.009,0.016,0.002,0.002,1954,X52
208,16,0.25,55000,73000,0.27,0.89,0.022,0.011,0.004,0.017,0.019,0.016,0.002,0.013,0.02,0.002,0.002,1954,X52
238,28,0.281,55000,74500,0.199,1.072,0.018,0.006,0.033,0,0.025,0,0.002,0.021,0.036,0.002,0.006,1971,X52
284,10.75,0.188,55000,75000,0.167,0.82,0.022,0.01,0.036,0.002,0.02,0.011,0.002,0.026,0.039,0.002,0.03,1970,X52
284,10.75,0.188,55000,71500,0.167,0.82,0.022,0.01,0.036,0.002,0.02,0.011,0.002,0.026,0.039,0.002,0.03,1970,X52
284,10.75,0.188,55000,69500,0.167,0.82,0.022,0.01,0.036,0.002,0.02,0.011,0.002,0.026,0.039,0.002,0.03,1970,X52
284,10.75,0.188,55000,75000,0.173,0.81,0.024,0.011,0.031,0.002,0.021,0.011,0.002,0.026,0.04,0.002,0.03,1970,X52
284,10.75,0.188,55000,71500,0.173,0.81,0.024,0.011,0.031,0.002,0.021,0.011,0.002,0.026,0.04,0.002,0.03,1970,X52
284,10.75,0.188,55000,69500,0.173,0.81,0.024,0.011,0.031,0.002,0.021,0.011,0.002,0.026,0.04,0.002,0.03,1970,X52
284,10.75,0.188,55000,75000,0.182,0.81,0.021,0.011,0.034,0.002,0.021,0.011,0.002,0.026,0.04,0.002,0.03,1970,X52
284,10.75,0.188,55000,71500,0.182,0.81,0.021,0.011,0.034,0.002,0.021,0.011,0.002,0.026,0.04,0.002,0.03,1970,X52
284,10.75,0.188,55000,69500,0.182,0.81,0.021,0.011,0.034,0.002,0.021,0.011,0.002,0.026,0.04,0.002,0.03,1970,X52
284,10.75,0.188,55000,75000,0.169,0.9,0.025,0.003,0.036,0.001,0.026,0.011,0.002,0.027,0.049,0.002,0.034,1970,X52
284,10.75,0.188,55000,71500,0.169,0.9,0.025,0.003,0.036,0.001,0.026,0.011,0.002,0.027,0.049,0.002,0.034,1970,X52
284,10.75,0.188,55000,69500,0.169,0.9,0.025,0.003,0.036,0.001,0.026,0.011,0.002,0.027,0.049,0.002,0.034,1970,X52
284,10.75,0.188,55000,75000,0.167,0.083,0.017,0.006,0.037,0.003,0.023,0.008,0.002,0.027,0.026,0.002,0.03,1970,X52
284,10.75,0.188,55000,71500,0.167,0.083,0.017,0.006,0.037,0.003,0.023,0.008,0.002,0.027,0.026,0.002,0.03,1970,X52
284,10.75,0.188,55000,69500,0.167,0.083,0.017,0.006,0.037,0.003,0.023,0.008,0.002,0.027,0.026,0.002,0.03,1970,X52
284,10.75,0.188,55000,75000,0.172,0.78,0.02,0.007,0.019,0.002,0.027,0.012,0.002,0.036,0.038,0.002,0.03,1970,X52
284,10.75,0.188,55000,71500,0.172,0.78,0.02,0.007,0.019,0.002,0.027,0.012,0.002,0.036,0.038,0.002,0.03,1970,X52
284,10.75,0.188,55000,69500,0.172,0.78,0.02,0.007,0.019,0.002,0.027,0.012,0.002,0.036,0.038,0.002,0.03,1970,X52
284,10.75,0.188,55000,75000,0.162,0.85,0.017,0.005,0.026,0,0.03,0.012,0.002,0.037,0.041,0.002,0.029,1970,X52
284,10.75,0.188,55000,71500,0.162,0.85,0.017,0.005,0.026,0,0.03,0.012,0.002,0.037,0.041,0.002,0.029,1970,X52
284,10.75,0.188,55000,69500,0.162,0.85,0.017,0.005,0.026,0,0.03,0.012,0.002,0.037,0.041,0.002,0.029,1970,X52
284,10.75,0.188,55000,75000,0.192,0.76,0.02,0.005,0.027,0.006,0.021,0.011,0.002,0.038,0.063,0.002,0.025,1970,X52
284,10.75,0.188,55000,71500,0.192,0.76,0.02,0.005,0.027,0.006,0.021,0.011,0.002,0.038,0.063,0.002,0.025,1970,X52
284,10.75,0.188,55000,69500,0.192,0.76,0.02,0.005,0.027,0.006,0.021,0.011,0.002,0.038,0.063,0.002,0.025,1970,X52
284,10.75,0.188,55000,75000,0.192,0.86,0.015,0.007,0.036,0.001,0.03,0.007,0.002,0.016,0.033,0.002,0.03,1970,X52
284,10.75,0.188,55000,71500,0.192,0.86,0.015,0.007,0.036,0.001,0.03,0.007,0.002,0.016,0.033,0.002,0.03,1970,X52
284,10.75,0.188,55000,69500,0.192,0.86,0.015,0.007,0.036,0.001,0.03,0.007,0.002,0.016,0.033,0.002,0.03,1970,X52
284,10.75,0.188,55000,75000,0.191,0.85,0.019,0.008,0.035,0.001,0.03,0.007,0.002,0.016,0.033,0.002,0.028,1970,X52
284,10.75,0.188,55000,71500,0.191,0.85,0.019,0.008,0.035,0.001,0.03,0.007,0.002,0.016,0.033,0.002,0.028,1970,X52
284,10.75,0.188,55000,69500,0.191,0.85,0.019,0.008,0.035,0.001,0.03,0.007,0.002,0.016,0.033,0.002,0.028,1970,X52
284,10.75,0.188,55000,75000,0.173,0.82,0.018,0.01,0.038,0.003,0.035,0.012,0.002,0.032,0.042,0.002,0.023,1970,X52
