Repository: tmacleod/datasets

File: pipe_grader_Early.csv (part 5 of 6)
ID,OD_WT_Ratio,Pipe_WT,Pipe_OD,Yield_Strength,Tensile_Strength,Pipe Vintage,%C,%Mn,%S,%Si,%P,%Al,%Cr,%Mo,%V,%Ni,%Cu,%Sn,%Ti,%Nb,%Co,binary
871,0.021797101,0.188,8.625,57000,77500,1967,0.249,0.82,0.028999999999999998,0.09300000000000001,0.012,0.001,0.07200000000000001,0.017,0.0,0.08199999999999999,0.256,0.013000000000000001,0.001,0.001,0.006,0
872,0.021797101,0.188,8.625,57500,68000,1968,0.22899999999999998,0.83,0.018000000000000002,0.017,0.011000000000000001,0.004,0.040999999999999995,0.003,0.0,0.009000000000000001,0.011000000000000001,0.001,0.001,0.001,0.002,0
873,0.021797101,0.188,8.625,58000,77500,1961,0.24,0.99,0.021,0.047,0.012,0.006999999999999999,0.019,0.006,0.002,0.031,0.09300000000000001,0.013999999999999999,0.002,0.001,0.017,0
874,0.021797101,0.188,8.625,58000,75500,1982,0.247,0.838,0.016,0.003,0.005,0.0,0.018000000000000002,0.005,0.001,0.024,0.019,0.002,0.002,0.003,0.006,0
875,0.021797101,0.188,8.625,58000,75500,1963,0.20800000000000002,0.747,0.015,0.06,0.008,0.005,0.025,0.006,0.0,0.039,0.047,0.003,0.001,0.018000000000000002,0.009000000000000001,0
876,0.021797101,0.188,8.625,58000,70000,1967,0.152,1.11,0.022000000000000002,0.01,0.011000000000000001,0.004,0.038,0.006,0.0,0.016,0.02,0.002,0.001,0.011000000000000001,0.004,0
877,0.021797101,0.188,8.625,58500,66000,1996,0.071,0.995,0.008,0.008,0.011000000000000001,0.033,0.03,0.005,0.003,0.009000000000000001,0.016,0.002,0.003,0.017,0.003,0
878,0.021797101,0.188,8.625,58500,78000,1967,0.255,0.82,0.03,0.094,0.012,0.001,0.07200000000000001,0.016,0.0,0.08199999999999999,0.253,0.012,0.001,0.001,0.006,0
879,0.021797101,0.188,8.625,59000,74000,1961,0.233,0.98,0.022000000000000002,0.046,0.013000000000000001,0.015,0.02,0.006999999999999999,0.002,0.031,0.09300000000000001,0.013999999999999999,0.002,0.001,0.018000000000000002,0
880,0.021797101,0.188,8.625,59000,80500,1981,0.19,0.726,0.011000000000000001,0.004,0.004,0.001,0.024,0.003,0.038,0.009000000000000001,0.017,0.001,0.001,0.001,0.003,0
881,0.021797101,0.188,8.625,59500,80500,1967,0.25,0.8220000000000001,0.03,0.094,0.011000000000000001,0.001,0.071,0.016,0.0,0.081,0.252,0.012,0.001,0.001,0.006999999999999999,0
882,0.021797101,0.188,8.625,59500,74000,1968,0.201,0.7,0.016,0.006999999999999999,0.013999999999999999,0.005,0.022000000000000002,0.004,0.0,0.021,0.049,0.004,0.001,0.001,0.017,0
883,0.021797101,0.188,8.625,60000,88500,1967,0.276,0.851,0.033,0.035,0.011000000000000001,0.002,0.027999999999999997,0.008,0.0,0.062,0.191,0.016,0.001,0.001,0.008,0
884,0.021797101,0.188,8.625,60500,83000,1964,0.21,1.07,0.021,0.11,0.013999999999999999,0.011000000000000001,0.02,0.02,0.0,0.022000000000000002,0.02,0.003,0.0,0.0,0.0,0
885,0.021797101,0.188,8.625,60500,72500,1961,0.22699999999999998,0.95,0.016,0.04,0.018000000000000002,0.005,0.016,0.004,0.002,0.008,0.011000000000000001,0.009000000000000001,0.002,0.001,0.002,0
886,0.021797101,0.188,8.625,60500,71000,1968,0.228,0.67,0.018000000000000002,0.018000000000000002,0.013999999999999999,0.008,0.05,0.002,0.0,0.008,0.009000000000000001,0.015,0.001,0.001,0.001,0
887,0.021797101,0.188,8.625,62000,74500,1968,0.221,0.79,0.022000000000000002,0.008,0.013999999999999999,0.011000000000000001,0.021,0.005,0.0,0.024,0.054000000000000006,0.005,0.001,0.001,0.015,0
888,0.021797101,0.188,8.625,63000,79500,1961,0.23399999999999999,1.29,0.024,0.051,0.016,0.001,0.040999999999999995,0.011000000000000001,0.004,0.052000000000000005,0.145,0.009000000000000001,0.002,0.002,0.016,0
889,0.021797101,0.188,8.625,63000,77500,1973,0.24600000000000002,1.14,0.013999999999999999,0.027999999999999997,0.008,0.003,0.038,0.009000000000000001,0.0,0.031,0.027000000000000003,0.001,0.001,0.001,0.004,0
890,0.021797101,0.188,8.625,63500,81500,1961,0.271,1.13,0.023,0.048,0.016,0.001,0.027000000000000003,0.009000000000000001,0.004,0.047,0.149,0.012,0.002,0.003,0.018000000000000002,0
891,0.021797101,0.188,8.625,63500,81500,1983,0.159,0.7340000000000001,0.01,0.006,0.006,0.002,0.013000000000000001,0.004,0.048,0.008,0.012,0.001,0.001,0.001,0.0,0
892,0.021797101,0.188,8.625,64000,93500,1962,0.28,1.21,0.02,0.048,0.032,0.001,0.019,0.016,0.003,0.063,0.43200000000000005,0.021,0.002,0.003,0.011000000000000001,0
893,0.021797101,0.188,8.625,64500,81000,1968,0.188,0.61,0.009000000000000001,0.006999999999999999,0.008,0.006999999999999999,0.013999999999999999,0.003,0.0,0.015,0.036000000000000004,0.002,0.001,0.001,0.016,0
894,0.021797101,0.188,8.625,66500,86000,1962,0.26899999999999996,1.21,0.011000000000000001,0.015,0.009000000000000001,0.002,0.03,0.016,0.036000000000000004,0.013000000000000001,0.08,0.002,0.002,0.001,0.025,0
895,0.021797101,0.188,8.625,67500,80000,1983,0.159,0.7340000000000001,0.01,0.006,0.006,0.002,0.013000000000000001,0.004,0.048,0.008,0.012,0.001,0.001,0.001,0.0,0
896,0.021797101,0.188,8.625,67500,87500,1983,0.13,0.76,0.008,0.004,0.006999999999999999,0.002,0.013999999999999999,0.004,0.055999999999999994,0.009000000000000001,0.013000000000000001,0.0,0.001,0.001,0.0,0
897,0.021797101,0.188,8.625,69000,89000,1972,0.239,1.09,0.018000000000000002,0.19399999999999998,0.012,0.003,0.03,0.012,0.0,0.071,0.174,0.009000000000000001,0.002,0.001,0.011000000000000001,0
898,0.021797101,0.188,8.625,69000,90000,1972,0.242,1.08,0.017,0.196,0.012,0.005,0.03,0.012,0.0,0.071,0.17300000000000001,0.009000000000000001,0.002,0.001,0.012,0
899,0.021797101,0.188,8.625,69000,81500,1963,0.20800000000000002,0.747,0.015,0.06,0.008,0.005,0.025,0.006,0.0,0.039,0.047,0.003,0.001,0.018000000000000002,0.009000000000000001,0
900,0.021797101,0.188,8.625,69000,77500,1983,0.13,0.76,0.008,0.004,0.006999999999999999,0.002,0.013999999999999999,0.004,0.055999999999999994,0.009000000000000001,0.013000000000000001,0.0,0.001,0.001,0.0,0
901,0.021797101,0.188,8.625,70500,90500,1972,0.26,1.2,0.02,0.245,0.008,0.002,0.035,0.015,0.0,0.069,0.156,0.008,0.002,0.001,0.01,0
902,0.021797101,0.188,8.625,70500,95000,1962,0.272,1.08,0.01,0.019,0.009000000000000001,0.006,0.013000000000000001,0.035,0.0,0.008,0.006999999999999999,0.001,0.001,0.001,0.0,0
903,0.021797101,0.188,8.625,71500,95500,1962,0.275,1.09,0.013999999999999999,0.022000000000000002,0.01,0.002,0.013000000000000001,0.035,0.0,0.009000000000000001,0.008,0.001,0.001,0.001,0.003,0
904,0.028377358,0.188,6.625,46600,66000,1955,0.262,0.715,0.03,0.011000000000000001,0.01,0.048,0.034,0.006,0.001,0.052000000000000005,0.18100000000000002,0.012,0.001,0.003,0.036000000000000004,0
905,0.028377358,0.188,6.625,48566,60233,1965,0.24,1.31,0.019,0.07,0.01,0.001,0.031,0.006,0.0,0.044000000000000004,0.04,0.002,0.001,0.001,0.013000000000000001,0
906,0.028377358,0.188,6.625,49100,63000,1946,0.184,0.536,0.025,0.004,0.008,0.003,0.028999999999999998,0.023,0.001,0.094,0.16699999999999998,0.015,0.002,0.003,0.006999999999999999,0
907,0.028377358,0.188,6.625,49900,66000,1946,0.18600000000000003,0.6679999999999999,0.032,0.008,0.011000000000000001,0.001,0.048,0.022000000000000002,0.001,0.073,0.134,0.012,0.003,0.003,0.006999999999999999,0
908,0.028377358,0.188,6.625,50500,65000,1954,0.261,0.76,0.027999999999999997,0.011000000000000001,0.009000000000000001,0.022000000000000002,0.019,0.008,0.001,0.027999999999999997,0.14300000000000002,0.005,0.002,0.002,0.04,0
909,0.028377358,0.188,6.625,52000,67000,1946,0.177,0.721,0.032,0.003,0.006999999999999999,0.001,0.033,0.018000000000000002,0.001,0.10099999999999999,0.10099999999999999,0.009000000000000001,0.002,0.003,0.006999999999999999,0
910,0.028377358,0.188,6.625,52000,78500,1960,0.249,1.06,0.025,0.051,0.016,0.03,0.027000000000000003,0.003,0.002,0.012,0.011000000000000001,0.001,0.005,0.002,0.004,0
911,0.028377358,0.188,6.625,53000,70500,1946,0.253,0.775,0.039,0.003,0.009000000000000001,0.001,0.035,0.019,0.002,0.11,0.11,0.011000000000000001,0.002,0.003,0.008,0
912,0.028377358,0.188,6.625,53000,71000,1982,0.248,0.804,0.025,0.038,0.008,0.018000000000000002,0.024,0.004,0.0,0.01,0.021,0.001,0.001,0.001,0.004,0
913,0.028377358,0.188,6.625,54000,74000,1957,0.19699999999999998,0.434,0.033,0.23800000000000002,0.040999999999999995,0.012,0.063,0.006,0.001,0.057999999999999996,0.192,0.02,0.002,0.001,0.013999999999999999,0
914,0.028377358,0.188,6.625,54500,69000,1946,0.15,0.7509999999999999,0.015,0.003,0.006,0.001,0.028999999999999998,0.023,0.001,0.09,0.157,0.0,0.002,0.012,0.006999999999999999,0
915,0.028377358,0.188,6.625,54500,79500,1960,0.245,1.08,0.025,0.052000000000000005,0.015,0.004,0.027000000000000003,0.003,0.002,0.012,0.01,0.001,0.005,0.002,0.004,0
916,0.028377358,0.188,6.625,55000,70000,1946,0.21600000000000003,0.794,0.046,0.003,0.009000000000000001,0.001,0.035,0.019,0.002,0.109,0.109,0.011000000000000001,0.002,0.002,0.008,0
917,0.028377358,0.188,6.625,57000,73000,1963,0.271,0.57,0.022000000000000002,0.008,0.006999999999999999,0.006999999999999999,0.04,0.02,0.001,0.086,0.203,0.001,0.002,0.002,0.01,0
918,0.028377358,0.188,6.625,57000,71000,1946,0.149,0.685,0.019,0.004,0.008,0.001,0.049,0.027000000000000003,0.001,0.08199999999999999,0.113,0.024,0.002,0.002,0.006999999999999999,0
919,0.028377358,0.188,6.625,57500,70000,1988,0.198,0.418,0.027999999999999997,0.069,0.006,0.0,0.077,0.033,0.0,0.098,0.259,0.012,0.002,0.002,0.008,0
920,0.028377358,0.188,6.625,58000,76000,1955,0.262,0.713,0.027999999999999997,0.01,0.011000000000000001,0.027000000000000003,0.034,0.006,0.001,0.053,0.18,0.012,0.001,0.003,0.0036,0
921,0.028377358,0.188,6.625,58500,73500,1960,0.22,0.65,0.021,0.024,0.005,0.015,0.036000000000000004,0.018000000000000002,0.001,0.07,0.17,0.016,0.002,0.003,0.009000000000000001,0
922,0.028377358,0.188,6.625,58500,76500,1979,0.19699999999999998,0.77,0.011000000000000001,0.006,0.005,0.0,0.012,0.004,0.002,0.008,0.008,0.001,0.002,0.001,0.004,0
923,0.028377358,0.188,6.625,60000,73500,1960,0.21899999999999997,0.88,0.023,0.013999999999999999,0.008,0.002,0.009000000000000001,0.001,0.001,0.01,0.011000000000000001,0.001,0.001,0.002,0.005,0
924,0.028377358,0.188,6.625,60000,73000,1966,0.177,0.599,0.017,0.006,0.01,0.001,0.025,0.002,0.0,0.028999999999999998,0.013000000000000001,0.0,0.001,0.001,0.008,0
925,0.028377358,0.188,6.625,60500,73500,1988,0.198,0.418,0.027999999999999997,0.069,0.006,0.0,0.077,0.033,0.0,0.098,0.259,0.012,0.002,0.002,0.008,0
926,0.028377358,0.188,6.625,60500,67500,1965,0.185,0.64,0.025,0.045,0.008,0.003,0.024,0.005,0.001,0.04,0.13,0.023,0.001,0.002,0.009000000000000001,0
927,0.028377358,0.188,6.625,61000,75500,1981,0.17600000000000002,0.79,0.006,0.157,0.019,0.027000000000000003,0.039,0.011000000000000001,0.0,0.028999999999999998,0.01,0.0,0.001,0.001,0.0,0
928,0.028377358,0.188,6.625,61000,74500,1966,0.19,0.836,0.018000000000000002,0.028999999999999998,0.01,0.001,0.037000000000000005,0.006,0.0,0.026000000000000002,0.07400000000000001,0.005,0.001,0.001,0.008,0
929,0.028377358,0.188,6.625,62500,76500,1965,0.247,1.02,0.022000000000000002,0.032,0.006999999999999999,0.008,0.032,0.006999999999999999,0.0,0.018000000000000002,0.026000000000000002,0.002,0.001,0.001,0.005,0
930,0.028377358,0.188,6.625,63200,71200,1994,0.133,1.19,0.002,0.257,0.016,0.035,0.064,0.09300000000000001,0.036000000000000004,0.066,0.045,0.003,0.003,0.031,0.004,0
931,0.028377358,0.188,6.625,63500,69000,1946,0.193,0.529,0.025,0.04,0.008,0.009000000000000001,0.03,0.008,0.001,0.033,0.091,0.004,0.002,0.002,0.006,0
932,0.028377358,0.188,6.625,64500,78500,1964,0.244,0.856,0.02,0.016,0.006999999999999999,0.005,0.013999999999999999,0.005,0.0,0.009000000000000001,0.011000000000000001,0.001,0.002,0.001,0.003,0
933,0.028377358,0.188,6.625,68500,82000,1973,0.17,0.52,0.017,0.031,0.005,0.0,0.04,0.018000000000000002,0.0,0.059000000000000004,0.013000000000000001,0.0,0.0,0.0,0.0,0
934,0.028377358,0.188,6.625,76500,87500,1973,0.2,0.54,0.018000000000000002,0.036000000000000004,0.006,0.002,0.040999999999999995,0.02,0.0,0.061,0.013000000000000001,0.0,0.0,0.0,0.0,0
935,0.031333333,0.188,6.0,50000,61500,1970,0.162,0.532,0.023,0.249,0.02,0.057999999999999996,0.039,0.002,0.001,0.038,0.026000000000000002,0.002,0.001,0.002,0.013000000000000001,0
936,0.031333333,0.188,6.0,61500,80500,1960,0.25,0.8220000000000001,0.019,0.049,0.009000000000000001,0.002,0.018000000000000002,0.008,0.001,0.065,0.17,0.01,0.001,0.001,0.01,0
937,0.041777778,0.188,4.5,45800,69500,1975,0.16,0.494,0.027000000000000003,0.267,0.012,0.023,0.042,0.006,0.0,0.034,0.053,0.006999999999999999,0.001,0.001,0.008,0
938,0.041777778,0.188,4.5,45800,69500,1970,0.16899999999999998,0.5710000000000001,0.023,0.28300000000000003,0.013999999999999999,0.037000000000000005,0.054000000000000006,0.006,0.0,0.04,0.047,0.006,0.001,0.001,0.009000000000000001,0
939,0.041777778,0.188,4.5,46300,71000,1970,0.18600000000000003,0.561,0.027999999999999997,0.257,0.015,0.033,0.064,0.005,0.0,0.059000000000000004,0.087,0.012,0.001,0.002,0.0,0
940,0.041777778,0.188,4.5,47100,66500,1989,0.205,0.547,0.008,0.018000000000000002,0.013000000000000001,0.05,0.046,0.006,0.0,0.021,0.036000000000000004,0.013000000000000001,0.001,0.001,0.002,0
941,0.041777778,0.188,4.5,47700,72500,1970,0.18600000000000003,0.54,0.025,0.231,0.02,0.024,0.066,0.005,0.001,0.059000000000000004,0.086,0.012,0.001,0.002,0.009000000000000001,0
942,0.041777778,0.188,4.5,57500,74000,1965,0.218,0.609,0.02,0.013999999999999999,0.008,0.005,0.027000000000000003,0.005,0.0,0.044000000000000004,0.10800000000000001,0.006,0.001,0.001,0.011000000000000001,0
943,0.041777778,0.188,4.5,57500,69000,1965,0.13699999999999998,0.63,0.016,0.005,0.004,0.001,0.024,0.006,0.0,0.045,0.057999999999999996,0.003,0.001,0.001,0.005,0
944,0.041777778,0.188,4.5,58000,68500,1969,0.183,0.46,0.006,0.147,0.005,0.039,0.077,0.021,0.0,0.102,0.276,0.017,0.001,0.001,0.006,0
945,0.041777778,0.188,4.5,58500,76500,1976,0.182,0.747,0.009000000000000001,0.006,0.004,0.001,0.012,0.004,0.001,0.008,0.008,0.001,0.002,0.001,0.004,0
946,0.041777778,0.188,4.5,59500,71500,1972,0.215,0.7859999999999999,0.025,0.005,0.008,0.003,0.013000000000000001,0.01,0.002,0.023,0.031,0.003,0.002,0.002,0.006,0
947,0.041777778,0.188,4.5,60500,72500,1962,0.27899999999999997,0.7090000000000001,0.035,0.005,0.008,0.001,0.033,0.012,0.0,0.045,0.096,0.009000000000000001,0.001,0.001,0.004,0
948,0.041777778,0.188,4.5,61000,71000,1965,0.27399999999999997,0.68,0.027000000000000003,0.005,0.005,0.001,0.017,0.004,0.0,0.036000000000000004,0.068,0.005,0.001,0.001,0.005,0
949,0.047,0.188,4.0,64000,77500,1981,0.217,0.563,0.016,0.012,0.004,0.02,0.07,0.02,0.001,0.057,0.128,0.008,0.002,0.002,0.006,0
950,0.05371428599999999,0.188,3.5,74500,84000,1992,0.196,0.85,0.003,0.225,0.016,0.039,0.027999999999999997,0.005,0.003,0.006999999999999999,0.016,0.003,0.004,0.002,0.003,0
951,0.021449275,0.185,8.625,54000,70000,1965,0.276,0.645,0.018000000000000002,0.006,0.003,0.005,0.011000000000000001,0.003,0.0,0.019,0.081,0.002,0.001,0.001,0.02,0
952,0.021449275,0.185,8.625,62500,77500,1965,0.26899999999999996,0.649,0.016,0.006,0.005,0.001,0.022000000000000002,0.003,0.0,0.011000000000000001,0.071,0.002,0.001,0.001,0.021,0
953,0.021449275,0.185,8.625,72000,83000,1965,0.26899999999999996,0.649,0.016,0.006,0.005,0.001,0.022000000000000002,0.003,0.0,0.011000000000000001,0.071,0.002,0.001,0.001,0.021,0
954,0.013490196000000001,0.172,12.75,53000,65000,1965,0.222,0.89,0.021,0.006,0.006,0.008,0.10300000000000001,0.012,0.0,0.023,0.027000000000000003,0.002,0.001,0.001,0.0,0
955,0.013490196000000001,0.172,12.75,59500,79500,1965,0.273,1.13,0.015,0.01,0.008,0.006,0.06,0.008,0.0,0.017,0.021,0.001,0.001,0.001,0.001,0
956,0.019942029,0.172,8.625,75000,89000,1993,0.059000000000000004,1.42,0.005,0.209,0.016,0.054000000000000006,0.068,0.039,0.005,0.125,0.395,0.019,0.019,0.069,0.013000000000000001,0
957,0.014511628,0.156,10.75,55500,82500,1977,0.254,1.25,0.024,0.016,0.006,0.005,0.032,0.005,0.001,0.021,0.028999999999999998,0.001,0.001,0.001,0.004,0
958,0.018086957,0.156,8.625,51500,66500,1971,0.258,0.68,0.023,0.009000000000000001,0.01,0.018000000000000002,0.031,0.01,0.002,0.049,0.11599999999999999,0.009000000000000001,0.002,0.002,0.01,0
959,0.018086957,0.156,8.625,52000,71000,1968,0.22,1.02,0.013000000000000001,0.006999999999999999,0.006999999999999999,0.0,0.028999999999999998,0.015,0.0,0.063,0.14,0.01,0.0,0.0,0.0,0
960,0.018086957,0.156,8.625,53500,80000,1968,0.24,1.14,0.019,0.26,0.015,0.043,0.055,0.006999999999999999,0.003,0.063,0.13,0.009000000000000001,0.004,0.003,0.012,0
961,0.018086957,0.156,8.625,55500,73000,1962,0.20600000000000002,1.11,0.017,0.057999999999999996,0.01,0.001,0.02,0.005,0.0,0.073,0.043,0.002,0.001,0.001,0.021,0
962,0.018086957,0.156,8.625,56000,80500,1966,0.29,1.18,0.022000000000000002,0.009000000000000001,0.011000000000000001,0.008,0.027000000000000003,0.011000000000000001,0.003,0.034,0.077,0.006,0.002,0.003,0.011000000000000001,0
963,0.018086957,0.156,8.625,56000,72500,1971,0.21100000000000002,0.649,0.018000000000000002,0.01,0.012,0.005,0.032,0.013000000000000001,0.001,0.057,0.13699999999999998,0.008,0.002,0.001,0.012,0
964,0.018086957,0.156,8.625,56500,74000,1962,0.22,1.18,0.018000000000000002,0.083,0.013000000000000001,0.001,0.003,0.006,0.0,0.07200000000000001,0.05,0.004,0.002,0.001,0.021,0
965,0.018086957,0.156,8.625,57000,76000,1962,0.22699999999999998,1.1,0.02,0.021,0.013000000000000001,0.002,0.026000000000000002,0.006,0.0,0.027999999999999997,0.055,0.004,0.001,0.001,0.004,0
966,0.018086957,0.156,8.625,60000,85000,1965,0.29100000000000004,1.25,0.019,0.015,0.009000000000000001,0.005,0.054000000000000006,0.024,0.043,0.081,0.076,0.006,0.001,0.001,0.01,0
967,0.018086957,0.156,8.625,60500,93000,1965,0.29100000000000004,1.25,0.019,0.015,0.009000000000000001,0.005,0.054000000000000006,0.024,0.043,0.081,0.076,0.006,0.001,0.001,0.01,0
968,0.018086957,0.156,8.625,60500,86000,1962,0.264,1.13,0.013000000000000001,0.016,0.012,0.002,0.024,0.005,0.0,0.013999999999999999,0.027999999999999997,0.001,0.001,0.001,0.003,0
969,0.018086957,0.156,8.625,61500,82000,1968,0.252,0.943,0.013000000000000001,0.009000000000000001,0.011000000000000001,0.006,0.046,0.015,0.002,0.054000000000000006,0.113,0.009000000000000001,0.002,0.002,0.011000000000000001,0
970,0.018086957,0.156,8.625,61500,82500,1969,0.27,1.21,0.027999999999999997,0.028999999999999998,0.013000000000000001,0.005,0.044000000000000004,0.006,0.001,0.013000000000000001,0.015,0.001,0.001,0.02,0.004,0
971,0.018086957,0.156,8.625,62000,75500,1969,0.255,1.08,0.016,0.015,0.012,0.006,0.027999999999999997,0.006999999999999999,0.002,0.011000000000000001,0.016,0.002,0.002,0.018000000000000002,0.006999999999999999,0
972,0.018086957,0.156,8.625,67000,86000,1962,0.20600000000000002,1.11,0.017,0.057999999999999996,0.01,0.001,0.02,0.005,0.0,0.073,0.043,0.002,0.001,0.001,0.021,0
973,0.018086957,0.156,8.625,68500,85000,1962,0.22,1.18,0.018000000000000002,0.083,0.013000000000000001,0.001,0.003,0.006,0.0,0.07200000000000001,0.05,0.004,0.002,0.001,0.021,0
974,0.018086957,0.156,8.625,69500,83000,1985,0.06,1.32,0.008,0.034,0.006999999999999999,0.055,0.027000000000000003,0.008,0.0,0.034,0.06,0.013999999999999999,0.001,0.08800000000000001,0.006,0
975,0.018086957,0.156,8.625,71500,90500,1962,0.264,1.13,0.013000000000000001,0.016,0.012,0.002,0.024,0.005,0.0,0.013999999999999999,0.027999999999999997,0.001,0.001,0.001,0.003,0
976,0.018086957,0.156,8.625,73000,87000,1962,0.22699999999999998,1.1,0.02,0.021,0.013000000000000001,0.002,0.026000000000000002,0.006,0.0,0.027999999999999997,0.055,0.004,0.001,0.001,0.004,0
977,0.018086957,0.156,8.625,76500,93500,1985,0.064,1.34,0.008,0.035,0.008,0.053,0.027000000000000003,0.008,0.0,0.034,0.061,0.015,0.001,0.092,0.006,0
978,0.0195,0.156,8.0,58500,76000,1973,0.22399999999999998,0.8190000000000001,0.012,0.011000000000000001,0.006,0.006999999999999999,0.027999999999999997,0.012,0.0,0.055,0.138,0.006,0.001,0.001,0.006,0
979,0.0195,0.156,8.0,63500,78500,1973,0.22399999999999998,0.8190000000000001,0.012,0.011000000000000001,0.006,0.006999999999999999,0.027999999999999997,0.012,0.0,0.055,0.138,0.006,0.001,0.001,0.006,0
980,0.02354717,0.156,6.625,49200,67500,1961,0.183,0.953,0.016,0.008,0.008,0.001,0.04,0.006,0.0,0.02,0.052000000000000005,0.005,0.001,0.001,0.003,0
981,0.02354717,0.156,6.625,51500,65000,1959,0.20199999999999999,0.46799999999999997,0.03,0.077,0.011000000000000001,0.002,0.011000000000000001,0.003,0.0,0.013000000000000001,0.057,0.003,0.001,0.001,0.003,0
982,0.02354717,0.156,6.625,52500,68000,1965,0.201,0.547,0.006999999999999999,0.016,0.008,0.005,0.035,0.006,0.0,0.009000000000000001,0.07400000000000001,0.001,0.001,0.001,0.022000000000000002,0
983,0.02354717,0.156,6.625,54000,69500,1963,0.20600000000000002,0.544,0.038,0.057,0.013999999999999999,0.005,0.027000000000000003,0.01,0.001,0.046,0.17800000000000002,0.013999999999999999,0.002,0.002,0.01,0
984,0.02354717,0.156,6.625,54500,74000,1970,0.282,0.584,0.018000000000000002,0.015,0.006999999999999999,0.006999999999999999,0.033,0.012,0.0,0.076,0.138,0.01,0.001,0.001,0.011000000000000001,0
985,0.02354717,0.156,6.625,54500,69000,1964,0.17800000000000002,0.5,0.017,0.013000000000000001,0.005,0.012,0.018000000000000002,0.009000000000000001,0.0,0.05,0.13699999999999998,0.006,0.001,0.001,0.011000000000000001,0
986,0.02354717,0.156,6.625,55000,71500,1964,0.21600000000000003,0.5429999999999999,0.024,0.011000000000000001,0.005,0.005,0.021,0.006,0.0,0.04,0.075,0.005,0.001,0.001,0.01,0
987,0.02354717,0.156,6.625,56000,72500,1964,0.237,0.5820000000000001,0.027000000000000003,0.057999999999999996,0.008,0.003,0.043,0.017,0.001,0.078,0.24600000000000002,0.025,0.002,0.002,0.011000000000000001,0
988,0.02354717,0.156,6.625,57500,75000,1979,0.14400000000000002,0.779,0.01,0.12300000000000001,0.02,0.040999999999999995,0.032,0.005,0.006999999999999999,0.018000000000000002,0.006,0.001,0.004,0.013999999999999999,0.004,0
989,0.02354717,0.156,6.625,57500,74500,1964,0.233,0.573,0.021,0.012,0.008,0.009000000000000001,0.037000000000000005,0.009000000000000001,0.0,0.053,0.14,0.006,0.001,0.001,0.011000000000000001,0
990,0.02354717,0.156,6.625,58000,74500,1964,0.23399999999999999,0.575,0.023,0.057999999999999996,0.006,0.003,0.04,0.017,0.001,0.077,0.29600000000000004,0.025,0.002,0.002,0.01,0
991,0.02354717,0.156,6.625,59000,73000,1961,0.183,0.953,0.016,0.008,0.008,0.001,0.04,0.006,0.0,0.02,0.052000000000000005,0.005,0.001,0.001,0.003,0
992,0.02354717,0.156,6.625,60500,75500,1962,0.23,0.532,0.02,0.049,0.01,0.006,0.021,0.01,0.001,0.054000000000000006,0.233,0.009000000000000001,0.002,0.003,0.011000000000000001,0
993,0.02354717,0.156,6.625,62000,79000,1968,0.221,0.7440000000000001,0.021,0.081,0.021,0.005,0.044000000000000004,0.013999999999999999,0.002,0.055999999999999994,0.11699999999999999,0.008,0.002,0.003,0.012,0
994,0.02354717,0.156,6.625,62500,79000,1968,0.248,0.662,0.015,0.013000000000000001,0.006,0.006,0.024,0.006999999999999999,0.0,0.046,0.087,0.005,0.001,0.001,0.008,0
995,0.02354717,0.156,6.625,70500,81000,1972,0.226,0.976,0.015,0.128,0.017,0.003,0.04,0.01,0.0,0.052000000000000005,0.1,0.006,0.002,0.001,0.008,0
996,0.026000000000000002,0.156,6.0,60500,72500,1966,0.21600000000000003,0.8109999999999999,0.02,0.016,0.006999999999999999,0.015,0.011000000000000001,0.004,0.0,0.009000000000000001,0.011000000000000001,0.001,0.002,0.001,0.001,0
997,0.034666667000000005,0.156,4.5,49500,69000,1964,0.28800000000000003,0.63,0.015,0.018000000000000002,0.005,0.004,0.026000000000000002,0.011000000000000001,0.001,0.01,0.006,0.001,0.002,0.002,0.005,0
998,0.044571429,0.156,3.5,52000,63000,1968,0.268,0.488,0.015,0.015,0.008,0.017,0.055999999999999994,0.009000000000000001,0.0,0.036000000000000004,0.062,0.004,0.002,0.001,0.006,0
999,0.064842105,0.154,2.375,45600,79000,1965,0.251,0.41,0.022000000000000002,0.03,0.008,0.006999999999999999,0.015,0.012,0.0,0.008,0.006999999999999999,0.0,0.006,0.001,0.004,0
1000,0.064842105,0.154,2.375,45600,79000,1965,0.215,0.74,0.021,0.005,0.006,0.001,0.015,0.002,0.0,0.021,0.025,0.003,0.001,0.001,0.005,0
1001,0.021283019,0.141,6.625,68500,79000,1968,0.209,0.9640000000000001,0.017,0.043,0.008,0.001,0.027999999999999997,0.006,0.0,0.019,0.07200000000000001,0.003,0.001,0.019,0.021,0
1002,0.031333333,0.141,4.5,57500,74500,1977,0.23800000000000002,0.838,0.013999999999999999,0.008,0.004,0.003,0.017,0.006999999999999999,0.002,0.025,0.052000000000000005,0.003,0.002,0.004,0.006999999999999999,0
1003,0.031333333,0.141,4.5,58500,77000,1977,0.23,0.851,0.013000000000000001,0.008,0.003,0.002,0.017,0.006999999999999999,0.002,0.024,0.05,0.003,0.002,0.004,0.006,0
1004,0.019320755,0.128,6.625,70400,89900,1980,0.26,0.7,0.018000000000000002,0.003,0.009000000000000001,0.001,0.013999999999999999,0.004,0.055,0.008,0.009000000000000001,0.0,0.002,0.003,0.0,0
1005,0.018867925,0.125,6.625,62500,82500,1981,0.187,0.723,0.013000000000000001,0.017,0.004,0.034,0.052000000000000005,0.024,0.049,0.065,0.10400000000000001,0.006,0.002,0.002,0.006,0
1006,0.018867925,0.125,6.625,66000,82000,1983,0.188,0.7440000000000001,0.016,0.017,0.004,0.045,0.055,0.025,0.052000000000000005,0.073,0.139,0.008,0.003,0.001,0.006,0
1007,0.018867925,0.125,6.625,68500,87500,1983,0.192,0.8270000000000001,0.019,0.02,0.006,0.064,0.134,0.027000000000000003,0.054000000000000006,0.081,0.131,0.006999999999999999,0.003,0.002,0.006,0
1008,0.018867925,0.125,6.625,68500,75500,1983,0.19699999999999998,0.742,0.016,0.015,0.004,0.037000000000000005,0.059000000000000004,0.021,0.05,0.055999999999999994,0.069,0.006999999999999999,0.002,0.001,0.005,0
1009,0.018867925,0.125,6.625,69200,84200,1983,0.18600000000000003,0.775,0.019,0.018000000000000002,0.004,0.06,0.075,0.023,0.054000000000000006,0.068,0.138,0.006999999999999999,0.003,0.001,0.006,0
1010,0.018867925,0.125,6.625,70000,77000,1983,0.195,0.745,0.015,0.015,0.003,0.037000000000000005,0.059000000000000004,0.021,0.05,0.055999999999999994,0.069,0.006,0.003,0.001,0.005,0
1011,0.018867925,0.125,6.625,70200,77800,1983,0.18,0.69,0.017,0.016,0.003,0.059000000000000004,0.057,0.027999999999999997,0.049,0.085,0.17600000000000002,0.009000000000000001,0.003,0.002,0.006999999999999999,0
1012,0.018867925,0.125,6.625,71700,82100,1983,0.18600000000000003,0.7659999999999999,0.018000000000000002,0.018000000000000002,0.004,0.06,0.075,0.023,0.053,0.068,0.13699999999999998,0.006999999999999999,0.003,0.002,0.006,0
1013,0.018867925,0.125,6.625,73100,89400,1983,0.19399999999999998,0.7609999999999999,0.021,0.025,0.003,0.057999999999999996,0.066,0.024,0.057,0.08199999999999999,0.22699999999999998,0.011000000000000001,0.003,0.002,0.006999999999999999,0
1014,0.018867925,0.125,6.625,77800,87100,1982,0.18,0.715,0.018000000000000002,0.018000000000000002,0.003,0.040999999999999995,0.094,0.025,0.042,0.087,0.153,0.008,0.001,0.001,0.005,0
1015,0.018867925,0.125,6.625,78000,87000,1982,0.17600000000000002,0.759,0.019,0.013000000000000001,0.005,0.054000000000000006,0.085,0.036000000000000004,0.051,0.094,0.139,0.006999999999999999,0.003,0.002,0.006999999999999999,0
1016,0.018867925,0.125,6.625,78200,87300,1983,0.185,0.725,0.016,0.017,0.004,0.031,0.087,0.03,0.051,0.107,0.145,0.008,0.003,0.002,0.006999999999999999,0
1017,0.018867925,0.125,6.625,82300,90900,1982,0.18100000000000002,0.763,0.017,0.021,0.004,0.042,0.059000000000000004,0.025,0.049,0.078,0.13699999999999998,0.006999999999999999,0.001,0.001,0.005,0
1018,0.0135,0.405,30.0,69800,87800,1976,0.171,0.12,0.023,0.023,0.006999999999999999,0.001,0.036000000000000004,0.015,0.044000000000000004,0.011000000000000001,0.009000000000000001,0.001,0.001,0.022000000000000002,0.001,0
1019,0.017666667,0.53,30.0,72000,91000,2015,0.068,0.156,0.002,0.28300000000000003,0.013999999999999999,0.034,0.016,0.008,0.06,0.034,0.009000000000000001,0.002,0.002,0.068,0.003,0
1020,0.021797101,0.188,8.625,48900,64300,1960,0.235,0.8009999999999999,0.027000000000000003,0.017,0.005,0.009000000000000001,0.018000000000000002,0.016,0.0,0.028999999999999998,0.19399999999999998,0.016,0.001,0.001,0.006,0
1021,0.043417853,0.375,8.637,50100,61700,1982,0.065,0.882,0.013000000000000001,0.019,0.012,0.042,0.019,0.004,0.0,0.009000000000000001,0.015,0.009000000000000001,0.001,0.032,0.0,0
1022,0.026093007,0.225,8.623,58600,71200,1982,0.09,0.741,0.013999999999999999,0.019,0.006999999999999999,0.055,0.015,0.004,0.0,0.008,0.02,0.006999999999999999,0.001,0.018000000000000002,0.0,0
1023,0.043478261,0.375,8.625,74500,82600,1982,0.062,0.907,0.013000000000000001,0.022000000000000002,0.009000000000000001,0.057999999999999996,0.019,0.005,0.0,0.008,0.018000000000000002,0.011000000000000001,0.001,0.035,0.0,0
1024,0.025977037999999997,0.22399999999999998,8.623,60200,73000,1982,0.094,0.753,0.013999999999999999,0.02,0.006999999999999999,0.055,0.016,0.004,0.0,0.008,0.021,0.006,0.001,0.018000000000000002,0.0,0
1025,0.043689883,0.377,8.629,73400,86600,1982,0.061,1.0070000000000001,0.01,0.021,0.009000000000000001,0.044000000000000004,0.016,0.005,0.0,0.009000000000000001,0.013000000000000001,0.005,0.001,0.038,0.0,0
1026,0.017488372,0.188,10.75,56800,79200,1970,0.165,0.9329999999999999,0.013999999999999999,0.026000000000000002,0.009000000000000001,0.001,0.04,0.008,0.0,0.025,0.04,0.002,0.001,0.034,0.003,0
1027,0.017488372,0.188,10.75,62800,78300,1970,0.192,0.927,0.02,0.027999999999999997,0.03,0.004,0.047,0.012,0.0,0.04,0.037000000000000005,0.003,0.001,0.033,0.003,0
1028,0.0156,0.312,20.0,50300,75700,1958,0.256,1.04,0.023,0.023,0.009000000000000001,0.002,0.015,0.08,0.0,0.006999999999999999,0.008,0.0,0.005,0.001,0.003,0
1029,0.0156,0.312,20.0,44400,68900,1958,0.24,0.57,0.027000000000000003,0.040999999999999995,0.006999999999999999,0.004,0.015,0.004,0.0,0.006999999999999999,0.01,0.001,0.009000000000000001,0.001,0.002,0
1030,0.032,0.344,10.75,48500,65000,1955,0.20800000000000002,0.693,0.018000000000000002,0.005,0.004,0.001,0.011000000000000001,0.003,0.0,0.011000000000000001,0.017,0.001,0.0,0.001,0.003,0
1031,0.021797101,0.188,8.625,57500,76700,1962,0.27399999999999997,0.99,0.012,0.01,0.006999999999999999,0.005,0.013000000000000001,0.008,0.0,0.012,0.091,0.008,0.001,0.001,0.027999999999999997,0
1032,0.065207547,0.43200000000000005,6.625,50700,80100,1970,0.262,0.813,0.013000000000000001,0.19899999999999998,0.011000000000000001,0.005,0.026000000000000002,0.008,0.0,0.013000000000000001,0.008,0.002,0.001,0.001,0.0,0
1033,0.074888889,0.337,4.5,40600,71000,1970,0.19,0.795,0.013000000000000001,0.021,0.005,0.017,0.016,0.013000000000000001,0.0,0.005,0.004,0.0,0.001,0.001,0.0,0
1034,0.04226415099999999,0.28,6.625,39400,61000,1970,0.19699999999999998,0.665,0.040999999999999995,0.293,0.018000000000000002,0.019,0.068,0.019,0.0,0.139,0.182,0.024,0.002,0.001,0.013999999999999999,0
1035,0.052666667,0.237,4.5,42500,65900,1970,0.21,0.655,0.021,0.061,0.006999999999999999,0.021,0.105,0.021,0.0,0.024,0.033,0.002,0.002,0.001,0.002,0
1036,0.015625,0.25,16.0,48600,65700,1970,0.209,0.9259999999999999,0.016,0.011000000000000001,0.006999999999999999,0.001,0.036000000000000004,0.006,0.0,0.019,0.033,0.002,0.001,0.001,0.002,0
1037,0.017488372,0.188,10.75,50000,69100,1963,0.237,0.7509999999999999,0.02,0.08,0.01,0.002,0.025,0.004,0.0,0.053,0.040999999999999995,0.002,0.001,0.001,0.015,0
1038,0.019117104,0.207,10.828,71000,82000,1992,0.09,1.15,0.01,0.013999999999999999,0.013000000000000001,0.026000000000000002,0.027999999999999997,0.006,0.0,0.011000000000000001,0.011000000000000001,0.0,0.001,0.04,0.001,0
1039,0.019486516000000002,0.21100000000000002,10.828,65500,79500,1992,0.084,1.09,0.009000000000000001,0.013999999999999999,0.013000000000000001,0.031,0.03,0.008,0.0,0.013000000000000001,0.011000000000000001,0.002,0.001,0.04,0.001,0
1040,0.014127925,0.28300000000000003,20.03125,68000,84000,1982,0.079,1.01,0.017,0.024,0.006,0.042,0.025,0.006999999999999999,0.0,0.017,0.028999999999999998,0.001,0.001,0.06,0.002,0
1041,0.0172,0.344,20.0,64000,81500,1982,0.066,0.97,0.013000000000000001,0.032,0.005,0.052000000000000005,0.024,0.006999999999999999,0.0,0.017,0.025,0.001,0.001,0.07400000000000001,0.001,0
1042,0.019607843,0.25,12.75,48600,67400,1954,0.235,0.7390000000000001,0.017,0.008,0.006999999999999999,0.001,0.024,0.006,0.0,0.034,0.064,0.01,0.001,0.001,0.003,0
1043,0.019607843,0.25,12.75,50000,65700,1954,0.239,0.768,0.019,0.006,0.006999999999999999,0.001,0.021,0.005,0.0,0.031,0.034,0.003,0.001,0.001,0.003,0
1044,0.032115942,0.27699999999999997,8.625,57900,78000,1950,0.122,0.41200000000000003,0.022000000000000002,0.18600000000000003,0.07200000000000001,0.013999999999999999,0.006,0.002,0.0,0.005,0.01,0.0,0.001,0.001,0.001,0
1045,0.032115942,0.27699999999999997,8.625,60700,82300,1950,0.185,0.465,0.03,0.24,0.09300000000000001,0.033,0.006999999999999999,0.004,0.0,0.004,0.011000000000000001,0.001,0.001,0.001,0.001,0
1046,0.041507246,0.358,8.625,69400,74400,1979,0.07400000000000001,0.946,0.009000000000000001,0.141,0.017,0.01,0.025,0.008,0.0,0.022000000000000002,0.008,0.002,0.001,0.011000000000000001,0.0,0
1047,0.017333333,0.312,18.0,55500,82000,1949,0.27899999999999997,0.83,0.031,0.109,0.01,0.001,0.03,0.006999999999999999,0.0,0.062,0.225,0.040999999999999995,0.001,0.001,0.008,0
1048,0.017333333,0.312,18.0,55000,73000,1950,0.254,0.63,0.022000000000000002,0.077,0.009000000000000001,0.006,0.033,0.009000000000000001,0.0,0.067,0.154,0.026000000000000002,0.001,0.001,0.008,0
1049,0.015615385,0.406,26.0,60000,81500,1998,0.073,0.87,0.003,0.209,0.006999999999999999,0.04,0.023,0.005,0.0,0.013000000000000001,0.024,0.01,0.018000000000000002,0.022000000000000002,0.0,0
1050,0.0203,0.406,20.0,60500,75500,1998,0.057,1.3,0.002,0.297,0.013999999999999999,0.039,0.012,0.004,0.008,0.005,0.005,0.001,0.013999999999999999,0.025,0.0,0
1051,0.021797101,0.188,8.625,52000,69500,1970,0.2,0.67,0.01,0.01,0.005,0.013999999999999999,0.008,0.003,0.0,0.013000000000000001,0.075,0.003,0.001,0.001,0.024,0
1052,0.028985507,0.25,8.625,51000,62500,1970,0.223,0.6,0.019,0.013999999999999999,0.012,0.003,0.042,0.01,0.0,0.054000000000000006,0.094,0.005,0.001,0.001,0.008,0
1053,0.032115942,0.27699999999999997,8.625,65000,72500,1980,0.107,0.92,0.005,0.011000000000000001,0.008,0.013000000000000001,0.033,0.005,0.0,0.011000000000000001,0.006999999999999999,0.0,0.001,0.018000000000000002,0.001,0
1054,0.037333332999999996,0.322,8.625,69000,75000,1980,0.059000000000000004,1.07,0.004,0.252,0.019,0.038,0.018000000000000002,0.004,0.0,0.009000000000000001,0.015,0.001,0.002,0.02,0.001,0
1055,0.032115942,0.27699999999999997,8.625,62000,70000,1990,0.102,0.92,0.008,0.013999999999999999,0.011000000000000001,0.021,0.018000000000000002,0.005,0.0,0.008,0.006999999999999999,0.005,0.001,0.017,0.002,0
1056,0.037333332999999996,0.322,8.625,65000,70000,1990,0.047,0.092,0.006,0.20800000000000002,0.008,0.042,0.022000000000000002,0.006,0.0,0.01,0.022000000000000002,0.001,0.002,0.022000000000000002,0.0,0
1057,0.037333332999999996,0.322,8.625,66000,72000,1990,0.039,1.19,0.003,0.18899999999999997,0.013000000000000001,0.025,0.028999999999999998,0.013000000000000001,0.0,0.040999999999999995,0.081,0.005,0.01,0.033,0.002,0
1058,0.037333332999999996,0.322,8.625,68500,76000,1990,0.033,1.15,0.002,0.205,0.013000000000000001,0.023,0.047,0.015,0.0,0.046,0.13,0.009000000000000001,0.011000000000000001,0.034,0.004,0
1059,0.037333332999999996,0.322,8.625,71000,76000,1990,0.051,1.24,0.006,0.205,0.01,0.040999999999999995,0.017,0.005,0.0,0.004,0.004,0.001,0.002,0.027999999999999997,0.0,0
1060,0.028985507,0.25,8.625,61500,73500,1990,0.055999999999999994,1.0,0.005,0.22,0.006,0.040999999999999995,0.004,0.013000000000000001,0.0,0.004,0.004,0.0,0.002,0.023,0.0,0
1061,0.037333332999999996,0.322,8.625,66000,72500,1990,0.073,1.01,0.002,0.237,0.01,0.037000000000000005,0.005,0.008,0.0,0.005,0.005,0.001,0.003,0.018000000000000002,0.001,0
1062,0.029019153,0.25,8.615,64800,87800,1947,0.272,0.978,0.02,0.031,0.017,0.019,0.009000000000000001,0.003,0.0,0.006,0.013000000000000001,0.001,0.001,0.001,0.001,0
1063,0.029019153,0.25,8.615,66600,88600,1947,0.251,0.8270000000000001,0.023,0.027999999999999997,0.013000000000000001,0.013000000000000001,0.011000000000000001,0.003,0.0,0.009000000000000001,0.012,0.001,0.001,0.001,0.002,0
1064,0.029019153,0.25,8.615,51600,73600,1947,0.228,0.8809999999999999,0.03,0.021,0.019,0.004,0.012,0.006,0.0,0.011000000000000001,0.17,0.001,0.001,0.001,0.002,0
1065,0.029019153,0.25,8.615,50600,75000,1947,0.24,0.873,0.025,0.027000000000000003,0.021,0.013999999999999999,0.01,0.004,0.0,0.006999999999999999,0.011000000000000001,0.001,0.001,0.001,0.001,0
1066,0.019462292,0.312,16.031,57000,73500,1957,0.24,0.763,0.026000000000000002,0.044000000000000004,0.028999999999999998,0.001,0.019,0.008,0.0,0.039,0.115,0.01,0.001,0.001,0.008,0
1067,0.015625,0.25,16.0,53300,66000,1957,0.228,0.696,0.023,0.057999999999999996,0.012,0.001,0.023,0.006999999999999999,0.0,0.042,0.113,0.01,0.0,0.001,0.01,0
1068,0.019462292,0.312,16.031,58500,76000,1957,0.27899999999999997,0.774,0.037000000000000005,0.040999999999999995,0.036000000000000004,0.001,0.027000000000000003,0.006999999999999999,0.0,0.036000000000000004,0.10300000000000001,0.009000000000000001,0.001,0.001,0.008,0
1069,0.015594785,0.25,16.031,48500,65000,1957,0.198,0.7140000000000001,0.019,0.067,0.016,0.001,0.043,0.006999999999999999,0.0,0.039,0.10300000000000001,0.019,0.0,0.001,0.011000000000000001,0
1070,0.015594785,0.25,16.031,50000,65500,1957,0.214,0.708,0.027000000000000003,0.057999999999999996,0.018000000000000002,0.001,0.034,0.006999999999999999,0.0,0.044000000000000004,0.132,0.012,0.0,0.001,0.01,0
1071,0.028627097999999997,0.191,6.672000000000001,63000,75500,1954,0.198,0.633,0.021,0.01,0.02,0.001,0.085,0.012,0.0,0.085,0.319,0.02,0.002,0.001,0.006999999999999999,0
1072,0.028327337999999997,0.18899999999999997,6.672000000000001,59000,71000,1954,0.16699999999999998,0.6679999999999999,0.026000000000000002,0.008,0.01,0.001,0.081,0.012,0.0,0.079,0.385,0.27,0.001,0.001,0.006999999999999999,0
1073,0.027428057999999998,0.183,6.672000000000001,56500,70000,1954,0.209,0.495,0.025,0.032,0.004,0.001,0.052000000000000005,0.016,0.0,0.08900000000000001,0.249,0.021,0.0,0.001,0.006999999999999999,0
1074,0.027043268999999998,0.18,6.656000000000001,53500,66000,1954,0.201,0.624,0.022000000000000002,0.006,0.005,0.001,0.052000000000000005,0.01,0.0,0.07,0.342,0.03,0.001,0.001,0.006999999999999999,0
1075,0.028327337999999997,0.18899999999999997,6.672000000000001,55000,67500,1954,0.179,0.6859999999999999,0.028999999999999998,0.042,0.005,0.009000000000000001,0.042,0.009000000000000001,0.0,0.071,0.212,0.018000000000000002,0.0014,0.001,0.006999999999999999,0
1076,0.027428057999999998,0.183,6.672000000000001,58500,72500,1954,0.16399999999999998,0.6609999999999999,0.023,0.006999999999999999,0.009000000000000001,0.001,0.079,0.001,0.0,0.077,0.375,0.024,0.001,0.001,0.006999999999999999,0
1077,0.029156698999999998,0.195,6.688,65500,81500,1954,0.188,0.655,0.026000000000000002,0.008,0.022000000000000002,0.001,0.086,0.001,0.0,0.086,0.321,0.021,0.001,0.001,0.006999999999999999,0
1078,0.028110048,0.188,6.688,59000,69000,1954,0.22,0.499,0.027999999999999997,0.034,0.004,0.001,0.08800000000000001,0.006999999999999999,0.0,0.08800000000000001,0.24600000000000002,0.02,0.001,0.001,0.006999999999999999,0
1079,0.040829839,0.185,4.531000000000001,63000,67500,2000,0.05,0.965,0.006,0.18100000000000002,0.006999999999999999,0.035,0.02,0.005,0.0,0.004,0.006,0.009000000000000001,0.002,0.021,0.0,0
1080,0.041050541,0.18600000000000003,4.531000000000001,69500,75500,2000,0.068,0.945,0.006,0.26899999999999996,0.016,0.024,0.02,0.013999999999999999,0.0,0.068,0.129,0.005,0.025,0.012,0.005,0
1081,0.023463023,0.158,6.734,54500,66500,1969,0.132,0.8959999999999999,0.018000000000000002,0.147,0.024,0.002,0.012,0.004,0.0,0.006999999999999999,0.01,0.001,0.001,0.001,0.003,0
1082,0.0195,0.312,16.0,57800,75400,1952,0.259,0.9790000000000001,0.032,0.006999999999999999,0.018000000000000002,0.009000000000000001,0.028999999999999998,0.006,0.0,0.021,0.037000000000000005,0.004,0.001,0.001,0.003,0
1083,0.0195,0.312,16.0,59800,76600,1952,0.254,0.965,0.027000000000000003,0.008,0.017,0.015,0.027999999999999997,0.006,0.0,0.021,0.037000000000000005,0.004,0.001,0.001,0.003,0
1084,0.046666667,0.28,6.0,54400,80200,1983,0.226,0.758,0.005,0.261,0.006999999999999999,0.021,0.063,0.02,0.0,0.083,0.16399999999999998,0.01,0.002,0.001,0.005,0
1085,0.05925,0.237,4.0,56200,85100,1983,0.254,0.9520000000000001,0.009000000000000001,0.24600000000000002,0.008,0.03,0.027999999999999997,0.011000000000000001,0.0,0.006999999999999999,0.012,0.001,0.002,0.001,0.0,0
