Repository: tmacleod/datasets

File: reza_pipegrader_db_TRAIN.csv (part 5 of 9)
ID,Yield,Tensile,Elongation,C,Mn,S,P,Ni,Cu,Nb,Vintage,Grade_Name
3210,63445.48866,87821.04243,25.40257389,0.252854941,1.328286673,0.02653407,0.006605579,0.172725137,0.154930453,0.034139547,1978.656225,X60
1385,46427.90686,76594.00304,27.17124405,0.21898789,0.918855514,0.022926374,0.004371743,0.030177778,0.169397285,0.00876468,1945.407109,X42
3641,76291.23848,86945.0088,21.52819142,0.034385716,1.358030869,0.008590487,0.014123702,0.050419521,0.056900658,0.038161997,1998.01001,X65
2715,77408.00842,96379.7781,27.389131,0.142501667,0.445392658,0.004418585,0.011525102,0.041929954,0.062134808,0.028493708,1951.55254,X56
1786,48988.95698,73539.44376,28.89497466,0.24284608,0.855565775,0.027813037,0.058317228,0.067711443,0.410686196,0.002015707,1958.376989,X46
696,46375.14457,71616.05559,36.21670691,0.264183775,0.499189964,0.021761134,0.001812816,0.097847174,0.087971739,0.00288342,1986,Grade B
2398,77041.70743,101015.3948,25.20793868,0.231084925,1.119405261,0.012899675,0.01167943,0.063341297,0.096434724,0.01400622,1951.467504,X56
30,34464.017,46224.73495,38.42396042,0.071111991,0.538123001,0.023810374,0.010816856,0.035038522,0.028386025,0.000896064,1954,Grade A
4121,80911.99068,93976.79754,33.18560664,0.060735809,1.273003501,0.003915123,0.011582903,0.037518014,0.174860742,0.026335092,2007.151409,X70
3601,71424.07311,95653.98895,27.23062636,0.122948727,1.246426247,0.020290349,0.007918217,0.002825252,0.083412897,0.034493448,1996.312682,X65
143,34195.97769,58436.70812,33.54791647,0.094626976,0.212869975,0.009643326,0.020966905,0.02027769,0.045998754,0.001663347,1947.030993,Grade A
4195,78732.0079,99850.63134,30.82263074,0.067192405,0.978246978,0.004671959,0.015409802,0.010739277,0.212165869,0.044291079,2006.815809,X70
440,34890.25408,54823.12695,44.00439223,0.112749627,0.072426559,0.026411381,0.024187322,0.024888078,0.032000559,0.000605339,1951.822986,Grade A
2452,77101.16055,96795.17993,25.66156732,0.219515596,0.905864862,0.014909049,0.016816776,0.043843527,0.104828912,0.021994537,1953.464999,X56
690,49848.59612,65728.53704,40.59241138,0.197422505,0.48992022,0.012457093,0.003791962,0.097178199,0.039407931,0.001546612,1969,Grade B
3838,81584.86218,95076.16381,28.25573078,0.052544689,1.299238784,0.004854218,0.014456609,0.002716663,0.199384596,0.052513774,2014.47934,X70
2139,57000,76000,30.3,0.227,1.1,0.02,0.013,0.028,0.055,0.001,1973,X52
701,51677.70973,62500.98957,35.44597584,0.120565833,0.733867703,0.024351026,0.001060396,0.08806379,0.067594125,0.000631155,1950,Grade B
195,36179.14747,60611.29178,52.46979741,0.002191794,0.486892914,0.028980419,0.010762096,0.018904925,0.077812565,0.002027885,1944.044925,Grade A
952,52587.69946,76434.80964,24.3578072,0.217304749,0.607811633,0.009619466,0.038239013,0.111970432,0.116741344,0.001159582,1973.675272,Grade B
765,44154.82692,76113.31695,46.82396655,0.212475903,0.334850657,0.022590289,8.22E-05,0.09412476,0.070343329,0.001172228,1942.07276,Grade B
202,35652.44295,55864.04243,30.80354606,0.176377104,0.129620398,0.02561883,0.02282061,0.011446321,0.019598364,0.001092394,1947.698279,Grade A
97,35320.48215,55128.80133,43.24396032,0.016365535,0.123391897,0.02130077,0.007648093,0.015599102,0.027034422,0.001277209,1951,Grade A
3191,61016.82109,103052.0274,23.1755122,0.199185626,1.123446386,0.014073364,0.00895095,0.357328803,0.115464903,0.007296841,1981.116343,X60
2010,43200,79500,36,0.272,1.1,0.018,0.015,0.027,0.038,0.003,1968,X52
3250,71531.15716,108613.7973,31.42349801,0.192070465,1.066184118,0.020514105,0.004143977,0.073829999,0.061022017,0.005339205,1966.86037,X60
4024,81856.97123,97151.30297,34.22448163,0.077554136,1.377546791,0.003490757,0.018896326,0.031816459,0.017916622,0.038527634,2013.678736,X70
1578,59803.47716,73285.34256,25.85730113,0.190457311,0.680743497,0.028010441,0.041569236,0.013239699,0.073016746,0.001733992,1951,X46
4052,78853.23855,87710.53965,31.56754,0.053094901,1.347038487,0.004442468,0.016491062,0.023701861,0.315085628,0.083248564,2006.672019,X70
3690,72250.60437,86578.39234,26.42190739,0.079853246,0.934155078,0.017645464,0.013429982,0.04969175,0.149035471,0.049056985,2008.126604,X65
1349,63970.4242,78067.74925,47.71744682,0.228049146,0.640912242,0.014870837,0.010834116,0.060808409,0.152895655,0.00357853,1990.128337,X42
1485,49200,60000,34.9,0.143,0.592,0.029,0.009,0.046,0.174,0.003,1952,X46
922,40897.42192,74297.57965,31.995909,0.24912612,0.716769143,0.011146473,0.038218311,0.034651155,0.020700558,0.001061436,1977.082777,Grade B
2202,60000,81500,28.5,0.073,0.87,0.003,0.007,0.013,0.024,0.022,1982,X52
1077,59000,75500,37.6,0.185,1.07,0.007,0.005,0.013,0.024,0.001,2005,X42
504,47900,68500,36,0.233,0.389,0.01,0.005,0.038,0.042,0,1942,Grade B
1723,52914.21357,67317.04933,29.79587585,0.253491264,0.701407128,0.024206105,0.031498513,0.003897425,0.127237129,0.000347173,1960,X46
790,43360.82269,61857.75135,36.45175104,0.211652269,0.397769855,0.015468181,0.026517058,0.066929353,0.016336479,0.003315154,1928.252747,Grade B
660,51661.43916,64251.49737,31.7211645,0.249248888,0.564198779,0.025549523,0.012838882,0.087848486,0.036023712,0.001853653,1941,Grade B
3530,68724.89737,89769.08078,29.08670855,0.133723433,0.944069436,0.005193195,0.016543727,0.027046602,0.054181007,0.04310751,1989.871528,X65
3590,69650.4174,87707.00712,29.48537684,0.174007333,1.122900357,0.00945571,0.002495732,0.043780746,0.092986301,0.017528627,1968.698119,X65
537,36700,69500,43.5,0.247,0.74,0.017,0.011,0.023,0.018,0.001,1952,Grade B
2594,77374.31284,123061.9846,22.12592796,0.151141101,0.584280997,0.011254398,0.019774355,0.038400142,0.11022525,0.044644543,1957.707787,X56
1966,56000,76000,30,0.27,0.89,0.022,0.011,0.013,0.02,0.002,1966,X52
2093,61500,81500,31.2,0.018,1.17,0.012,0.008,0.016,0.008,0.001,1968,X52
1572,59337.37745,64553.45489,27.10727989,0.19495815,0.607358373,0.019256984,0.031784566,0.019662829,0.103136295,0.00187715,1973,X46
3181,69461.48567,94633.2432,26.920222,0.166428832,1.258153686,0.014183648,0.008235031,0.259921475,0.149138605,0.003996677,1973.750707,X60
2782,76657.17833,115917.9234,20.07246257,0.217726451,1.043220994,0.003630537,0.012216559,0.140527061,0.071299339,0.023768575,1951.820734,X56
1647,49298.27735,68291.16354,23.39253126,0.222954327,0.765679141,0.013943591,0.038820397,0.042082302,0.262513293,0.00012076,1947,X46
3607,73933.99511,90002.67055,24.64086727,0.141486171,1.370842441,0.009649475,0.019127389,0.040104121,0.00447945,0.037907338,1980.03954,X65
1808,55466.63862,80314.18736,26.36000009,0.223276007,0.692945858,0.02549364,0.044116462,0.01203743,0.288681395,0.001210867,1959.24114,X46
509,49100,63000,37,0.184,0.536,0.025,0.008,0.094,0.167,0.003,1968,Grade B
2438,77253.19962,90932.92078,26.83669829,0.200556962,1.020329175,0.01720203,0.009761341,0.052187782,0.103433413,0.025600284,1952.383311,X56
1473,55000,80500,25,0.28,0.872,0.017,0.006,0.014,0.29,0.001,1958,X46
36,30872.0821,52568.29096,28.93218596,0.100561671,0.358176992,0.023069435,0.013831518,0.017294929,0.012976545,0.001054849,1946,Grade A
3660,69960.40555,75599.87287,15.02216333,0.161479965,1.332059193,1.85E-06,0.015739725,0.028512629,0.033461117,0.057487067,1978.106424,X65
1410,61696.46149,75418.30104,41.08753064,0.236367488,0.668794817,0.013530953,0.010535661,0.038995466,0.108594459,0.002113751,1970.471725,X42
3604,71667.6482,86138.49113,29.66323463,0.099816945,0.91434955,0.010349618,0.008839039,0.029749758,0.007140299,0.059033581,2001.442938,X65
39,35953.48987,60543.69928,22.07293891,0.057699693,0.202075841,0.019565038,0.003223165,0.011042328,0.009301739,0.001147513,1943,Grade A
1653,60032.06908,76531.57826,23.89772592,0.231034247,0.698025249,0.022355934,0.030758337,0.037834457,0.283003467,0.002731771,1951,X46
2127,57000,72000,32.6,0.243,0.968,0.026,0.01,0.013,0.023,0.001,1981,X52
1962,60100,82000,26,0.28,1.08,0.015,0.008,0.022,0.035,0.002,1949,X52
2588,77263.13935,107733.5775,26.60816477,0.265708931,0.976918458,0.022285676,0.014520541,0.057529918,0.004676574,0.004215763,1956.435623,X56
2567,77391.43752,103446.446,22.36001778,0.231762769,0.060898419,0.024050017,0.011885201,0.065248167,0.108772646,0.004205034,1952.147601,X56
1270,57280.7432,67083.29593,20.38032557,0.224474307,0.654505991,0.020977009,0.007962314,0.027135498,0.045696307,0.000283625,1960,X42
1491,49600,69500,33.2,0.191,1.29,0.03,0.009,0.075,0.22,0.003,1961,X46
354,35220.47818,61647.33727,26.92638697,0.037612047,0.320518509,0.025254057,0.023758874,0.043325502,0.03183561,0.000871972,1948.860591,Grade A
2545,77503.55519,97480.75795,22.78342361,0.196243361,0.276544953,0.019244663,0.015793366,0.013675256,0.046573723,0.035034267,1954.527368,X56
3080,62390.43964,75937.35832,34.99128745,0.135959879,1.030100407,0.015110253,0.011006733,0.323183683,0.037373297,0.01780501,1968,X60
196,31711.59805,54996.33142,31.49091281,0.013470069,0.378650236,0.023106621,0.002299114,0.014981852,0.111659165,0.001636131,1948.531471,Grade A
1739,58499.60702,75079.81965,29.83462567,0.235756354,0.90130069,0.007783229,0.041556151,0.058573779,0.201428667,0.00235364,1952,X46
3716,76437.38785,85483.7244,21.5267073,0.20567692,1.1802143,0.010720077,0.018566187,0.000944963,0.039602621,0.063624926,1982.286713,X65
456,33045.68444,49366.94943,35.28199824,0.180793621,0.252401411,0.017201435,0.010459341,0.007087029,0.012390905,0.0003835,1943.887653,Grade A
17,35380.79389,46041.06099,17.89200717,0.154224768,0.259136209,0.015750336,0.000998807,0.009471449,0.076206613,0.000456789,1953,Grade A
1120,50300,75700,32.4,0.256,1.04,0.023,0.009,0.007,0.008,0.001,1958,X42
3002,64546.45629,98959.11823,35.46323406,0.142606719,1.333962827,0.022551867,0.007937984,0.012748675,0.098484061,0.016753023,1976,X60
271,32812.84663,51931.30204,27.77652461,0.091704127,0.279616245,0.016921384,0.004639572,0.036253958,0.070529026,0.002101395,1949.08863,Grade A
2740,76609.00293,105875.7499,26.22438497,0.227032767,1.358460385,0.01604985,0.002404826,0.046925144,0.135191193,0.019101453,1948.154917,X56
2002,58500,66000,39,0.071,0.995,0.008,0.011,0.009,0.016,0.017,1968,X52
3129,62106.71493,101651.5361,26.05240474,0.245664943,1.235952836,0.021745346,0.007686963,0.051817406,0.00793521,0.047592184,1990.346533,X60
1034,52000,78500,30.1,0.249,1.06,0.025,0.016,0.012,0.011,0.002,1952,X42
2331,65651.04279,93655.23786,24.13749495,0.2326093,1.234060821,0.01436727,0.020528176,0.130515849,0.069855942,0.008747833,1959.694141,X52
3042,61715.11464,90345.87788,33.91816775,0.18194323,1.048939782,0.008732035,0.007419285,0.304286298,0.024422085,0.014863028,1981,X60
93,31827.38762,55732.32003,30.84487844,0.154703624,0.112347438,0.013618601,0.019887319,0.020367065,0.095968294,0.000746536,1949,Grade A
3501,75582.95393,86795.45461,21.12653588,0.216862734,0.974514857,0.005331967,0.006043919,0.032427333,0.022484275,0.034470518,1996.796506,X65
3968,81070.03593,96969.55703,31.70923509,0.07540643,1.144263524,0.004007921,0.016016645,0.021979858,0.195746934,0.073662599,2011.391725,X70
801,40226.71133,62332.17739,30.98210551,0.162671575,0.916182342,0.013463224,0.043381152,0.02948821,0.044417608,0.001761707,1963.381494,Grade B
2840,77171.35353,108004.1737,26.36035021,0.193477704,1.366855988,0.031575274,0.0157384,0.103802085,0.060678957,0.02213566,1954.233452,X56
2058,57500,74500,29.5,0.206,0.796,0.027,0.014,0.061,0.114,0.002,1961,X52
516,48700,76000,27,0.227,0.795,0.024,0.012,0.027,0.025,0.001,1962,Grade B
2637,77083.57996,103827.1377,26.00723475,0.141838602,0.238952733,0.007724488,0.02282679,0.116295577,0.17266232,0.028300995,1950.078768,X56
3566,72638.80635,88422.14872,25.49420905,0.133933251,1.40101678,0.005762028,0.005838445,0.003212363,0.024616511,0.058174212,1990.498157,X65
794,41254.52629,65625.59529,30.40931864,0.218359235,0.391781052,0.025984822,0.005640521,0.001895253,0.054719715,0.002557844,1962.330976,Grade B
3004,62002.5975,89284.59481,31.08376086,0.136923558,1.261062499,0.020852973,0.011070422,0.184669346,0.091865483,0.019172147,1980,X60
2465,76864.44236,93523.5303,25.15138755,0.204101658,1.014523193,0.022036542,0.016730486,0.06390404,0.076386993,0.01791754,1952.385016,X56
1149,55481,69483,28.9,0.246,0.792,0.024,0.008,0.023,0.059,0.001,1966,X42
3579,73058.17143,85652.7473,29.88410073,0.198060466,1.044362598,0.006061552,0.013538358,0.047892468,0.034317377,0.045027962,1983.551133,X65
970,45800,70500,30,0.24,0.73,0.026,0.013,0.023,0.12,0,1953,X42
12,35539.53712,44851.94979,42.17406144,0.096758833,0.602202189,0.013404166,0.016315071,0.010979859,0.087029488,0.000972529,1946,Grade A
4214,80997.12246,96462.94879,30.76353325,0.008160466,1.471149128,0.004082063,0.014821651,0.105944379,0.289020369,0.077165395,2006.060329,X70
179,35389.90577,52282.26044,32.84187136,0.079246941,0.587729943,0.019468933,0.005745587,0.000870424,0.101822909,1.40E-05,1945.966268,Grade A
2614,77580.84939,112734.8701,23.77159162,0.242237049,0.613006868,0.014272303,0.022263865,0.047268856,0.086999764,0.015798538,1949.262438,X56
3236,72847.34963,82635.12377,26.76098383,0.15391704,0.949852236,0.010097527,0.007726277,0.300367613,0.172409871,0.010877045,1968.27761,X60
3328,87000,98500,28.4,0.042,1.58,0.003,0.011,0.048,0.132,0.051,2006,X65
253,33599.92165,52974.00641,48.49449976,0.090313722,0.484439386,0.018803115,0.016448253,0.026807776,0.091068356,0.001067732,1944.941692,Grade A
1721,59663.14354,78299.94943,23.35370183,0.276705564,0.932699036,0.018807509,0.044942019,0.067364533,0.038899817,0.001174145,1960,X46
4116,81147.4174,88058.81701,28.37733572,0.063530721,1.552405371,0.002575229,0.007821227,0.052364,0.088301099,0.05275161,2010.429558,X70
860,45546.96002,62944.47477,30.68315815,0.25734258,1.009295427,0.020011018,0.004186863,0.11101133,0.041829962,0.001834484,1976.693009,Grade B
2585,77302.69291,94077.86497,23.80348372,0.130509813,0.497618567,0.010167208,0.009084903,0.063930652,0.074820511,0.009932707,1956.527451,X56
2701,77732.08259,123911.7579,26.22642908,0.084842101,0.681117004,0.009458527,0.000552849,0.034243824,0.048561385,0.014664466,1940.807005,X56
2501,76972.73416,95952.73425,25.27092328,0.21184981,1.09725173,0.016714839,0.014564198,0.07035633,0.09494023,0.022752256,1953.369556,X56
2604,76783.9165,85912.47827,25.1414507,0.235842021,1.355318711,0.010004012,0.004545843,0.037715494,0.039279822,0.014064581,1951.949103,X56
1319,44680.61488,80363.70601,21.14600379,0.277443964,0.778555536,0.019260177,0.023586785,0.074964063,0.276845703,0.003606794,1971.955017,X42
4130,82322.94701,95596.3524,29.98597162,0.062047528,1.574373529,0.00261731,0.008117729,0.061189756,0.202178814,0.055926803,2005.971419,X70
1394,44504.08441,75186.16831,34.09530208,0.208947326,1.14685029,0.022153854,0.022603243,0.020727161,0.253698413,0.004862251,1976.892764,X42
3688,71585.57484,92054.05418,22.90893016,0.174451073,1.611019012,0.017113386,0.01999699,0.010855862,0.061085189,0.059627522,2005.386907,X65
1363,61168.62057,68555.07777,31.55880708,0.193483333,0.388948777,0.016677199,0.019409626,0.054934438,0.100892879,0.001748559,1996.125152,X42
3737,70271.20281,84249.64025,29.95883123,0.094908927,1.641246732,0.011641481,0.017240318,0.020184456,0.023721577,0.057582186,2000.185152,X65
1014,43100,69500,36.9,0.221,0.805,0.019,0.007,0.006,0.01,0.001,1948,X42
954,44472.43372,68252.78497,36.99746281,0.211742216,0.915103916,0.017230685,0.000597164,0.067668188,0.07569948,0.00218235,1928.70607,Grade B
3295,71779.02379,108305.3762,24.83018281,0.173326979,1.214676478,0.013207758,0.006389343,0.244213526,0.03542948,0.002863718,1989.615872,X60
3820,80530.2856,92259.58725,28.94069695,0.046386736,1.134491195,0.003184326,0.014350454,0.078734179,0.117948039,0.079210727,2008.380261,X70
3029,74398.12417,94408.40263,32.69763928,0.254925395,1.337125758,0.022180841,0.006319269,0.365556315,0.170611036,0.009367235,1967,X60
2421,76699.17934,102814.2189,24.63538603,0.212957205,1.153107569,0.020808133,0.013207519,0.058187546,0.094104119,0.016569302,1952.395196,X56
1875,54212.14262,70591.12254,24.11985842,0.255964645,0.880785924,0.019732262,0.037817533,0.048868326,0.312122414,0.000819808,1962.181226,X46
4098,80643.69984,86999.03592,28.03754598,0.025623163,1.166856533,0.002769158,0.01314879,0.093398845,0.276732391,0.068725438,2012.027679,X70
356,34207.20146,58804.71276,9.979457413,0.041889794,0.610889905,0.01533793,0.012200988,0.025122093,0.071907282,0.000451771,1950.616118,Grade A
1652,55531.69669,79073.28084,25.1388863,0.22842487,0.708798414,0.019432056,0.060113353,0.003987692,0.149811834,0.00226643,1952,X46
1437,62156.36654,72744.41369,46.65455224,0.249765801,1.159271609,0.026696033,0.015038022,0.015920467,0.201817821,0.003676991,1961.933951,X42
2675,76781.54761,100956.2968,13.504391,0.255004281,1.086052097,0.007436821,0.01267881,0.094851016,0.158582553,0.007993208,1951.722175,X56
1217,59519.1449,66142.73329,23.02307708,0.146798407,0.716262975,0.017535085,0.004620645,0.035247306,0.120362326,0.000365904,1943,X42
682,37380.99977,74870.28663,32.36663562,0.218299617,0.597202276,0.013893174,0.010048621,0.00061218,0.007959355,0.001623995,1960,Grade B
3437,73397.37374,88901.93453,29.93650214,0.09109887,1.018869644,0.008677835,0.015857763,0.000334835,0.005453513,0.027449632,2001.744149,X65
1584,50627.46866,73943.37622,29.41997537,0.234283996,0.729742609,0.024033244,0.029132062,0.019072436,0.23314786,0.000667819,1957,X46
2880,60800,89000,27,0.18,1.32,0.016,0.014,0.02,0.03,0.01,1968,X60
2140,60500,86000,33.1,0.264,1.13,0.013,0.012,0.014,0.028,0.001,1967,X52
4031,79112.36649,88311.46659,30.98923572,0.022901066,0.86958143,0.00202176,0.011460597,0.051791477,0.217592475,0.091719317,2011.064099,X70
2018,59000,74000,22,0.233,0.98,0.022,0.013,0.031,0.093,0.001,1957,X52
113,34766.78731,56671.05693,34.39842627,0.020325747,0.455479783,0.014159789,0.004765206,0.024522317,0.105276114,0.001210137,1953,Grade A
951,45492.30369,76520.8989,29.8867645,0.210224299,0.728334638,0.017436342,0.016437307,0.038726827,0.036955264,0.000630356,1934.475106,Grade B
2732,76776.86284,100884.5348,28.4486393,0.250244556,0.987650771,0.015219478,0.019046468,0.067175901,0.122585617,0.0346024,1952.429795,X56
2268,55683.61737,89603.89924,28.19662113,0.207978076,1.229159148,0.017618368,0.007949037,0.009806962,0.27517216,0.007963238,1955,X52
3235,73919.47187,92773.1983,28.40059071,0.146181027,0.921983694,0.020155041,0.010330185,0.176505358,0.041756676,0.01094705,1990.045152,X60
3231,76225.61798,94296.60373,24.69755338,0.127905185,0.816845309,0.016873538,0.004021905,0.298773749,0.165371097,0.017289917,1970.007598,X60
157,36991.4032,54501.42127,35.52453587,0.028545014,0.589660032,0.02618088,0.017667204,0.049225436,0.020544958,0.001736931,1939.930239,Grade A
1248,52809.12066,67696.74141,27.6519368,0.242075063,0.985584186,0.012974255,0.008826358,0.065361754,0.041912297,0.005581989,1942,X42
2175,61500,80700,30.6,0.202,1.15,0.019,0.015,0.032,0.038,0.001,1948,X52
1191,53598,72346,27.8,0.234,0.936,0.019,0.014,0.067,0.048,0.001,1948,X42
750,44915.39005,72745.07558,36.80506445,0.217702005,0.643988535,0.02498739,0.024642793,0.028898004,0.016624061,0.002960104,1938.706128,Grade B
2242,64252.11888,81779.21855,28.54651674,0.198513643,1.291737003,0.0009941,0.019264959,0.040406163,0.118269923,0.027401843,1955,X52
1405,60001.23873,67581.7077,43.00784153,0.202167568,0.96452718,0.021085083,0.006836159,0.036350137,0.175211284,0.002811348,1977.904888,X42
3239,61074.87576,93398.96379,32.49701953,0.213711964,1.30549844,0.01536524,0.013231769,0.246176386,0.114300623,0.032205548,1966.26817,X60
3668,73354.68286,86072.76085,24.33142324,0.057944168,1.523479965,0.018376874,0.016084374,0.046613005,0.098785639,0.05403138,1993.236124,X65
1690,56088.84186,73476.79153,31.05437182,0.262621831,0.688147365,0.018483097,0.050605796,0.005164719,0.244341533,0.002387836,1962,X46
1949,58500,83000,23.3,0.24,1.18,0.022,0.013,0.073,0.1,0.004,1948,X52
3005,73416.66277,79802.66726,36.10679743,0.226373133,0.959607824,0.01660615,0.005240171,0.313317663,0.103013855,0.011982592,1977,X60
1613,49701.63192,71819.90164,25.23461331,0.2080045,0.649400601,0.029154634,0.004545712,0.074899674,0.285158684,0.000433396,1954,X46
336,34700.21174,56518.68094,32.00227038,0.055646488,0.439249669,0.027181179,0.004845439,0.02452966,0.056380436,0.000270804,1947.551128,Grade A
3940,78109.53343,92689.02804,25.59428255,0.051714634,1.144164465,0.002135264,0.010689107,0.009824681,0.258915457,0.039090011,2016.548145,X70
3061,62505.19072,88754.74254,23.14277994,0.237203805,1.305158985,0.020297181,0.013407351,0.329006691,0.144894618,0.000185057,1966,X60
4047,81067.82073,95904.33553,33.36612688,0.056379038,1.424986124,0.004021492,0.011795735,0.047269491,0.268657813,0.049893263,2013.632076,X70
1119,60200,73000,28.2,0.094,0.753,0.014,0.007,0.008,0.021,0.018,1982,X42
3845,81635.83653,97203.71873,31.38326614,0.034169862,0.975904258,0.00273194,0.011749768,0.073770156,0.259053619,0.053720099,2015.033274,X70
1179,57400,69400,31.5,0.21,0.602,0.029,0.005,0.074,0.225,0.001,1970,X42
129,34281.12635,59815.66667,26.0894335,0.07788227,0.508192612,0.01942912,0.009271998,0.019296855,0.068152632,0.000851425,1949,Grade A
3549,73669.24055,92008.93808,24.09770178,0.084185641,1.539830912,0.001596405,0.014562423,0.005789927,0.002592421,0.059046751,1984.938718,X65
3843,79813.94232,87387.62456,34.56922973,0.01890216,1.369740782,0.003417926,0.014833983,0.037262711,0.080025458,0.059761136,2008.219126,X70
3538,74795.76709,91034.32942,21.92873384,0.14455465,1.348973948,0.022305665,0.019393368,0.011299114,0.015646027,0.033059759,1992.985814,X65
1815,50579.30677,76322.5625,22.63441942,0.227002332,0.758869363,0.01978953,0.04283909,0.040846286,0.331164743,0.002039637,1966.668802,X46
821,42641.9302,77621.64669,37.307917,0.252379502,0.046169136,0.024410569,0.009076084,0.121272087,0.016655682,0.002618574,1949.364379,Grade B
836,51427.86301,75215.69859,40.3859428,0.254390231,0.513702276,0.018379758,0.045319972,0.086047203,0.063688897,0.002273028,1977.86352,Grade B
643,43115.02663,69266.39471,35.67844282,0.186479876,0.493005721,0.019281267,0.024207013,0.109111134,0.036764501,0.00010399,1989,Grade B
4110,78871.00541,93034.38458,29.6627052,0.07028143,1.551994241,0.004115733,0.013504987,0.007154158,0.176908049,0.072508795,2011.618179,X70
2847,77166.15422,103186.1328,25.81651497,0.18820766,0.67263532,0.021068322,0.01018278,0.061782355,0.154419849,0.026707691,1958.097845,X56
1859,47019.26693,78089.79108,32.44160847,0.187961767,0.792099257,0.021205123,0.044372445,0.014226695,0.326015408,0.0014516,1961.711467,X46
4086,81096.31797,97039.31701,30.33322061,0.054562384,1.117411807,0.005706204,0.0144163,0.011848586,0.214714079,0.043193021,2013.789057,X70
2484,77248.50029,105954.9245,25.28264792,0.229326557,1.100941369,0.023027654,0.013196954,0.066574221,0.131919852,0.023711267,1953.155297,X56
2862,65000,89500,28.6,0.245,1.31,0.024,0.011,0.03,0.024,0.014,1983,X60
1981,54500,71000,33,0.191,0.85,0.019,0.008,0.016,0.033,0.028,1970,X52
2067,62000,78500,30.4,0.251,1.03,0.012,0.012,0.015,0.009,0.017,1968,X52
4181,78264.25542,91398.82339,28.71384605,0.080178948,1.307107019,0.002537368,0.016077395,0.084858431,0.218879998,0.079980912,2011.468094,X70
607,60700,82300,29,0.185,0.465,0.03,0.093,0.004,0.011,0.001,1950,Grade B
148,36999.22946,55791.82652,31.19106165,0.023572253,0.576351816,0.023421883,0.008271557,0.022474277,0.097870916,0.001778564,1953.708962,Grade A
1718,60007.4357,73494.21424,33.36684231,0.253484161,0.911622118,0.020934253,0.039612718,0.060967547,0.265967716,0.003240637,1960,X46
1094,45100,71500,39.6,0.245,0.542,0.014,0.009,0.021,0.003,0.001,1979,X42
3534,70540.60615,79719.01931,24.34992276,0.072986898,1.640264307,0.003110862,0.010121562,0.044476831,0.150034229,0.051431473,1975.591102,X65
612,44000,63000,35.1,0.105,0.401,0.028,0.019,0.057,0.131,0.001,1990,Grade B
2697,76895.01382,141100.6764,21.24897573,0.197203818,1.197595538,0.019967964,0.009226691,0.030253433,0.135531231,0.052431887,1957.45571,X56
822,54428.98888,63836.28391,30.83108721,0.202156642,0.508090859,0.019893523,0.04560433,0.062116469,0.044144648,0.001889522,1976.70011,Grade B
3094,75671.7238,87117.98269,21.70366816,0.251689502,0.934636318,0.011786033,0.014252407,0.321115191,0.090063558,0.003619829,1990.01905,X60
2596,76960.47845,121565.6477,20.79735113,0.172851931,0.490899945,0.0157266,0.011340673,0.017173208,0.16720925,0.03344243,1950.600138,X56
3458,73915.11994,86086.15931,26.90786114,0.12824753,0.881472147,0.023480743,0.012283567,0.033239935,0.098731305,0.051122428,1965.129118,X65
2302,66555.67089,91667.4486,31.97824368,0.25613924,1.0951524,0.010420031,0.027553737,0.058504406,0.02229985,0.023128644,1976.988446,X52
1825,50265.13268,77717.8417,23.99678404,0.255840346,0.730621101,0.025044913,0.066533889,0.018193596,0.367228852,0.001809319,1958.383806,X46
108,33775.58812,54227.78218,36.58654754,0.09875954,0.547153346,0.015407668,0.007580766,0.02751026,0.031038458,0.001557492,1954,Grade A
240,35024.61666,51710.18704,31.29897861,0.064968974,0.341849352,0.017321962,0.023221063,0.046804583,0.096623524,0.001514389,1948.408261,Grade A
3910,83415.72406,98460.6989,31.94608272,0.033636447,0.822974579,0.002565744,0.019347146,0.133168139,0.148218106,0.073092413,2008.716637,X70
2813,76829.78497,98336.59784,22.02542086,0.220179215,0.84279656,0.01319783,0.012949831,0.038956147,0.111098004,0.028154324,1955.419791,X56
2625,76842.66116,99310.4152,25.54009595,0.233468852,1.091267376,0.018085783,0.001444971,0.050022452,0.055799965,0.000889974,1951.530556,X56
749,42148.39145,70703.43996,31.37023317,0.202135133,0.868932531,0.018226194,0.01366999,0.011332265,0.072795264,0.000384396,1989.257326,Grade B
109,35151.76556,43148.29716,29.32967061,0.026203897,0.643817485,0.010963264,0.017106213,0.023536022,0.115054043,0.001140825,1946,Grade A
2744,77165.89353,140838.9091,25.00697841,0.178929864,0.304415126,0.008795443,0.003033016,0.001200509,0.115056929,0.036345635,1953.78882,X56
2929,69665.74268,84510.80411,33.35834662,0.218823154,0.92419861,0.012779253,0.001504289,0.074499171,0.072027421,0.016747828,1989,X60
491,68500,82000,27.5,0.17,0.52,0.017,0.005,0.059,0.013,0,1973,Grade B
232,35719.42359,55463.17672,25.17986405,0.089985732,0.591956852,0.025840813,0.015388676,0.032086818,0.116360666,0.000698591,1950.999424,Grade A
968,34514.3452,73979.87161,34.45163072,0.267237965,0.73471139,0.018428681,0.013312207,0.032983715,0.132707124,0.001633406,1977.248838,Grade B
2247,62058.56804,89560.56589,30.64902359,0.251066454,1.036833126,0.014355978,0.019730758,0.041485625,0.024588264,0.00137017,1957,X52
2238,64406.77253,71872.44512,32.29637588,0.187621776,1.042342589,0.001193713,0.018093909,0.09086328,0.345743059,0.003163584,1970,X52
2707,77318.14852,139764.7672,18.31966361,0.165421674,0.294036338,0.006997555,0.021933914,0.06877911,0.127017118,0.066560709,1947.848533,X56
2991,66086.37966,103416.3337,28.560688,0.228254211,0.906453191,0.013369535,0.00899924,0.223752782,0.140209889,0.025706464,1987,X60
2814,77041.37783,109241.4936,24.37589736,0.232572219,1.229858355,0.020232468,0.017926287,0.010919822,0.090426189,0.024312884,1954.841107,X56
3636,69779.40568,87578.27034,24.40711157,0.151462185,1.343415391,0.017658635,0.016162996,0.032899493,0.100990994,0.027860051,2000.427664,X65
673,49319.89534,75275.84504,36.35303067,0.232087377,0.473941006,0.027392648,0.032484871,0.118007357,0.025130202,0.000737203,1974,Grade B
4152,82197.20302,88965.48331,31.45068288,0.070660739,1.406800592,0.00356164,0.01221235,0.058441669,0.012019366,0.085927769,2010.470668,X70
4123,78994.28946,90060.88468,29.57067278,0.034887301,1.414603833,0.004382602,0.014922651,0.044728329,0.170970128,0.066062504,2005.038362,X70
4060,79283.33673,95162.42793,32.25611566,0.042657847,1.371055596,0.002936661,0.011267249,0.049825783,0.254015129,0.051444876,2008.303853,X70
3414,73360.23584,85982.06715,34.69107844,0.078586429,0.946069323,0.022391256,0.015644742,0.015717277,0.068958128,0.051972989,2013.615619,X65
2520,77505.53017,108558.4799,25.76013032,0.225715325,1.158163181,0.021549021,0.010919135,0.035939969,0.11732381,0.006052778,1952.7979,X56
2457,77485.84001,95641.66391,22.06620095,0.211372695,0.906648169,0.01938858,0.014973148,0.052654126,0.097886104,0.014224847,1952.098542,X56
3440,72136.01241,83829.82579,25.58196988,0.027464483,0.770520844,0.00445936,0.000420532,0.000278499,0.067743204,0.075308543,1992.672852,X65
2505,77069.14298,86592.54479,23.22462068,0.202265517,0.531417665,0.024744868,0.02032428,0.086170632,0.116928453,0.017068344,1953.454264,X56
368,35718.41309,51942.3424,28.46068214,0.083167671,0.619084874,0.021486043,0.007294287,0.025406478,0.049540157,0.000490873,1948.41903,Grade A
1092,52000,64500,30.5,0.186,0.7,0.012,0.005,0.029,0.031,0.001,1973,X42
1282,58532.21775,72680.49157,38.62461329,0.224326272,0.730867052,0.021794371,0.010874651,0.036232991,0.1152732,0.000835186,1962,X42
3201,66118.0031,88049.38338,29.0195146,0.165065257,1.44858817,0.017579048,0.00703908,0.185880904,0.06155044,0.011077155,1992.089821,X60
2312,65706.28429,94003.39099,24.15966432,0.261767937,1.186994695,0.011578251,0.026313521,0.008230347,0.020939292,0.011458778,1965.445045,X52
1995,59500,70500,29,0.182,0.81,0.021,0.011,0.026,0.04,0.03,1968,X52
3034,65531.10633,81303.91111,32.88574015,0.098983375,1.231933365,0.011676718,0.009669132,0.204798491,0.08508779,0.012256489,1974,X60
4133,78405.71486,98559.18167,32.89030818,0.084687403,1.221652771,0.001710298,0.016487849,0.114460262,0.092775802,0.078226241,2009.085114,X70
2539,77516.06654,95203.4465,23.17824376,0.111076354,0.754433544,0.016605896,0.016209562,0.08784937,0.153354288,0.024052566,1949.885444,X56
2911,66887.28881,88466.08866,24.52372368,0.171265654,1.281138306,0.018825683,0.007672148,0.051777115,0.096265934,0.027906551,1981,X60
1027,46200,69000,36.1,0.239,0.814,0.028,0.023,0.039,0.046,0.002,1955,X42
3130,73663.3616,92443.45752,32.99760523,0.155004546,0.919474124,0.017539629,0.009332941,0.133105865,0.070725388,5.85E-05,1982.629116,X60
553,39100,64000,44.4,0.185,0.462,0.014,0.004,0.006,0.009,0.001,1947,Grade B
581,42200,63500,41.2,0.218,0.392,0.022,0.006,0.007,0.009,0.001,1951,Grade B
1794,56225.54937,79106.6264,27.6216404,0.18579396,0.813348138,0.020150241,0.063131514,0.050861462,0.291407983,0.001239734,1973.65862,X46
1957,55800,82600,28,0.27,1.08,0.025,0.013,0.031,0.04,0.003,1972,X52
1366,62206.78864,79550.15421,26.03693493,0.214356505,0.327049563,0.008512786,0.012836038,0.047523037,0.082602474,0.002397044,1949.438815,X42
4080,83549.71283,89943.93319,33.64089656,0.024749195,1.449970757,0.003585216,0.014489562,0.087251623,0.204746768,0.043982296,2012.331886,X70
2320,56444.07139,85496.38085,34.96738912,0.174410458,1.101675773,0.020039874,0.013263951,0.00025722,0.114455267,0.025117197,1949.735849,X52
618,41000,60500,39.7,0.163,0.64,0.012,0.006,0.008,0.018,0.001,1983,Grade B
283,32488.47736,56551.72866,25.30725343,0.05862156,0.062958082,0.021531723,0.002833348,0.024483708,0.046715932,0.000771383,1946.571166,Grade A
3565,72161.54737,88785.17852,29.35266185,0.168360941,1.595364781,0.016227897,0.01979436,0.030471471,0.114028702,0.062106739,1995.767966,X65
2261,58362.17217,82197.04792,25.45658954,0.26843053,1.396401808,0.028904592,0.021039695,0.155202273,0.061723585,0.012836623,1974,X52
1632,52355.96686,73239.18243,30.30266648,0.274153794,0.925978516,0.022830555,0.046617352,0.049385317,0.135077947,0.000795529,1965,X46
517,52500,66000,28,0.207,0.64,0.02,0.007,0.056,0.093,0.006,1962,Grade B
1112,54000,73000,31.4,0.237,0.592,0.018,0.005,0.014,0.068,0.001,1965,X42
342,35401.23068,53463.35429,36.39518057,0.085677495,0.552908436,0.029733492,0.016943411,0.029082435,0.066225051,0.00084361,1943.927033,Grade A
1974,61500,79500,25,0.18,0.931,0.016,0.006,0.029,0.045,0.038,1954,X52
2674,77645.25267,126834.6258,21.93533699,0.115620469,0.718028405,0.011136911,0.027687289,0.018823221,0.009309368,0.048574211,1952.747358,X56
473,35747.68348,51480.0374,27.94866971,0.132071128,0.260961988,0.019737481,0.023700875,0.004708522,0.124982569,0.001936384,1943.233237,Grade A
380,36757.03648,51878.54872,59.49670235,0.166310548,0.502179252,0.021937936,0.019196767,0.015749023,0.052261571,0.001744953,1943.383617,Grade A
2743,77193.54847,115639.0613,23.59766305,0.204228404,1.060308153,0.01527161,0.012817573,0.043057169,0.048819549,0.007271721,1948.416979,X56
1402,46177.93659,69126.1042,30.52023556,0.165998551,0.7972236,0.019719446,0.000884802,0.033322098,0.262625204,0.001940713,1972.959977,X42
3197,71586.52632,80939.03852,31.38064603,0.199700197,1.02062741,0.011425945,0.006698179,0.014252177,0.182552953,0.004717979,1975.716747,X60
1800,56673.16661,71010.40005,20.88470851,0.264468148,0.776821254,0.024878513,0.06416811,0.074955866,0.253976483,0.002013199,1966.62485,X46
1542,50950,69436,37.7,0.217,1.26,0.01,0.009,0.014,0.049,0.001,1974,X46
1413,57119.90676,76481.2103,36.61927885,0.242207353,0.943819264,0.014734527,0.009106514,0.004666394,0.1652872,0.007717282,1988.060483,X42
3379,70917.11202,83882.65805,33.59629206,0.223566434,1.393309821,0.018019625,0.014078771,0.012203167,0.05416958,0.060426079,1988.74269,X65
3056,65817.13928,87364.18874,27.40695538,0.204987073,1.419765895,0.009112416,0.007925638,0.124030853,0.057519844,0.023944301,1989,X60
2989,66834.07834,89989.44193,23.39863299,0.219499316,1.309063303,0.011557882,0.008865629,0.114061152,0.070863545,0.002617872,1979,X60
70,36088.23091,49122.80471,14.98835633,0.090467217,0.413332982,0.026570459,0.021925191,0.011816597,0.047431539,0.000758707,1953,Grade A
116,33758.7922,46794.53337,37.5545749,0.021892018,0.417460945,0.012011157,0.011257056,0.02409372,0.104667016,0.000543233,1954,Grade A
133,35977.8548,39521.1253,25.76201961,0.136547741,0.662021327,0.020436745,0.005917324,0.026331916,0.035803258,0.001377489,1952,Grade A
3813,81269.94026,89091.97571,29.68218952,0.062948762,1.372948302,0.001932974,0.01598076,0.002422297,0.259759961,0.065419586,2017.8753,X70
24,32629.90964,53265.1307,43.34783327,0.077838533,0.899559934,0.024995736,0.003555816,0.014401024,0.038185591,8.32E-05,1948,Grade A
1651,55568.75089,79378.21063,23.55114177,0.227169211,0.794769541,0.019187424,0.050689642,0.02056378,0.235974423,0.000677269,1953,X46
2693,76914.35371,97811.71171,28.00020112,0.246507252,0.643358867,0.013832609,0.003505499,0.011270571,0.02576348,0.035112857,1947.382856,X56
2783,77339.8453,92204.89974,21.92929567,0.188147617,1.000987802,0.022518178,0.016240463,0.070752149,0.048915361,0.029139649,1948.907251,X56
3349,70855.73241,89702.21481,32.2743792,0.060409805,1.106673524,0.006752639,0.012382689,0.058973119,0.056705228,0.046605818,1992.58295,X65
2015,57500,81000,36,0.243,1.06,0.015,0.012,0.079,0.162,0.003,1968,X52
2616,76849.69812,102385.2555,22.16345966,0.236574867,0.453835549,0.011882715,0.02530855,0.078763689,0.058109346,0.024700187,1952.250562,X56
1887,53314.88779,67501.26771,19.21779797,0.25408724,0.859761492,0.016357697,0.059751473,0.026794444,0.388056815,0.002130328,1948.27932,X46
2337,54472.53481,85080.6293,36.87424819,0.246308974,1.25030564,0.022344606,0.02352884,0.11342715,0.055605672,0.015303091,1958.197358,X52
2555,77076.78115,103231.6386,28.41553209,0.123859041,0.273499309,0.012239097,0.013542309,0.040911644,0.130457897,0.010641022,1945.648242,X56
2564,76930.50928,115971.1858,20.99656177,0.164898762,1.090263692,0.023759071,0.010183795,0.065226663,0.026353414,0.003252544,1948.262286,X56
1606,60221.78894,80414.46684,31.09255059,0.177860762,0.738074452,0.024157577,0.052919283,0.053106252,0.085328031,0.001254629,1967,X46
815,43519.23865,69906.20004,30.25404017,0.220644668,0.149585385,0.017188027,0.004258156,0.065249719,0.031821927,0.002855689,1954.161081,Grade B
4094,81444.8286,90732.81146,31.0473156,0.068592275,1.605751434,0.002950046,0.008194834,0.048831025,0.239764041,0.068638454,2012.402599,X70
1693,56718.08589,71525.09303,29.6577435,0.262976169,0.746847272,0.028089158,0.046066853,0.027798605,0.263010128,0.002652817,1953,X46
608,64800,87800,25,0.272,0.978,0.02,0.017,0.006,0.013,0.001,1947,Grade B
4217,81583.37265,92090.24421,32.19729469,0.035494837,1.329908088,0.002241341,0.011366638,0.055300493,0.031382025,0.06117503,2014.045737,X70
3392,69740.80712,87748.18949,29.23188953,0.121508979,1.135957829,0.000619577,0.013259187,0.037093624,0.111362525,0.062526783,2005.30911,X65
4145,81441.80536,95429.92257,30.76514794,0.036212181,1.030867149,0.002850769,0.016065475,0.05674505,0.03157737,0.04078175,2008.26971,X70
686,41879.56023,73276.39853,33.00114081,0.21100383,0.766696186,0.020244817,0.01164265,0.168423636,0.08865492,0.000807846,1980,Grade B
1530,52100,69100,31.7,0.223,0.571,0.015,0.005,0.074,0.107,0.001,1960,X46
1382,49049.26524,77209.39987,33.47373076,0.200028566,0.652925632,0.021351932,0.009471843,0.012052465,0.255845515,0.007712994,1987.598235,X42
2723,77353.65721,107723.5934,12.67029537,0.114621663,0.911369484,0.015847339,0.013433358,0.014044706,0.052928866,0.044235719,1947.874405,X56
4097,85209.94469,95489.14494,34.09133892,0.089816768,1.241699517,0.002430809,0.008502923,0.076973658,0.205275684,0.065511709,2011.601547,X70
3887,83999.97446,93083.87214,32.47508517,0.062511983,1.243634807,0.003948992,0.014685253,0.110712077,0.139199878,0.065227694,2008.375527,X70
3341,72540.05774,89948.63294,38.10600474,0.013288527,0.857782654,0.006739799,0.00801354,0.015349326,0.038410516,0.055764134,1998.527091,X65
2759,76775.90821,98660.36638,28.3700714,0.211347227,0.671210395,0.020790839,0.007235717,0.096618928,0.127891067,0.018557677,1951.316629,X56
647,54199.16581,75161.91712,40.49430909,0.096171068,0.897158162,0.015384938,0.027488468,0.11142441,0.003829134,0.001335421,1961,Grade B
1749,53703.76005,77530.66944,21.9893579,0.229184315,0.735438224,0.029821841,0.056710047,0.072480533,0.275888223,0.001427938,1957,X46
1902,52870.64643,75265.27186,29.16632715,0.201745761,0.834568496,0.011076036,0.047952945,0.011942498,0.261910038,0.000297149,1960.641114,X46
400,33490.47435,44590.42219,19.76602346,0.038740409,0.826048182,0.014865221,0.013979487,0.020380079,0.156713177,0.000859751,1951.597746,Grade A
562,66000,82000,11.4,0.227,0.69,0.016,0.008,0.007,0.009,0.001,1966,Grade B
3216,67850.02098,79285.64947,25.4849521,0.20211734,1.333162908,0.021824713,0.010987256,0.347565111,0.09620773,0.004722083,1999.260291,X60
4203,79943.06471,90419.49028,30.43057499,0.073438622,1.526220031,0.001599515,0.014352741,0.084659482,0.16053136,0.074792606,2009.869106,X70
1868,51181.39638,65361.8556,24.71884699,0.23365436,0.687817253,0.017394318,0.051277174,0.051951249,0.297271423,0.001116712,1956.275865,X46
896,40215.7683,73077.45249,33.21500195,0.25779573,0.702420443,0.014735711,0.002039408,0.020684504,0.043621968,0.000384946,1954.643797,Grade B
2982,63842.13955,83775.01394,28.20649171,0.240520544,0.964968342,0.012257791,0.010369758,0.151840957,0.053546364,0.033042778,1967,X60
1748,54346.96155,76929.67775,30.95170147,0.278420983,0.828461558,0.027110812,0.036687842,0.014677169,0.244813989,0.001925913,1974,X46
2706,77367.53305,116652.0933,17.51111464,0.086635147,0.428412024,0.035724111,0.014088036,0.089080815,0.202255618,0.026084012,1949.076268,X56
1315,60495.507,76309.081,43.60896485,0.185828622,0.849058276,0.003297152,0.004066096,0.07127969,0.190275925,0.002162388,1938.539138,X42
3180,66092.07899,95811.73256,20.93204783,0.154145721,0.675182147,0.012934261,0.018171869,0.22153188,0.167676403,0.035720735,1975.918898,X60
1240,49665.6883,72298.6591,27.31336979,0.265179569,0.983378622,0.01557755,0.009067691,0.052828778,0.048526401,0.001576567,1958,X42
602,52500,66200,25.6,0.213,0.636,0.014,0.006,0.014,0.01,0.001,1957,Grade B
3621,70885.4543,94291.94429,22.46904004,0.170208599,1.322126748,0.001641773,0.023486871,0.05316195,0.051087115,0.047997145,1985.547142,X65
3507,69530.29901,91152.80543,22.36101557,0.225672044,1.160076866,0.00619665,0.013349858,0.026203205,0.062190838,0.038088962,1986.453621,X65
2243,64812.43376,82717.20834,28.78728338,0.229236207,0.991892128,0.021089304,0.032923435,0.042330006,0.11156421,0.003496478,1977,X52
662,45572.29321,75020.43156,26.93789308,0.18672457,0.4389204,0.011100397,0.028096554,0.074538866,0.062198698,0.001871051,1930,Grade B
322,37351.49669,55629.16232,15.62328058,0.08044042,0.457876731,0.014204393,0.007857183,0.010810023,0.066741566,0.001578857,1951.303604,Grade A
3632,71562.31471,86019.32282,29.81327784,0.179534696,1.282781361,0.00783644,0.011241523,0.036976112,0.071818807,0.055269174,1999.773448,X65
