Repository: tmacleod/datasets

File: reza_pipegrader_db_TRAIN.csv (part 6 of 9)
ID,Yield,Tensile,Elongation,C,Mn,S,P,Ni,Cu,Nb,Vintage,Grade_Name
68,33740.90373,53762.27227,59.72057458,0.032539216,0.195743433,0.028740513,0.011177266,0.018518331,0.041542157,0.001043026,1945,Grade A
1583,58637.50063,75143.15276,30.41329062,0.213668981,0.821878524,0.026327837,0.054215444,0.030337534,0.104006556,0.001338337,1956,X46
3438,69372.53926,86426.37192,34.68201761,0.088297588,1.293067189,0.008995333,0.003886161,0.004525417,0.014303069,0.033424254,1975.270515,X65
1377,60445.44023,73500.11423,40.19752067,0.203816359,0.91594576,0.02183894,0.015291524,0.037448896,0.125931544,0.006223099,1939.910382,X42
3404,72186.41558,81483.94605,23.54740612,0.059228932,1.514473288,0.005422679,0.003736969,0.03567025,0.064473903,0.057322842,2000.063685,X65
3255,63323.53288,86776.94514,29.68811015,0.198835957,0.9822395,0.017056781,0.013164199,0.23610018,0.134671705,0.007107711,1979.44768,X60
423,31985.24325,59654.70795,33.13266989,0.004494857,0.425613184,0.027684464,0.017203796,0.038874948,0.068735862,0.001003422,1948.757567,Grade A
3333,73715.24776,94162.93723,22.77988968,0.162129825,1.323353983,0.018264929,0.011021755,0.022181698,0.153517241,0.028144944,1991.541118,X65
2579,76996.18829,99188.10367,23.06722147,0.10239511,0.420330169,0.024421987,0.014147946,0.063370235,0.076275601,0.01916019,1951.707027,X56
1087,62500,77500,32.1,0.269,0.649,0.016,0.005,0.011,0.071,0.001,1965,X42
3495,69829.95265,91691.15609,30.60151479,0.125787353,1.095697504,0.012716863,0.015353515,0.031211179,0.084389742,0.051219794,1993.783058,X65
2381,76803.04594,97406.41502,23.57164427,0.139067246,1.378584253,0.025738097,0.021867585,0.033368743,0.144588752,0.036415118,1954,X56
286,35670.58848,43820.08078,32.20622316,0.01772365,0.41968671,0.012718895,0.026610034,0.015542359,0.07462086,0.000674865,1938.844355,Grade A
3385,75349.67584,90154.34824,29.12199148,0.077596918,1.214119167,0.008669438,0.008218106,0.027446115,0.072570481,0.042322848,1984.234489,X65
3826,81852.5878,93389.25194,29.94140475,0.022803683,1.347486874,0.003364549,0.015318143,0.022720348,0.160165526,0.054953947,2008.827537,X70
154,34742.77313,56670.00661,49.7656048,0.052579252,0.442754925,0.024579293,0.00510455,0.015673746,0.053395832,0.000952872,1948.749813,Grade A
457,36399.1099,51779.66406,32.64996067,0.063792376,0.499188205,0.017571774,0.012871342,0.019452665,0.090124014,0.001435073,1949.987256,Grade A
311,35263.39623,60600.39474,45.96547195,0.007261708,0.319104194,0.025355399,0.019912963,0.029558519,0.084562437,0.001015022,1952.207984,Grade A
1483,49600,82500,32,0.267,0.78,0.023,0.012,0.005,0.01,0.002,1968,X46
3996,85151.90085,93364.52641,29.73863179,0.044045807,1.359269275,0.002320975,0.011378494,0.02085162,0.214439671,0.07389646,2010.412889,X70
727,39711.42529,62422.41679,29.06024157,0.26283742,0.560930737,0.027277586,0.041246743,0.024333915,0.062934456,0.005051837,1950,Grade B
3913,81776.45489,93614.44493,33.63778094,0.069451231,1.218792635,0.004360902,0.015408632,0.133294553,0.172717267,0.055854668,2007.596833,X70
2250,53871.23067,90585.69943,26.62827271,0.151568714,1.102244454,0.016980409,0.01127304,0.003038536,0.018010039,0.017359333,1969,X52
177,33704.70948,47587.91661,40.60925033,0.095464187,0.411306313,0.023513996,0.01448801,0.022224059,0.052135914,0.001656941,1946.132897,Grade A
3629,74626.68871,91143.60824,36.35744565,0.061056243,1.506870086,0.013530055,0.015745513,0.000751276,0.017171833,0.051151147,1965.072398,X65
1068,46100,74000,42.3,0.213,0.984,0.022,0.007,0.008,0.008,0.001,1960,X42
1898,54221.39289,73298.14675,29.17566944,0.276184998,0.894714182,0.018676226,0.060550731,0.054229179,0.176052101,0.001059546,1971.182613,X46
2035,61000,84000,28,0.27,1.19,0.023,0.03,0.076,0.402,0.002,1957,X52
1904,58756.9625,73094.0638,23.7748387,0.26109101,0.772200961,0.025945035,0.048588747,0.011566197,0.247478424,0.001203802,1950.211338,X46
2856,71700,82100,29.1,0.186,0.766,0.018,0.004,0.068,0.137,0.002,1970,X60
4126,81427.08511,93794.45265,30.30841677,0.03593474,1.216514399,0.004386236,0.01382175,0.040225764,0.282098003,0.058581696,2005.734493,X70
1369,63507.86646,80366.01806,27.19021203,0.123919683,0.356351578,0.013722077,0.01024931,0.04103116,0.051169582,0.002795968,1972.256972,X42
628,49700,65900,32.1,0.172,0.65,0.016,0.009,0.016,0.017,0.001,1956,Grade B
3758,71037.91843,86431.98349,32.19777261,0.056720685,1.477310368,0.010430318,0.01287816,0.039963015,0.094838173,0.074588648,1994.946796,X65
2597,77285.7327,106681.6664,22.7490497,0.1805609,1.23530654,0.001332953,0.014544516,0.093029499,0.170148668,0.036565579,1946.998276,X56
3527,74494.47895,87761.42348,24.22609419,0.202609143,1.435662687,0.0170328,0.017264936,0.070366358,0.049553472,0.029392351,1969.852215,X65
2726,76947.55155,104542.9382,26.12700214,0.215165747,0.798907061,0.010419725,0.022271143,0.003735713,0.125401307,0.006576683,1960.133417,X56
898,41139.35769,75260.39697,29.31518617,0.170874256,0.826106683,0.025108984,0.015716468,0.067206118,0.001015176,0.000972843,1981.050899,Grade B
3064,63322.66551,87206.99882,23.40997283,0.214694528,1.30770395,0.016738308,0.009853052,0.166414201,0.123032018,0.014508287,1998,X60
3313,73750,96500,28,0.26,1.37,0.021,0.014,0.024,0.041,0.015,1992,X65
2863,67000,93500,30.4,0.245,1.31,0.024,0.011,0.03,0.024,0.014,1983,X60
3655,71822.45428,84443.14394,25.65535331,0.141550464,0.90844614,0.010619589,0.021704126,0.057344754,0.133609006,0.038651015,1979.653783,X65
807,48081.3778,73988.15982,41.53451244,0.207032744,0.134971006,0.024263026,0.003722932,0.017146728,0.050541079,0.001632273,1964.387198,Grade B
1274,54502.23843,65945.51315,30.90216571,0.246802273,0.664180777,0.013583454,0.008807865,0.05204427,0.014170774,0.007481849,1956,X42
3877,81377.70731,92585.16985,32.58688923,0.074770115,1.146156945,0.003608257,0.020507505,0.003321076,0.329496301,0.06843155,2013.264004,X70
3654,74440.6628,84149.7902,36.93567497,0.25751184,1.249779794,0.00141293,0.012376935,0.03374689,0.093057677,0.077084635,1984.380247,X65
92,38471.56948,59605.03025,42.59929215,0.095912193,0.440206685,0.020225943,0.015908655,0.051810373,0.014835117,0.001031883,1942,Grade A
3152,63562.66348,80977.44324,28.32067387,0.170344509,1.325266144,0.016106654,0.003995912,0.244907308,0.121004495,0.040998148,1974.863422,X60
430,36976.47657,47462.71455,20.36372719,0.146075825,0.248314948,0.016813315,0.014025782,0.021975019,0.107883644,0.00152448,1942.080017,Grade A
2360,65762.60113,88507.96045,27.01005994,0.150507001,0.726518463,0.018204715,0.023051652,0.024322323,0.202125233,0.008229524,1954.219656,X52
3706,73900.67805,83037.86521,31.87610261,0.117241984,1.439336188,0.000612896,0.012101162,0.002168874,0.13804854,0.053000373,1986.995068,X65
124,35072.98525,56437.51093,47.27153925,0.034736672,0.453582284,0.01882829,0.019902646,0.034126552,0.045896077,0.001150193,1943,Grade A
1097,72000,82000,26.6,0.234,0.565,0.019,0.005,0.023,0.044,0.001,1981,X42
3777,87076,96987,31.5,0.049,1.55,0.004,0.011,0.099,0.274,0.067,2013,X70
2403,76804.7072,100050.7405,24.61076515,0.198740389,0.896148952,0.017981504,0.015319478,0.056334642,0.081270545,0.017174447,1952.917703,X56
1223,60317.82861,66253.48198,27.9693221,0.216732792,0.72136249,0.018360156,0.006062805,0.039324422,0.020755933,0.002483916,1963,X42
1463,51500,71000,35,0.224,0.681,0.016,0.011,0.012,0.033,0.001,1968,X46
2818,76905.8085,129459.809,23.10525286,0.172966588,0.538624479,0.009037241,0.024251924,0.005849653,0.048579642,0.008770925,1951.368813,X56
571,38400,63500,42.2,0.216,0.435,0.018,0.004,0.007,0.013,0.001,1946,Grade B
323,36115.51184,51162.522,30.93189117,0.128735984,0.41798512,0.015256264,0.010012633,0.039697812,0.017841442,0.000678695,1948.838794,Grade A
3208,71492.79979,93947.93674,24.85859532,0.227879045,1.424018147,0.01590346,0.009638306,0.304038319,0.120773227,0.012891933,1968.527465,X60
2154,68500,94000,21.3,0.248,1.11,0.02,0.01,0.009,0.009,0.001,1960,X52
623,58595,67924,36.5,0.203,0.963,0.018,0.008,0.012,0.012,0.001,1966,Grade B
1250,58232.18782,68097.84951,37.74409385,0.192847131,1.073496162,0.028165719,0.004723562,0.04019177,0.099637571,0.005200738,1942,X42
1944,59000,78000,27,0.23,0.76,0.026,0.029,0.11,0.23,0,1947,X52
4079,80226.31275,95497.78475,31.60128181,0.006278619,1.157408158,0.003244537,0.011642884,0.052966809,0.062681305,0.06337253,2013.68192,X70
438,34744.93738,55712.24092,31.11411291,0.090749305,0.129377887,0.016504442,0.013977258,0.020575234,0.107129164,0.000913232,1942.688469,Grade A
115,35368.48982,61027.0099,19.36807599,0.123727498,0.09626835,0.016876155,0.024996707,0.025366552,0.097474688,0.001176178,1945,Grade A
3625,73329.15806,87204.95088,18.72808321,0.070146575,1.145165727,0.000704232,0.014264023,0.022370305,0.061988094,0.050349567,1993.611245,X65
891,45696.75609,66517.82289,34.56755051,0.237805714,0.540946056,0.02731541,0.019045438,0.029367062,0.040054798,0.001502287,1929.786984,Grade B
627,41519,71107,39.8,0.254,0.741,0.018,0.008,0.026,0.025,0,1978,Grade B
4005,80283.75749,95510.56663,31.98753987,0.027028883,1.581373149,0.00138821,0.011217199,0.051753293,0.174035052,0.053730909,2011.124877,X70
4210,83412.80218,91927.58416,30.78933455,0.079341927,1.221226971,0.002360379,0.013222426,0.093716575,0.093180804,0.043087995,2014.90599,X70
268,37734.71173,52819.74086,30.64633683,0.110280885,0.363120852,0.017761741,0.013852588,0.021085795,0.075913781,0.001226259,1950.361937,Grade A
867,41044.01129,75998.87713,34.01925736,0.264688315,0.758760044,0.018824261,0.005233853,0.016321705,0.009380268,0.002353791,1969.082403,Grade B
2426,76952.73782,98234.55504,25.87232791,0.218385514,1.028986223,0.015964968,0.012935543,0.054090031,0.114333684,0.012075846,1952.804954,X56
1881,51315.5677,76817.45192,23.00627284,0.272956707,0.58835153,0.021920852,0.028777885,0.034982107,0.335710733,0.002728627,1966.453711,X46
693,46298.08286,66664.8394,33.40870495,0.24784911,0.771977161,0.009530509,0.012100696,0.097777124,0.064499395,0.000643453,1987,Grade B
3739,72237.81923,90303.82701,28.72194789,0.020908135,1.382423553,0.009026234,0.009093844,0.003148638,0.082953293,0.061672818,2003.472453,X65
367,36275.37233,56977.8639,36.18017488,0.093005798,0.042782906,0.017225265,0.012062009,0.029134295,0.038961933,0.001154838,1948.686864,Grade A
995,57500,70000,26,0.198,0.418,0.028,0.006,0.098,0.259,0.002,1988,X42
2299,56725.18761,93118.51527,29.9236307,0.214951123,1.289725067,0.021108933,0.01973731,0.041793975,0.113470733,0.01879102,1965.753852,X52
1830,57351.27274,70039.82913,26.28189486,0.252304185,0.840282381,0.012131295,0.053518362,0.026311261,0.278596422,0.002359897,1974.944981,X46
3312,75500,87000,22,0.064,1.03,0.02,0.006,0.011,0.02,0.063,1982,X65
1418,66437.41588,73697.33377,45.00048982,0.262886693,0.924254649,0.02257954,0.014460176,0.013737275,0.114788717,0.005231468,1955.913972,X42
1430,60209.47741,71650.25196,42.64447839,0.216732497,1.020945581,0.021146166,0.014225745,0.023432718,0.076234355,0.004159999,1949.168293,X42
3794,78361.08355,85674.01584,32.97172217,0.066378909,0.831241046,0.002371287,0.016784414,0.016194156,0.08440939,0.060812302,2009.372288,X70
2698,76969.57285,101217.555,18.19495734,0.194155921,0.031464369,0.038951672,0.01985337,0.031213014,0.051403191,0.00361979,1945.638893,X56
361,34022.24614,58861.78782,33.25321957,0.066738608,0.657723911,0.026296497,0.019667612,0.013745848,0.092805771,0.000728818,1946.259099,Grade A
2133,54500,74500,32.6,0.241,0.893,0.017,0.011,0.023,0.034,0.001,1952,X52
1220,59148.85236,66219.38422,39.91842701,0.148802487,0.782405422,0.018240913,0.020961342,0.051708668,0.258053765,0.001926478,1939,X42
2766,77397.30082,113503.7385,21.48399104,0.196806716,0.632395389,0.017905336,0.008842725,0.070523526,0.145496656,0.004967348,1950.099968,X56
3520,71973.92814,85119.25782,30.64906389,0.157671837,1.60166137,0.002445341,0.011199682,0.009022928,0.119686607,0.035245453,2000.110789,X65
2969,66985.94623,103244.5758,34.81234612,0.227325262,1.336753405,0.014778978,0.011432374,0.024559946,0.077722154,0.021231866,1975,X60
3649,70714.06074,85576.69541,22.20211051,0.20484569,0.768274732,0.001041393,0.021019958,0.04031929,0.083677179,0.032790934,1998.395212,X65
1906,48182.27123,71084.09488,25.66089201,0.227177286,0.631587119,0.023938438,0.039788854,0.007108563,0.325163341,0.002573782,1960.995162,X46
2988,66370.61662,78428.97686,27.268775,0.227286659,1.306329274,0.015318393,0.012340488,0.132023991,0.112790202,0.031290081,1976,X60
2210,61966,70353,30.1,0.179,1.197,0.023,0.009,0.054,0.063,0.001,1954,X52
3118,71504.43673,88227.84418,23.4569875,0.205156265,1.170562039,0.014901977,0.008918439,0.273224901,0.22215555,0.005991302,1969.056259,X60
2316,65492.50156,89402.60141,35.75926154,0.192594341,1.162809255,0.028659937,0.009608661,0.075437895,0.035914451,0.025669955,1960.593513,X52
325,32367.62624,51259.87852,31.46882925,0.141072891,0.488862128,0.019215631,0.014066226,0.019477378,0.053644194,0.001117997,1942.629181,Grade A
3251,75804.59086,99480.01888,27.69878303,0.22682086,1.136506892,0.007353693,0.008291752,0.172807632,0.058387515,0.008614765,1963.622567,X60
410,32225.76589,39727.29906,36.44460084,0.118029566,0.410238104,0.019158344,0.021756828,0.009662579,0.172344193,0.000706114,1952.296353,Grade A
3006,68070.1039,85788.89963,29.23006675,0.140430509,0.849482962,0.013600939,0.008358877,0.047701157,0.066844348,0.000742984,1970,X60
2138,56500,74000,33.9,0.22,1.18,0.018,0.013,0.072,0.05,0.001,1980,X52
2691,76748.94609,114134.272,24.55987199,0.130654268,0.663838449,0.007184402,0.005309036,0.083227359,0.122897242,0.03463262,1950.745933,X56
799,42134.75937,83834.894,38.12004726,0.238616473,0.859477921,0.023583621,0.011237892,9.45E-05,0.062844176,0.0010411,1958.72462,Grade B
3724,73287.88686,95903.26146,24.14374601,0.069776214,1.502849329,0.017468985,0.0150599,0.050972073,0.092553206,0.051489966,2005.21649,X65
3011,68294.26789,89898.18077,32.44975679,0.215113102,1.075601742,0.01260226,0.01166184,0.088783495,0.051897235,0.005801918,1979,X60
3411,69942.06071,87402.02533,34.06958037,0.193122919,1.033877255,0.019180939,0.008748152,0.00458433,0.050112749,0.03662133,2010.399773,X65
3115,71858.32249,81199.76114,31.39514347,0.187339864,1.380583036,0.013806647,0.005248668,0.181721229,0.082576426,0.000543204,1967.809038,X60
3307,65599.91461,90154.57621,30.7203233,0.148278084,1.223675083,0.025838017,0.011527669,0.158626246,0.105725009,0.037152475,1988.711791,X60
2745,77376.35292,113366.4039,23.50385558,0.219736857,0.685072782,0.011008606,0.008037682,0.051189948,0.076175164,0.018773938,1951.272286,X56
3322,70500,87000,27.7,0.161,1.43,0.003,0.018,0.016,0.012,0.045,1980,X65
3671,75190.88385,90060.74432,33.2990818,0.139402786,1.411889003,0.010658968,0.021249994,0.033344712,0.051188574,0.063214429,1980.748046,X65
2971,67831.16946,74668.35417,30.80616993,0.2354662,1.250197177,0.019191913,0.009558382,0.151492887,0.031072914,0.010254377,1991,X60
3825,79522.75316,94988.0204,29.47172116,0.044133909,1.339169749,0.002907102,0.013902965,0.021582329,0.173741689,0.073722993,2005.681261,X70
644,52191.77599,68346.2531,31.29519991,0.128517766,0.42712469,0.012028556,0.00540468,0.006714724,0.080428882,0.000939681,1940,Grade B
4101,80117.13207,94246.03115,30.62849973,0.055654093,1.386806229,0.00469936,0.011006601,0.066582274,0.326352479,0.061022478,2011.591178,X70
3226,61855.09919,113967.1093,33.69593486,0.197361284,1.244255684,0.009245883,0.011901493,0.171478402,0.040788501,0.03448045,1972.656864,X60
1192,49884,71933,32.7,0.227,0.708,0.025,0.033,0.03,0.045,0.001,1948,X42
465,32835.54094,57844.87836,18.38868268,0.037947832,0.6699315,0.023263548,0.019529316,0.012462984,0.158735785,0.001820874,1949.99786,Grade A
3039,65268.61412,79811.2437,36.91304921,0.243463877,0.791545971,0.018949406,0.00590996,0.202881234,0.119507622,0.034369473,1964,X60
3374,71780.37115,78255.13073,18.93645879,0.164488769,1.071961456,0.01435139,0.014243252,0.035608393,0.014087249,0.031917325,2012.596375,X65
3219,67576.72185,83247.92589,30.62408501,0.207942278,0.930629219,0.018894513,0.005000072,0.178466922,0.164325568,0.016255435,1983.461873,X60
3969,81512.69499,89379.97611,29.17115335,0.030640771,1.37263008,0.003473135,0.012778849,0.001326713,0.035261727,0.05593066,2005.653586,X70
1871,52377.30409,71600.78139,28.4080559,0.213090287,0.687058651,0.017902692,0.047962666,0.022411459,0.326021144,0.001968869,1952.937318,X46
1672,55789.60026,70717.25327,20.88522508,0.218548764,0.80293463,0.029135697,0.058473665,0.049911113,0.048572873,0.002260081,1969,X46
299,36731.27629,51359.03627,20.64563137,0.050202408,0.23772726,0.022615627,0.020106526,0.024559266,0.088506509,0.00102638,1950.854073,Grade A
1540,57942,78281,25.5,0.267,0.819,0.028,0.033,0.071,0.157,0.001,1960,X46
1114,47500,76200,27,0.252,0.825,0.026,0.01,0.009,0.009,0.001,1949,X42
1276,57288.40465,76768.21963,37.74086139,0.103531265,0.825987818,0.026257408,0.011980255,0.004375056,0.134841088,0.005048075,1965,X42
3280,71252.57039,106727.1967,28.96387538,0.239190111,0.977150357,0.013644444,0.012185267,0.254334138,0.178632532,0.017620986,1970.526848,X60
3528,70710.48695,82624.55886,24.88734915,0.074439655,1.538363041,0.005764905,0.017507529,0.041220696,0.107576089,0.01114424,1989.905373,X65
4078,79078.76034,89302.83227,28.34202224,0.051916724,1.031720211,0.002829717,0.016503301,0.041812635,0.17583194,0.044701048,2011.853646,X70
2328,55166.38125,85119.02342,30.55138525,0.244382671,0.894697044,0.022813844,0.008212863,0.014299783,0.114315074,0.027255125,1956.249988,X52
332,35311.56687,48980.81215,36.23504302,0.041958465,0.171352606,0.016632147,0.01544351,0.017310853,0.060529449,0.000529101,1949.179284,Grade A
1899,51685.66429,67816.11942,27.95517194,0.261661364,0.746090164,0.021486391,0.055939814,0.056179196,0.409821801,0.001385838,1961.486557,X46
694,50473.54634,72270.21458,36.31938031,0.271613261,0.054384621,0.027174102,0.037359702,0.040403519,0.095987173,0.001598359,1956,Grade B
79,36226.76258,66384.40878,38.62949019,0.038483671,0.563364135,0.017326185,0.024311031,0.012626952,0.057156556,0.001759719,1939,Grade A
1763,50947.02137,75592.95276,27.29995914,0.248475442,0.697294912,0.024755091,0.04864359,0.042748087,0.164105936,0.000481172,1957,X46
2207,57200,75400,33.2,0.242,0.575,0.019,0.006,0.013,0.074,0.001,1952,X52
2056,52000,71000,38.5,0.174,0.693,0.012,0.008,0.044,0.039,0.002,1961,X52
2787,77218.80726,106672.4448,28.18614463,0.163468906,0.215650133,0.006083578,0.013724963,0.113666933,0.11633624,0.028148494,1949.268813,X56
3072,61453.88814,94659.73479,29.92561565,0.22293736,0.938954866,0.010546116,0.010310909,0.404734379,0.075086085,0.009932229,1971,X60
1019,55500,75500,29.5,0.249,1.05,0.026,0.009,0.025,0.106,0.002,1970,X42
1281,63295.77034,68467.85285,35.71475632,0.238964232,0.432205221,0.009398624,0.018520336,0.013048623,0.200389341,0.00040414,1974,X42
1384,63382.3298,75586.56176,23.34058196,0.150725245,0.251601031,0.010379141,0.008178375,0.066752929,0.049420539,0.003337917,1970.450875,X42
341,34790.67931,49974.45186,16.58695051,0.103281675,0.200209902,0.017225035,0.005123468,0.024482658,0.082625349,0.001083965,1948.894908,Grade A
1498,53000,71000,36.9,0.248,0.804,0.025,0.008,0.01,0.021,0.001,1955,X46
2265,68046.4601,83853.3301,30.77054934,0.225305064,1.081043149,0.012083221,0.019446235,0.091020875,0.148990888,0.006080779,1967,X52
1555,52031.64371,71224.5171,28.59896773,0.237634704,0.926271305,0.019743446,0.052553578,0.055218134,0.215520936,0.001582569,1958,X46
809,41295.92988,73112.05455,24.19578723,0.168292418,0.963921762,0.014468672,0.01158488,0.042469816,0.058563234,0.000781319,1943.633321,Grade B
2677,77331.06896,98885.75421,24.7368274,0.132924163,0.808117924,0.019748299,0.030621617,0.147771736,0.023134708,0.041197633,1957.140494,X56
3211,71857.09673,97631.05973,24.80444847,0.1320828,1.04171343,0.016628676,0.005265749,0.287658479,0.105069139,0.003464168,1970.484846,X60
827,50754.43671,68928.60428,50.24944938,0.2768882,0.682293501,0.025564363,0.009770219,0.042476919,0.03351026,0.001157003,1936.415944,Grade B
2997,76338.71129,84419.19563,31.82741849,0.209501399,0.963876486,0.022860255,0.007397316,0.087953205,0.231414152,0.027974382,1965,X60
990,54000,67000,28,0.177,0.616,0.015,0.006,0.016,0.058,0.002,1961,X42
2412,76843.49948,93552.63077,25.5618148,0.212359978,1.24097001,0.019068008,0.008689519,0.063933327,0.094666256,0.020739215,1953.280028,X56
2054,63500,86500,32,0.209,1.14,0.017,0.01,0.014,0.017,0.003,1961,X52
1122,48600,65700,30.6,0.209,0.926,0.016,0.007,0.019,0.033,0.001,1970,X42
2621,77211.58567,118075.4588,26.51287944,0.256120932,1.109726143,0.009991439,0.015767369,0.088699834,0.005895579,0.009443522,1948.079367,X56
1567,54026.21768,68959.79035,26.63486081,0.263595438,0.89090021,0.02354159,0.028338043,0.056679816,0.300514026,0.001367593,1955,X46
3797,79760.4267,97490.9534,28.1855837,0.06649229,1.156859606,0.002913403,0.013089447,0.10402616,0.193195312,0.054488442,2011.899294,X70
1236,58534.81391,69074.64645,32.34867545,0.224691334,0.667451863,0.019749457,0.008272774,0.007616099,0.045303862,0.002504145,1966,X42
2735,77074.09092,117698.3797,23.33628433,0.227199467,1.110133822,0.031210449,0.012615785,0.034965919,0.099242741,0.033809032,1955.383528,X56
1481,62000,79000,27,0.221,0.744,0.021,0.021,0.056,0.117,0.003,1968,X46
1396,64178.54394,79921.81203,28.73659901,0.135680853,0.841990756,0.019166279,0.009237782,0.063206724,0.073982196,0.003284134,1942.098744,X42
3053,63034.369,92541.4753,31.74655253,0.253549392,1.137267847,0.01051536,0.008067796,0.075218624,0.029311421,0.046664642,1990,X60
661,52000.87951,61192.03392,46.32848751,0.193378292,0.469657314,0.027255515,0.022333197,0.066338819,0.123517004,0.001740898,1988,Grade B
503,45400,66500,40,0.191,0.406,0.012,0.005,0.012,0.024,0,1942,Grade B
3296,65795.35774,88324.80129,22.03215065,0.188550498,1.167187953,0.014597214,0.005540147,0.105455585,0.104427896,0.046137927,1971.749081,X60
1903,58909.31936,75483.66922,27.19345952,0.259958179,0.640456312,0.025616624,0.064636585,0.054829576,0.345771631,0.001002703,1959.010592,X46
1697,53303.55224,72733.48535,29.61319266,0.226981858,0.790046416,0.023334875,0.043613792,0.014200077,0.209500618,0.002148253,1951,X46
2471,77483.74273,94537.41055,27.59309071,0.244040142,1.407640339,0.021390808,0.012666716,0.06345793,0.109783758,0.015534602,1951.034082,X56
3125,63863.08661,93941.68742,30.5045527,0.199559139,0.896688454,0.012799233,0.011821673,0.256956455,0.040691348,0.046116409,1966.285618,X60
3752,70556.94012,82232.70105,18.85578562,0.006189886,1.293761266,0.018212764,0.01696829,0.045040253,0.062718239,0.03601916,2010.232575,X65
2957,64739.65639,76889.90624,27.893681,0.245071592,1.3567056,0.011986197,0.00826658,0.20765858,0.109653966,0.018137523,1987,X60
1855,56023.86789,82629.1942,32.66376239,0.267850971,0.614849458,0.02031148,0.062496955,0.031908173,0.260824853,0.001444999,1967.189758,X46
2229,52702,78723,35.6,0.239,0.996,0.023,0.012,0.025,0.045,0.001,1966,X52
3369,69605.53215,84615.03837,23.12565932,0.184847461,1.134620647,0.002248952,0.006956626,0.047781734,0.092349368,0.050170747,1997.021959,X65
2615,76738.13169,101234.4089,27.36225033,0.240424526,0.630132589,0.022907526,0.011669082,0.080954321,0.1410953,0.014627543,1945.163038,X56
1311,61093.29938,68719.46363,36.08350177,0.176595046,0.812890037,0.022785512,0.010629106,0.039266738,0.187380349,0.003382694,1944,X42
3299,66293.10523,95844.83221,33.96377009,0.226329752,0.923510769,0.011582275,0.006137595,0.204851547,0.125874083,0.040273348,1978.29934,X60
1509,54000,69500,27.1,0.238,0.748,0.021,0.005,0.012,0.22,0.001,1958,X46
748,47266.75704,61135.49383,35.87139128,0.141579951,0.451639571,0.02898835,0.039387808,0.073175063,0.060079731,0.002479081,1949.140982,Grade B
3007,67998.19436,96450.18626,21.71521823,0.128565076,0.994956801,0.024490131,0.007466319,0.202615365,0.141567737,0.027325588,1977,X60
2066,61000,82000,33.6,0.167,1,0.017,0.008,0.033,0.035,0.032,1955,X52
703,48535.51705,68661.31588,32.81502698,0.100796748,0.819152383,0.01103551,0.034442873,0.121062515,0.048779185,0.000520304,1935,Grade B
911,38268.32789,63667.31191,27.86957746,0.185371432,0.654366156,0.0240261,0.027289436,0.084248964,0.082424242,0.001557354,1973.143583,Grade B
559,51500,65000,33.1,0.202,0.468,0.03,0.011,0.013,0.057,0.001,1959,Grade B
185,31812.49435,48596.47403,57.2046498,0.043716177,0.667689721,0.013327694,0.028516608,0.043821805,0.04940023,0.001933215,1951.165614,Grade A
2291,66570.41117,71946.61665,29.56671869,0.239043494,0.958426185,0.022536744,0.02593712,0.101245324,0.078281076,0.000261054,1969.670448,X52
2450,77524.51209,93400.41721,23.98378117,0.219600182,1.036266161,0.018503557,0.018661909,0.039123257,0.092060797,0.01441954,1952.406494,X56
1938,64700,82200,27,0.25,0.75,0.028,0.018,0.15,0.21,0,1950,X52
574,45700,67500,40.8,0.252,0.428,0.021,0.006,0.008,0.016,0.001,1946,Grade B
915,52862.39775,69898.67912,31.84988512,0.16914808,0.497277992,0.014685687,0.016003638,0.010168305,0.062119301,0.002002018,1937.039061,Grade B
3105,66491.79085,106389.7249,26.61570208,0.193501135,1.313629951,0.014310538,0.010877363,0.235234773,0.098783949,0.008211622,1977.166828,X60
2627,77463.69636,137281.0623,21.30554132,0.206038338,0.555357111,0.003624021,0.013398339,0.02487918,0.161006415,0.021710262,1950.477838,X56
1130,55000,67500,29,0.179,0.686,0.029,0.005,0.071,0.212,0.001,1954,X42
3759,72702.41219,96137.18146,32.4919222,0.101819641,1.484155812,0.008105539,0.020637944,0.048350596,0.157996094,0.055625424,1986.176926,X65
1880,55333.01883,72207.39039,28.94365632,0.227440929,0.757250479,0.025632083,0.066698113,0.025609277,0.236956143,0.000380613,1966.298703,X46
3824,80086.83936,92880.40336,26.65805079,0.071883539,1.338490377,0.003078228,0.0165702,0.087643112,0.152262558,0.059003027,2016.383816,X70
1327,61462.40759,69878.60527,33.59830946,0.190009056,0.82252181,0.023228004,0.005623083,0.057146777,0.017894547,0.005131023,1940.516741,X42
3406,73492.8114,82159.85947,26.44509281,0.109931638,1.008249066,0.008102045,0.00774693,0.006408831,0.039534699,0.045193159,2011.344199,X65
1917,56809.15288,78205.2146,30.16670946,0.209988508,0.621877477,0.012570383,0.041827943,0.007479878,0.331634387,0.000888833,1974.09045,X46
1919,58762.19047,74940.05004,27.15599749,0.180271474,0.812308656,0.018823214,0.044500611,0.02687407,0.346477445,0.002572356,1972.836613,X46
3576,73587.41862,98705.60525,38.08303559,0.130753214,0.922374856,0.01112551,0.010662414,0.008314044,0.022803521,0.045973599,1987.871462,X65
488,33242.78435,42271.49508,37.69213119,0.121829416,0.461526105,0.017504074,0.004663584,0.031213649,0.060668703,0.001956795,1948.183817,Grade A
3642,71739.2915,83905.22292,32.23052292,0.159881593,0.958036492,0.011026635,0.023660988,0.032420305,0.075972897,0.047120029,1992.493829,X65
1103,51000,68000,27.7,0.216,0.432,0.027,0.007,0.027,0.073,0.001,1954,X42
1968,55000,74500,30,0.199,1.072,0.018,0.006,0.021,0.036,0.006,1970,X52
3539,68808.59656,90889.3078,30.91025072,0.112160003,0.924219975,0.010902204,0.010767044,0.049411017,0.021616171,0.046605269,2004.414917,X65
2901,66717.30816,77000.15401,30.68785796,0.226780344,0.827334272,0.0203109,0.010972307,0.207972835,0.07209821,0.010395958,1972,X60
3498,71492.5755,84279.92345,33.63980495,0.082202,0.896445823,0.012183554,0.010397048,0.01336757,0.078090092,0.037257795,2007.466738,X65
2077,59500,84500,29.2,0.256,1.16,0.019,0.028,0.056,0.396,0.001,1961,X52
2371,56942.22216,92195.97511,33.00428234,0.14829076,1.019134195,0.028473193,0.026841867,0.082219634,0.051758181,0.012759448,1966.971184,X52
119,34189.77973,57855.90467,40.69700782,0.043962703,0.507215075,0.027064298,0.003876359,0.009949916,0.020737787,0.001069231,1954,Grade A
26,32967.50883,51490.16056,17.41397083,0.089727936,0.341165884,0.020233354,0.004501403,0.033196573,0.072921421,0.000650605,1953,Grade A
362,33368.88632,41187.59546,5.773624644,0.059433426,0.346948177,0.014172294,0.015913694,0.031335863,0.026334846,0.000735237,1941.199263,Grade A
3023,63343.57172,83967.93058,21.88048653,0.170553547,1.339721268,0.024454738,0.006324076,0.031554269,0.002519343,0.012154045,1966,X60
1132,65500,81500,26.1,0.188,0.655,0.026,0.022,0.086,0.321,0.001,1954,X42
94,36254.19517,63703.82416,33.65834552,0.003146497,0.384500525,0.021194037,0.01400826,0.032077977,0.101941671,0.000618286,1954,Grade A
3878,80614.64769,92140.35433,30.81511786,0.066747095,1.449360663,0.00181402,0.011204245,0.006221912,0.096306001,0.04751197,2005.20302,X70
1439,56807.83554,72976.78155,39.97563706,0.220364997,0.329864259,0.006678347,0.02015094,0.03714598,0.241714054,0.004470419,1991.578626,X42
1743,51818.45218,73360.86842,25.00149157,0.223974764,0.835184811,0.025830016,0.041156527,0.015475041,0.120615608,0.00152644,1955,X46
1643,57296.54536,73944.59801,28.32234257,0.216944168,0.783895623,0.021387631,0.022291485,0.024801908,0.323282661,0.002768591,1949,X46
408,34597.96329,52994.66531,50.43137053,0.085763942,0.558921729,0.021148382,0.020973521,0.005894449,0.043083455,0.000616837,1941.607232,Grade A
1850,58251.94766,66560.43053,28.6875497,0.215353947,0.861366251,0.016367781,0.046062315,0.046188752,0.346895191,0.000432773,1947.124014,X46
3428,70195.1776,82542.67767,24.28606299,0.132936356,1.557355453,0.006013338,0.015242986,0.048246731,0.137640103,0.017877707,1999.943271,X65
2858,78200,87300,26.4,0.185,0.725,0.016,0.004,0.107,0.145,0.002,1983,X60
2424,76739.10662,91794.59525,27.92812284,0.217467444,0.957543041,0.016407306,0.016452885,0.059060278,0.098283377,0.021381792,1952.260349,X56
1657,50846.93929,66453.93902,24.07096568,0.228223482,0.929442721,0.013481769,0.044370366,0.023095216,0.270377798,0.00080466,1953,X46
2608,76849.33477,93667.32627,21.48084275,0.230907818,1.050069061,0.014453648,0.030592269,0.013733115,0.054282716,0.012040104,1958.348862,X56
3456,69910.39783,86998.96336,24.37112789,0.052909309,1.351941228,0.00632543,0.013133738,0.038471375,0.170772069,0.055422749,2003.788848,X65
3196,59466.02959,92824.76055,25.8383312,0.138657447,1.301475041,0.013918127,0.010279212,0.308733324,0.075488089,0.034908717,1977.801643,X60
972,55400,75600,24,0.25,0.84,0.03,0.012,0.068,0.26,0.002,1956,X42
3570,69714.7329,86673.25657,28.17258057,0.086974034,1.178402687,0.011308327,0.011593333,0.024708748,0.029178086,0.045169139,2007.099444,X65
802,39505.46375,60356.31417,29.63327427,0.235416216,0.369599664,0.024389885,0.015311758,0.062038799,0.074949959,0.003516852,1954.079285,Grade B
1055,51000,72000,31.2,0.207,0.859,0.016,0.014,0.036,0.119,0.001,1962,X42
861,42559.92056,67894.03283,32.40692958,0.131424694,0.038303696,0.01026005,0.021372783,0.078276243,0.005391704,0.003238743,1969.491408,Grade B
1740,54506.96439,69208.03226,23.41350906,0.249586729,0.81320727,0.013296817,0.06297056,0.018576434,0.27080237,0.001505631,1965,X46
1252,57956.02315,68121.52023,30.55724616,0.217021589,0.724518737,0.024440658,0.006093838,0.0680187,0.145482002,0.006395902,1972,X42
4081,83366.5441,99070.06433,30.40701331,0.063352186,1.325547512,0.002788067,0.013009692,0.072968828,0.212230223,0.064071802,2009.858783,X70
3822,79134.10432,94527.84756,32.42029111,0.048703431,1.251596292,0.002500582,0.017586788,0.151407806,0.109883162,0.059707665,2009.730006,X70
1195,45336.85773,70569.66919,29.89894091,0.275912532,1.133748962,0.021070952,0.012652688,0.022175328,0.062854968,0.002776388,1982,X42
557,49700,66500,41.7,0.243,0.816,0.013,0.016,0.005,0.006,0.001,1930,Grade B
4077,81004.3709,103552.851,30.01146203,0.062019228,1.345410711,0.00417574,0.015430432,0.038736464,0.350487977,0.035063828,2017.25002,X70
1546,55433,72393,29,0.244,0.749,0.025,0.009,0.023,0.051,0.001,1954,X46
4201,81667.57191,92778.68388,31.94171098,0.04989679,1.417743589,0.004415853,0.010683646,0.049606639,0.152102802,0.056033346,2011.13269,X70
3182,67439.34763,92749.74774,27.76022261,0.205962902,1.012278461,0.022320379,0.005116473,0.260787908,0.234151341,0.029194137,1977.433799,X60
45,32755.76487,60729.91303,27.76788584,0.087448297,0.390166294,0.017763944,0.019973151,0.002324435,0.032410712,0.000547527,1939,Grade A
549,48000,69000,36.4,0.231,0.687,0.022,0.009,0.023,0.117,0.001,1956,Grade B
1545,53288,76004,30.7,0.278,0.77,0.029,0.046,0.02,0.021,0.001,1949,X46
3904,78262.27452,95322.93085,33.91085183,0.025250131,1.250285506,0.002304985,0.0077475,0.012471917,0.148600617,0.050066871,2006.24053,X70
586,49500,62000,33.4,0.217,0.548,0.016,0.008,0.029,0.067,0.001,1956,Grade B
31,31070.1787,52806.97662,25.53378725,0.112474567,0.417046833,0.023716725,0.011221385,0.023680117,0.041875097,0.000805764,1946,Grade A
3703,72457.15391,86604.12526,26.80044428,0.087517871,1.428670213,0.012753851,0.018486984,0.042530064,0.032494315,0.038026896,2008.846137,X65
2051,62500,93000,28,0.279,1.15,0.02,0.029,0.07,0.357,0.004,1961,X52
2488,77227.83298,106456.9998,24.14087985,0.184084994,1.245426865,0.018483633,0.010359119,0.07875562,0.090203262,0.034188752,1952.531938,X56
2047,59600,91500,23.9,0.272,1.07,0.017,0.007,0.01,0.024,0.002,1960,X52
936,41247.83055,69803.35117,33.5318851,0.195850273,0.475748785,0.016661045,0.030522088,0.01535682,0.09029562,0.001680009,1958.03541,Grade B
1401,46343.58332,68748.05329,27.12619584,0.180903794,0.935159553,0.019738806,0.003372632,0.014841027,0.263348109,0.003872702,1970.219043,X42
1173,52572,73303,32.2,0.268,0.84,0.016,0.006,0.019,0.038,0.001,1959,X42
2233,49770,75049,34.2,0.249,0.961,0.018,0.014,0.013,0.032,0.001,1949,X52
763,42294.75188,68866.30556,39.68034339,0.104302032,0.747404267,0.023675592,0.012127091,0.001469446,0.078502529,0.001805312,1950.243671,Grade B
3320,69500,93500,34.2,0.167,1.44,0.005,0.022,0.014,0.013,0.045,1968,X65
3110,70504.93492,95120.3211,28.12364831,0.237913752,1.114049065,0.011555202,0.009382321,0.272386016,0.156127193,0.018485969,1963.14862,X60
2879,59500,76000,31,0.218,1.3,0.028,0.008,0.031,0.038,0.023,1965,X60
495,46800,69500,29,0.21,0.46,0.026,0.009,0.07,0.18,0.003,1950,Grade B
3578,70859.93525,87396.80228,27.5617231,0.203612315,1.198820587,0.015867924,0.020593398,0.01281374,0.009710289,0.036491323,1995.609587,X65
1357,60340.04622,68270.31583,31.95376228,0.196946136,0.237129675,0.019495098,0.008516628,0.054259807,0.118358087,0.003332529,1975.050595,X42
4176,79067.75094,98882.9017,31.69867661,0.044785598,1.264361201,0.002619092,0.012816255,0.082136291,0.314832167,0.038351219,2006.895466,X70
2256,62322.16281,84175.29048,30.10037693,0.246259912,1.11658062,0.023787616,0.02377858,0.005080421,0.195336484,0.005161946,1983,X52
651,54986.65801,67302.62873,34.07547517,0.15829172,0.554376456,0.024751163,0.001750926,0.057407622,0.014667188,0.002628096,1970,Grade B
1673,53012.35231,74922.45961,25.86218668,0.221762354,0.81854551,0.022870173,0.046862458,0.021793624,0.083850931,8.64E-05,1950,X46
1089,43900,69000,41.1,0.208,0.64,0.016,0.012,0.031,0.061,0.001,1971,X42
1952,72000,87500,21,0.24,1.17,0.019,0.012,0.063,0.11,0.004,1982,X52
16,37015.97186,48390.63442,23.12791036,0.070429887,0.509631299,0.026409941,0.009785016,0.007709748,0.127821877,0.000550249,1940,Grade A
1051,50000,74500,37.7,0.24,1.04,0.024,0.011,0.011,0.015,0.001,1951,X42
2087,66500,91000,28.1,0.236,1.22,0.021,0.019,0.041,0.03,0.029,1961,X52
3608,72602.81139,78580.33041,35.40011361,0.235713891,1.49839519,0.026971082,0.015356327,0.034607568,0.118750223,0.041930435,2003.866065,X65
1245,57274.07038,78003.45334,19.38128117,0.244783453,0.726463681,0.015572309,0.011739371,0.048978346,0.052013683,0.004480804,1995,X42
2981,66516.24119,73036.31236,26.35374282,0.157773255,0.897799062,0.021818588,0.00685249,0.281361344,0.077225995,0.012077455,1967,X60
2348,69500.69062,83114.2431,29.82599379,0.227518102,0.811568424,0.012907184,0.025575372,0.05330322,0.118217467,0.007043757,1954.012273,X52
1186,62300,73700,28.4,0.199,0.546,0.022,0.004,0.083,0.167,0.001,1970,X42
3472,75020.06977,92331.35543,26.81229743,0.064713589,1.308500446,0.010741016,0.013626418,0.00922652,0.051070552,0.041539587,1997.739934,X65
2434,76892.73314,102747.5899,26.99718719,0.203044532,1.168103354,0.015172638,0.01379399,0.053026816,0.105576358,0.025889544,1953.01362,X56
77,31859.86959,48343.18512,40.03787155,0.086877947,0.2915851,0.024010477,0.005069805,0.021389287,0.132093002,0.00142047,1952,Grade A
3856,81228.35044,92730.84795,27.88213144,0.021957171,1.565340058,0.003512316,0.015147891,0.045279193,0.20619666,0.051281446,2012.94576,X70
917,40639.17904,80684.84605,39.02896295,0.176844066,0.318118791,0.016681048,0.006029397,0.050198325,0.025415579,0.001867211,1958.655926,Grade B
2470,76754.1108,97652.57812,21.00708869,0.207495582,1.145748986,0.020735224,0.007538746,0.044521305,0.111106641,0.029925471,1953.6463,X56
552,51000,73000,31.6,0.241,0.717,0.024,0.009,0.025,0.121,0.001,1956,Grade B
1325,62531.98692,75310.35803,42.09799655,0.227618948,0.79188566,0.020144133,0.011351856,0.036893829,0.059909393,0.002517999,1947.039532,X42
2774,77506.36311,111873.6781,23.01876832,0.214050204,1.155747298,0.020238398,0.02439367,0.001735848,0.164928495,0.02707327,1952.849237,X56
312,37062.31919,45897.94915,43.16455903,0.006014194,0.650485419,0.019952999,0.021672248,0.012317355,0.08650153,0.001673945,1938.841013,Grade A
3075,63438.52086,92361.34179,28.83440892,0.255851585,1.128553203,0.019170413,0.011990653,0.073117349,0.057847783,0.026260547,1977,X60
841,49513.72268,73377.82205,37.74537784,0.165603328,0.26687796,0.019195597,0.053712479,0.024028057,0.111009753,0.001182637,1971.439235,Grade B
1694,50018.53123,83170.50628,22.46177667,0.254605875,0.866140738,0.016515687,0.020988585,0.032293606,0.349744615,0.000903122,1962,X46
1603,56737.08383,78039.85063,21.70370872,0.245103159,0.809465568,0.022546347,0.045315285,0.050737688,0.096665518,0.002243323,1953,X46
964,41825.0267,71395.33805,35.45444415,0.269547735,0.871122737,0.018183708,0.015456482,0.058522429,0.047704247,0.001688139,1954.542906,Grade B
3756,75103.91263,89943.11397,28.8362899,0.076567625,1.521758582,0.000644235,0.017106086,0.052718928,0.126869946,0.043770905,2006.156455,X65
383,35043.90724,53245.54389,32.96250939,0.042011327,0.341866365,0.018833302,0.005325118,0.023420417,0.068578396,0.001780334,1948.762596,Grade A
4054,79337.82691,93410.16517,29.40458045,0.049320108,1.245424756,0.002453043,0.011539626,0.093632751,0.100890238,0.060589679,2011.406616,X70
3454,68548.52369,81215.01128,25.01843325,0.165683816,1.326550913,0.027334069,0.013128459,0.039500797,0.124778925,0.059292858,2003.037574,X65
3903,80441.11258,93162.76496,30.79196982,0.078264204,1.156838201,0.002502066,0.012213566,0.037305617,0.230082401,0.046184788,2009.239221,X70
847,40248.09487,80385.30929,44.0569315,0.104214059,0.576921325,0.016180461,0.013273213,0.052683344,0.001052725,0.001804607,1961.592431,Grade B
2528,77176.80299,88471.36167,20.44033174,0.165265991,1.340108766,0.020174531,0.011781178,0.06583027,0.090978424,0.024373587,1948.58183,X56
3178,68167.21226,89520.32145,24.26922521,0.095891138,1.210247534,0.010825588,0.008498244,0.304481065,0.040661663,0.002860337,1986.608287,X60
3546,70877.38556,89934.57927,25.99284253,0.019476575,1.167964725,0.010098928,0.015055585,0.05521357,0.134419941,0.044045127,1995.298788,X65
4007,80815.95561,94055.15176,29.20984681,0.027920873,1.526207182,0.003062031,0.016276858,0.022907915,0.221150316,0.042978063,2006.610377,X70
3750,72105.98416,87721.77146,27.31020455,0.153947383,0.998413305,0.005527929,0.022181206,0.040084001,0.108403586,0.073539421,1999.951553,X65
37,32701.72204,53515.22919,44.76312667,0.104058351,0.301206922,0.013160016,0.020272873,0.026999741,0.045006205,0.001633253,1952,Grade A
1175,44996,72838,34.5,0.243,0.806,0.011,0.009,0.024,0.033,0.001,1950,X42
3682,70041.0537,81379.66385,28.03327186,0.094693748,0.922989976,0.011163126,0.023768719,0.03922504,0.12288806,0.055412759,1981.817283,X65
910,34857.72562,71176.02605,22.45652709,0.09519113,0.918481065,0.021809794,0.015031799,0.073368048,0.113903678,0.001153299,1943.993956,Grade B
684,55233.43679,75235.9563,32.84392111,0.227455273,0.587955233,0.009678722,0.008359641,0.047536812,0.077089896,0.00261339,1946,Grade B
4041,80642.13494,92315.65369,29.92132016,0.024969648,1.374771493,0.003858975,0.009249747,0.058617555,0.180860195,0.069626289,2015.108777,X70
3012,63708.96964,86409.40817,27.74623871,0.212852176,1.04792975,0.023316863,0.001694348,0.238616707,0.096655677,0.041403928,1976,X60
691,46118.66335,69533.20472,36.67220668,0.0972814,0.591129523,0.020845369,0.056875908,0.049571973,0.088814183,0.000751694,1954,Grade B
