Repository: tmacleod/datasets

File: reza_pipegrader_db_TRAIN.csv (part 7 of 9)
ID,Yield,Tensile,Elongation,C,Mn,S,P,Ni,Cu,Nb,Vintage,Grade_Name
2473,76944.9981,100564.3709,25.28638956,0.223280187,0.984218778,0.02138615,0.012281599,0.057763573,0.107504587,0.028901857,1952.141382,X56
956,41138.94915,73690.88374,36.94167038,0.21453708,0.857417058,0.005684886,0.012908288,0.055449723,0.107341053,0.003049367,1950.830234,Grade B
3551,68706.6814,87322.1431,16.53898426,0.123357442,1.394243805,0.001944794,0.006715141,0.043536863,0.034421457,0.052286736,1989.739168,X65
2742,76692.58984,115269.8947,21.84570205,0.20086649,1.081361271,0.013200085,0.009658834,0.088854718,0.091711941,0.032259764,1953.533918,X56
2985,63672.67081,88453.39692,31.32249166,0.118869193,1.197266116,0.021998581,0.001644032,0.23588341,0.087496555,0.022847096,1965,X60
1153,52700,67700,27.6,0.216,0.548,0.018,0.004,0.068,0.171,0.001,1944,X42
220,37206.35473,47846.53254,25.33910888,0.075719932,0.377396387,0.021994867,0.005438507,0.050164144,0.019524586,0.000645422,1940.38075,Grade A
3430,67471.31303,85469.27359,28.21464125,0.064653911,1.545765866,0.018651529,0.017086057,0.023064883,0.056778371,0.054329763,1982.666177,X65
912,40880.45104,72247.73042,30.11781278,0.21663425,0.820303938,0.021852437,0.034573356,0.045253712,0.100169242,0.002216676,1978.950469,Grade B
959,41699.61063,69934.38447,28.91548027,0.187970403,0.150697246,0.025942344,0.014105352,0.005410212,0.119834863,0.002180927,1959.441858,Grade B
4017,77441.67256,95409.59372,28.55398654,0.076658445,1.232689705,0.002430145,0.00860951,0.008105623,0.344538722,0.071672097,2012.28856,X70
1776,52585.71836,75727.82811,31.50559425,0.195656407,0.932333703,0.013673149,0.028878402,0.005278286,0.283774788,0.000672818,1951,X46
4066,79102.76142,95738.17712,33.0835756,0.036282017,1.250067505,0.003443659,0.012321009,0.076953331,0.126644622,0.070923739,2015.20851,X70
3557,72209.3124,79746.33635,23.02334158,0.134569089,1.217059883,0.003618474,0.014781248,0.081414328,0.032764666,0.044495884,2006.610307,X65
2329,68423.22711,84779.44424,27.69919046,0.1905177,0.746085602,0.026471555,0.027288337,0.093640884,0.113766192,0.032008143,1955.700879,X52
1142,47200,68000,37.2,0.152,0.41,0.011,0.012,0.024,0.071,0.001,1983,X42
2166,63500,81500,32.4,0.159,0.734,0.01,0.006,0.008,0.012,0.001,1962,X52
1614,50235.57349,78851.60749,29.8559418,0.212354278,0.837136329,0.018495123,0.046845393,0.08650687,0.330524248,0.00061701,1946,X46
1208,50571.64537,63554.59751,29.69268878,0.235131606,0.84855478,0.016176874,0.004740356,0.034568483,0.056728183,0.000858436,1976,X42
2628,77461.7559,99907.73721,23.87204379,0.226916449,1.224131444,0.04156547,0.015559085,0.017404215,0.077287505,0.017663417,1953.025119,X56
529,44500,65500,30,0.228,0.541,0.021,0.008,0.028,0.06,0.002,1961,Grade B
237,36426.18763,54486.17543,34.70602704,0.138714003,0.634446864,0.018997021,0.022199848,0.017587223,0.055288555,0.000645253,1941.665878,Grade A
2021,63500,81500,30,0.271,1.13,0.023,0.016,0.047,0.149,0.003,1957,X52
840,41968.67876,63942.07505,42.96146376,0.155827112,0.534572821,0.019110623,0.023286401,0.05953822,0.047972009,0.00074684,1954.305738,Grade B
411,35257.42401,53962.42091,33.87774959,0.041597729,0.120929068,0.009946984,0.022506856,0.0077728,0.073302244,0.001088486,1951.398647,Grade A
3715,70564.66752,95443.13744,28.43788745,0.086727756,1.254962203,0.016833524,0.01655278,0.056459905,0.082797832,0.049041486,2011.684071,X65
3139,62813.26236,79738.83798,25.75652584,0.142582004,1.218167221,0.019210209,0.012545553,0.111404104,0.050527991,0.044406939,1994.296418,X60
2072,66500,91500,26.82,0.279,1.1,0.024,0.008,0.01,0.008,0.001,1960,X52
1280,55271.62476,77659.0035,24.6750196,0.195010362,0.560607546,0.013555642,0.017113783,0.099170174,0.117778481,0.003289965,1973,X42
2158,59000,73500,27.9,0.246,0.952,0.02,0.008,0.025,0.031,0.001,1962,X52
900,43034.1655,68736.69711,40.73002785,0.2129208,0.993210248,0.028036158,0.028465847,0.076499671,0.006619889,0.002500048,1933.534008,Grade B
2876,62500,80000,31.2,0.231,1.22,0.023,0.007,0.021,0.036,0.02,1965,X60
3413,72449.175,96977.88277,28.77805245,0.155183098,1.010028615,0.010748704,0.018743176,0.057755001,0.092350755,0.052439471,1993.478833,X65
3772,72000,91000,33.2,0.068,0.156,0.002,0.014,0.034,0.009,0.068,2006,X70
3303,63909.46719,97376.80723,25.18566023,0.131464799,1.44024047,0.006757336,0.005764571,0.227683085,0.014948447,0.014353238,1972.316372,X60
1416,47465.56919,64212.59971,28.23471683,0.213669344,0.759294281,0.018824212,0.005012603,0.035242187,0.240125569,0.007331213,1965.831938,X42
2389,76283.69474,111420.329,18.92759895,0.213865054,1.381714733,0.004808674,0.009613126,0.057658814,0.105854172,0.021598368,1952,X56
645,52960.1174,68064.39854,37.77589045,0.217274142,0.6635922,0.019152686,0.020172657,0.015181098,0.115077192,0.000986098,1963,Grade B
938,51638.32667,76563.63509,39.04236987,0.105033654,0.601217116,0.024107833,0.010130966,0.067348669,0.084357037,0.001199126,1937.38189,Grade B
796,40929.93688,74613.61387,32.46693325,0.184075002,0.969637497,0.026056949,0.017586232,0.014152684,0.067849373,0.002957817,1968.619678,Grade B
3084,62696.76907,89711.77732,28.80335934,0.207628834,0.494237328,0.022625532,0.007182336,0.129492471,0.25701129,0.004491667,1984,X60
3639,72210.41412,80426.85369,33.72165603,0.098069537,1.369009974,0.020673803,0.009890675,0.002200341,0.069667725,0.063434511,1993.908515,X65
2059,55000,87500,33.5,0.248,1.21,0.017,0.014,0.065,0.058,0.002,1961,X52
3651,74341.80227,87170.00833,41.631447,0.07565826,1.144480111,0.026227493,0.014695141,0.023743498,0.046362715,0.051515529,1992.036307,X65
2046,59600,85600,25.8,0.246,1.03,0.027,0.007,0.008,0.013,0.002,1952,X52
1085,58000,74000,31.7,0.217,0.924,0.017,0.009,0.012,0.016,0.001,1963,X42
4056,80033.86989,96343.32749,28.89814743,0.043161956,1.392336203,0.003029891,0.010901103,0.088577142,0.102719161,0.078136862,2012.472685,X70
1406,62691.4094,70395.74631,42.15703128,0.218708271,0.990035122,0.015685706,0.009952196,0.007545847,0.034776794,1.02E-05,1991.647795,X42
2354,57835.02876,71214.19792,34.41806961,0.231049166,1.229033197,0.019514746,0.022823899,0.025916796,0.362246451,0.01212852,1969.70502,X52
2516,76896.05449,92103.19576,26.62299468,0.202032672,0.496224086,0.01446556,0.014986222,0.057792438,0.078757865,0.007119797,1953.470593,X56
1115,48300,76500,38,0.276,0.831,0.016,0.016,0.014,0.014,0.001,1949,X42
349,33963.34243,47967.03605,39.70863541,0.035796977,0.410611572,0.021289693,0.007849142,0.005779783,0.055098843,0.0009754,1939.966998,Grade A
2720,77226.5778,94409.80795,23.60534668,0.091615275,1.034144552,0.011913255,0.0047226,0.091294808,0.088010978,0.016359236,1952.116816,X56
381,36618.14677,53772.15384,48.31616107,0.153803598,0.458028629,0.013401184,0.009866696,0.005907412,0.068003168,0.000923612,1943.952608,Grade A
1167,57411,76739,25.6,0.244,0.883,0.022,0.006,0.029,0.088,0.001,1959,X42
2728,77045.23239,226906.2818,8.219475637,0.172649753,0.367298663,0.018914887,0.015565427,0.165455857,0.005191108,0.02786428,1937.176819,X56
3038,62912.67154,77273.45833,22.77916066,0.162076679,0.912156209,0.011060891,0.008318889,0.162351103,0.193208298,0.01308907,1985,X60
3849,79393.35657,95035.28433,31.02963994,0.035900894,1.292415406,0.002398815,0.01142869,0.011194268,0.1669472,0.046708017,2008.253037,X70
3784,86707.72786,100841.3001,31.71164776,0.088447999,1.275354371,0.003219045,0.016524356,0.077044922,0.180124257,0.069289712,2005.394397,X70
1332,45102.95611,67753.08498,34.8627092,0.242130773,0.886123295,0.024256768,0.012283134,0.03147394,0.237075746,0.002989436,1961.846594,X42
2115,69000,89000,25.9,0.239,1.09,0.018,0.012,0.071,0.174,0.001,1957,X52
499,48700,65000,25,0.23,0.541,0.027,0.008,0.031,0.055,0.002,1946,Grade B
1692,54523.50911,63227.37856,22.89829765,0.238662283,0.863892548,0.013638543,0.046603948,0.054519957,0.325095699,0.001698561,1966,X46
2551,76953.85972,100322.9988,24.77070571,0.277890359,0.908215641,0.017798301,0.015756971,0.071156444,0.121715084,0.030201354,1950.355009,X56
4095,78622.21892,105364.5512,25.29203991,0.016498049,1.220271205,0.004815657,0.011249021,0.044589252,0.13521763,0.045504799,2010.4729,X70
3102,70468.4178,83849.08785,28.35452235,0.185020236,0.839200415,0.025514485,0.014675258,0.168735999,0.226719501,0.011735291,1992.380519,X60
534,46600,66000,35.5,0.262,0.715,0.03,0.01,0.052,0.181,0.003,1955,Grade B
72,33267.54662,59151.78667,34.3867681,0.15245607,0.487123828,0.022502212,0.033374116,0.038063701,0.073582886,0.001072865,1942,Grade A
845,36606.10443,70070.45877,41.75380956,0.160164593,0.455442314,0.012811029,0.021616655,0.075159779,0.029492176,0.001906025,1952.422435,Grade B
285,33324.03521,54186.35884,26.22599469,0.158278391,0.735895363,0.02284374,0.021931431,0.031815807,0.066377662,0.001385073,1939.734306,Grade A
2507,76820.44793,100288.1632,27.85642861,0.245184594,1.230011635,0.024165843,0.009134209,0.025034844,0.085695077,0.015777066,1956.701637,X56
2937,60452.71216,78214.73398,27.88821033,0.230127314,0.871249549,0.014163656,0.008525753,0.4154581,0.104018301,0.000529625,1972,X60
3906,80567.14898,96462.86905,29.74479402,0.041105329,1.620493197,0.003292132,0.013659979,0.03157998,0.035837481,0.070368209,2011.773283,X70
428,35100.9997,52820.39193,43.79586639,0.082540591,0.404123817,0.024090375,0.006421565,0.024030162,0.099434002,0.000630626,1949.559588,Grade A
2944,67037.73711,77760.20663,28.11886931,0.19709691,1.390673574,0.011934225,0.00371336,0.231531604,0.010514579,0.025813753,1992,X60
3640,71936.59079,90864.57343,29.6723222,0.027593968,1.091140199,0.020831346,0.020602901,0.021804233,0.082153072,0.059557198,2004.565259,X65
294,35688.03184,45545.66553,19.64864593,0.169801995,0.440343621,0.011384325,0.014332535,0.025300464,0.148121544,0.001359265,1942.948823,Grade A
743,43950.96395,80251.19251,31.90153263,0.197942878,0.471431494,0.012491171,0.004069932,0.054719999,0.067627365,0.002854301,1980,Grade B
3164,69152.72836,85954.55496,28.98066025,0.169495121,1.287447778,0.013735932,0.004026992,0.210777386,0.055256333,0.008167319,1988.823425,X60
1408,47970.88944,77711.16044,31.44174648,0.248082113,1.033591786,0.017867902,0.007913792,0.007726943,0.023475374,0.007511012,1942.858419,X42
1556,47519.18577,77097.10772,21.82058491,0.19512562,0.807559807,0.021759225,0.051525836,0.006120748,0.230339545,0.002529959,1958,X46
961,40425.01272,71887.40746,36.66107111,0.172982468,0.923396227,0.015909092,0.060921901,0.02739088,0.031415105,0.000694883,1967.897096,Grade B
384,35515.98763,50148.81043,42.41730632,0.08617274,0.252951743,0.025273859,0.021962468,0.018993718,0.099247089,0.001544731,1947.31691,Grade A
1731,50573.71372,74587.24964,29.1445026,0.25649392,0.644958078,0.022073648,0.007737514,0.070363972,0.321731919,0.001302793,1953,X46
2211,62541,70531,30.4,0.185,1.162,0.018,0.009,0.049,0.044,0.001,1965,X52
2747,77620.74302,104178.4014,18.83761269,0.222664521,1.186189319,0.025489193,0.012470262,0.076244793,0.156595801,0.02852724,1950.771419,X56
3267,70197.46677,103946.4883,25.32870195,0.180705746,1.317704128,0.015720095,0.0074321,0.197195085,0.109283228,0.043915286,1967.136184,X60
2754,77072.29365,114327.3256,19.31490663,0.144642477,0.854967479,0.01402484,0.006155595,0.04520429,0.000336384,0.04243877,1954.495873,X56
1025,53500,81000,36.9,0.233,0.721,0.024,0.007,0.06,0.072,0.003,1977,X42
3901,78198.30773,102409.3431,30.17014561,0.035604922,1.507067091,0.004016463,0.016137547,0.010661479,0.156561851,0.063843448,2009.952743,X70
1011,53500,66500,35,0.232,0.79,0.027,0.005,0.027,0.198,0.003,1960,X42
2924,72305.75358,81170.06348,28.31904316,0.157825554,1.002937991,0.020609659,0.008854869,0.01602877,0.07224444,0.021654831,1969,X60
764,50384.22913,64265.05755,46.25041356,0.151864578,0.310875996,0.021525379,0.042222521,0.100690315,0.024302543,0.000861125,1972.069152,Grade B
3722,71988.24827,87365.56139,27.29932013,0.149668871,1.560162134,0.002872627,0.013595966,0.01721623,0.007814341,0.054323695,1982.288508,X65
209,33842.46598,56238.80833,32.23426194,0.09737185,0.486552608,0.019298917,0.002636065,0.0177472,0.077786231,0.000741398,1948.216244,Grade A
2758,76941.04281,115381.0234,27.25877273,0.194528431,0.136742614,0.024887083,0.004899947,0.084547862,0.106741221,0.041435806,1955.01131,X56
556,48200,78500,32.3,0.218,0.927,0.017,0.029,0.008,0.009,0.001,1929,Grade B
1478,50500,64500,32,0.178,0.68,0.015,0.006,0.022,0.216,0.001,1958,X46
3496,70949.22466,87293.38349,21.60750535,0.117158873,1.618201164,4.42E-05,0.021195946,0.000884746,0.100805088,0.022769538,1974.962214,X65
3506,72551.75507,94166.70305,27.57982424,0.194163083,1.355544801,0.015428564,0.016975973,0.017306752,0.062786661,0.05072403,1972.226241,X65
3834,81385.8145,94283.18984,28.99287822,0.076667071,0.905917774,0.004775331,0.012928503,0.090283538,0.168293148,0.050564545,2012.786434,X70
864,36126.04027,77195.3108,27.96975323,0.232233922,0.81869413,0.019853117,0.000690655,0.07031531,0.002786535,0.001584933,1989.770252,Grade B
467,33208.19413,57298.4287,40.56868948,0.055165246,0.361906214,0.017265604,0.019290165,0.02738972,0.069330665,0.001198655,1949.393443,Grade A
3812,80560.17082,91477.13495,28.48232147,0.052900973,1.468019358,0.001990605,0.010919784,0.073361799,0.203780691,0.061917155,2005.018259,X70
1310,58075.89983,72776.74469,27.17692353,0.141430299,0.92363246,0.010187605,0.00249566,0.028112539,0.161307263,0.004569255,1962,X42
1364,60673.80333,76198.40413,46.00924632,0.26842376,0.787037974,0.017216393,0.007130983,0.004796684,0.061502343,0.002453654,1949.524434,X42
1333,61064.21765,72320.0107,38.37443629,0.173826452,0.469291037,0.018582357,0.002514233,0.058337915,0.071469447,0.003994684,1988.065485,X42
1379,61412.89767,73128.18732,31.94008904,0.221274685,0.489981925,0.022593411,0.020256935,0.064141796,0.061963299,0.00700379,1999.253946,X42
1523,50000,65500,32.6,0.214,0.708,0.027,0.018,0.044,0.132,0.001,1957,X46
1872,56551.0385,71629.82258,22.11765421,0.262640346,0.586871347,0.014314065,0.047033637,0.061723311,0.254573738,0.000934519,1961.365941,X46
3364,70480.75988,86212.89725,28.07703405,0.21278714,1.322779602,0.020270406,0.012549093,0.048059911,0.014269503,0.054769531,1974.616675,X65
1345,61172.71119,69502.98225,42.11926491,0.21198412,0.729688294,0.024572594,0.011020738,0.020288923,0.170748493,0.003279494,1962.009521,X42
1176,59200,71300,30.9,0.212,0.608,0.029,0.005,0.074,0.223,0.001,1970,X42
3912,81365.32164,103887.7672,30.0558172,0.063242235,1.026279889,0.002258282,0.013478192,0.047944879,0.17834141,0.07518322,2007.102324,X70
3792,84602.62474,91097.24541,31.43809028,0.051600162,1.411968886,0.002131683,0.0129116,0.077248947,0.273086943,0.036054355,2012.387596,X70
1448,62000,81500,24,0.28,0.71,0.022,0.008,0.045,0.19,0.002,1953,X46
3391,73981.06964,90266.37073,31.06277442,0.115115027,1.343678172,0.015036985,0.00929626,0.040643528,0.032287293,0.028388651,1974.785192,X65
324,33904.39473,46311.54434,26.25758051,0.088831443,0.331714459,0.023869728,0.014178242,0.007499544,0.049069892,0.001055564,1945.320869,Grade A
1398,60682.29172,75090.09578,38.98045122,0.201559912,0.672237712,0.019229099,0.004836649,0.056961568,0.109888457,0.00600911,1991.368341,X42
3192,66770.14459,83442.2662,24.90610158,0.152348018,0.978501562,0.017056631,0.011710702,0.270498059,0.143487398,0.045104724,1967.006405,X60
2321,57417.30582,71377.0972,24.52547051,0.171363781,1.082721448,0.018999655,0.016789602,0.061486585,0.114364297,0.02641578,1968.386373,X52
3403,74431.51592,89003.29884,23.80398685,0.140002589,1.18933488,0.012351993,0.014634413,0.02162137,0.088260176,0.034751425,1997.20992,X65
3321,70500,90000,26.3,0.167,1.44,0.005,0.022,0.014,0.013,0.045,1968,X65
1421,60119.66528,72950.82665,43.52470522,0.108991937,1.082620042,0.023055748,0.004092056,0.011329321,0.060658862,0.000203888,1950.871094,X42
1109,49300,75500,32.4,0.237,0.785,0.024,0.01,0.011,0.017,0.001,1954,X42
3,35917,55021,36.5,0.122,0.373,0.02,0.006,0.019,0.013,0.001,1944,Grade A
625,55476,74505,31.3,0.245,0.783,0.028,0.013,0.007,0.013,0.001,1937,Grade B
1970,51000,72750,34.5,0.257,1.04,0.02,0.014,0.015,0.041,0.002,1967,X52
1725,55415.72954,76779.93728,26.49193748,0.269108745,1.113517143,0.01977175,0.062426335,0.056424972,0.052979109,0.001315751,1955,X46
182,35900.59599,51432.9188,25.16097199,0.053891645,0.577683699,0.021881087,0.017169831,0.019115858,0.0794476,0.000275488,1946.869145,Grade A
2849,77331.49382,95662.12358,27.34479363,0.27255559,0.423206,0.006206768,0.011027474,0.071909267,0.090710767,0.025548075,1950.379511,X56
4008,75492.85511,100933.2762,25.66732604,0.028129351,1.562045691,0.001442814,0.018050967,0.08267236,0.258021261,0.053498083,2009.724414,X70
2128,57500,72500,34.7,0.251,0.967,0.014,0.01,0.014,0.024,0.001,1979,X52
3773,81700,101200,31,0.05,1.57,0.006,0.011,0.1,0.27,0.069,2007,X70
3598,70959.70792,80913.10009,30.22119782,0.139539795,1.107994518,0.007498448,0.004337135,0.009480302,0.055174179,0.066137402,2013.493649,X65
2682,76941.28712,112549.2847,21.11278807,0.176913764,0.483102757,0.008995861,0.004687084,0.118878488,0.080037131,0.021520658,1957.175032,X56
460,33094.84803,52905.6649,39.95681395,0.047337221,0.496634934,0.01548645,0.018014693,0.017422735,0.026441908,0.001509877,1942.384074,Grade A
744,49708.40187,63354.07794,39.05430414,0.172298601,1.059141227,0.016214083,0.014101658,0.030370323,0.016222623,0.00365132,1959,Grade B
1896,57042.54861,73646.47236,29.10382416,0.218463813,0.654179092,0.017774584,0.054419062,0.032123574,0.299491994,0.002479257,1964.67825,X46
377,36348.90392,46628.516,22.45249017,0.014448949,0.490192041,0.019381104,0.011641469,0.048831574,0.049954205,0.001234024,1952.70896,Grade A
2532,76881.26677,112146.9763,26.56748101,0.21142474,0.925620652,0.015418338,0.024109544,0.06376673,0.11534978,0.045130664,1947.78225,X56
1619,53598.04563,73355.65001,24.14210187,0.233103368,0.712664285,0.021499554,0.055041598,0.027435819,0.175015532,0.001155824,1964,X46
1798,53801.09929,77002.13004,26.33183577,0.187148042,0.719398641,0.018397653,0.049492743,0.045336838,0.31980671,0.002243753,1957.508492,X46
60,36475.73567,48060.82799,33.42214318,0.070877937,0.2111941,0.018504528,0.00491608,0.032475781,0.115859927,0.001462009,1951,Grade A
1356,50648.31501,72044.35248,43.43234043,0.274288898,0.90947187,0.025438505,0.019859472,0.033066745,0.070108765,0.013118974,2001.797906,X42
1587,48572.59035,72058.5782,27.87174716,0.272930673,0.972459366,0.013447611,0.017374359,0.027262276,0.228643409,0.002338518,1949,X46
3393,71900.17543,86561.99208,30.34980653,0.079488995,0.603216395,0.012571789,0.010233601,0.034054065,0.003436098,0.059479973,2003.39151,X65
1553,57972.52355,79697.3305,26.00640525,0.278356395,0.783678109,0.023177038,0.040658877,0.082892841,0.299031442,0.000644896,1968,X46
2122,53000,65000,32.4,0.222,0.89,0.021,0.006,0.023,0.027,0.001,1972,X52
783,45419.60404,66108.11666,42.61777772,0.242127771,0.526252123,0.025302027,0.032194669,0.008081093,0.131605013,0.001131591,1935.516317,Grade B
2109,63000,82000,32.55,0.134,0.587,0.025,0.005,0.002,0.013,0.038,1957,X52
234,35001.88,43958.55765,28.39735444,0.116839109,0.479754521,0.013084374,0.002613297,0.028443782,0.037319639,0.000467271,1945.631624,Grade A
4089,81920.9105,90835.62852,31.14810638,0.049688623,1.447086403,0.004465851,0.015801809,0.025547967,0.21872936,0.084946861,2010.365088,X70
3410,71616.99435,80910.65801,28.12336876,0.069086703,1.126380001,0.004942075,0.01463479,0.027925045,0.142667371,0.071111885,1985.305538,X65
3347,74699.51599,80670.89828,27.14304418,0.160408791,0.717723245,0.019805515,6.35E-05,0.0265102,0.083933203,0.046264511,1989.489089,X65
890,46094.31949,78634.52685,36.65471939,0.216660473,0.659048227,0.026232122,0.042729113,0.00921377,0.081728406,0.002115389,1969.612428,Grade B
1397,62271.71086,72048.88326,27.57255965,0.208414595,0.717687184,0.009725807,0.008653863,0.011478291,0.111550407,0.004344706,1938.838389,X42
406,34911.86093,47930.28144,25.04207106,0.16733256,0.554156192,0.020302431,0.016142668,0.027338022,0.075075787,0.002023423,1948.895181,Grade A
2491,76960.44041,100278.0338,24.43637652,0.220681977,0.885911707,0.015541789,0.010914668,0.066002934,0.115291058,0.020539495,1952.858825,X56
1082,53000,75500,35.9,0.165,1.06,0.009,0.015,0.013,0.019,0.001,1976,X42
1009,52000,83000,32,0.253,0.871,0.023,0.006,0.03,0.036,0.002,1962,X42
2984,66041.55795,79170.45852,27.19154458,0.111356948,1.108229797,0.017615376,0.010265088,0.007763429,0.219322677,0.059969213,1975,X60
2712,77002.26758,121168.168,19.23695259,0.194155231,1.067761501,0.009379588,0.025736189,0.154847778,0.0759845,0.00902603,1953.402178,X56
2666,76794.62835,91647.17251,26.2001601,0.156756198,0.691003073,0.010838775,0.001157458,0.026650066,0.136058907,0.0143378,1949.421446,X56
2324,56374.26884,97081.67417,25.30654871,0.207467175,1.211201028,0.022084239,0.012881467,0.044396204,0.069944439,0.001927027,1954.994473,X52
1715,51390.53193,73577.31511,28.5049651,0.271470966,0.706613787,0.019715867,0.049969919,0.015807198,0.196638822,0.001026237,1954,X46
2086,63500,83500,34.2,0.268,1.12,0.017,0.014,0.033,0.028,0.001,1961,X52
1910,53099.62728,77907.49571,28.34946136,0.229829492,0.592596848,0.022738894,0.05932871,0.038728367,0.224707516,0.000584427,1961.261322,X46
1682,48581.82681,78349.16565,26.78519064,0.261362163,0.879782132,0.019767673,0.031562676,0.07719118,0.267176962,0.0017034,1973,X46
1095,45600,68000,45.7,0.133,1.04,0.005,0.007,0.007,0.013,0.001,2001,X42
3170,66954.01841,86241.29449,29.77797385,0.177723588,0.947054424,0.014102023,0.011683187,0.172076943,0.05376213,0.046957201,1974.690121,X60
4150,82918.0067,103558.9097,32.98484644,0.055412929,0.846403539,0.002780545,0.016446802,0.078964356,0.194123576,0.066270497,2007.954725,X70
333,32709.70663,48389.51438,22.96383234,0.169679484,0.322302109,0.013751637,0.036172947,0.026674106,0.04699079,0.000916622,1948.536229,Grade A
3650,72965.29243,92505.64915,30.25060274,0.090246885,1.560288171,0.016293439,0.015416727,0.010639156,0.049994366,0.038168221,1993.545567,X65
1818,56286.3722,75899.40866,24.58267901,0.25099386,0.832684237,0.013634894,0.081372153,0.038488087,0.300303719,0.001335316,1945.281191,X46
3893,79833.13956,96690.19608,28.75931744,0.021295264,1.080658149,0.003004078,0.012059567,0.057447126,0.151331999,0.067117412,2008.581398,X70
388,34192.83734,51489.37775,33.56169864,0.094492776,0.660463238,0.018814866,0.010845437,0.022861917,0.0791095,0.000989796,1946.0991,Grade A
3177,63666.40387,100663.3513,22.25454492,0.178313282,1.256611671,0.022014062,0.013180631,0.320546029,0.123488181,0.010945232,1970.500118,X60
634,49465,74285,33.4,0.232,0.664,0.017,0.014,0.009,0.015,0.001,1945,Grade B
3058,68379.48089,87362.44477,25.95178507,0.228867548,1.175399169,0.015064133,0.006408876,0.43124205,0.026602412,0.0187305,1964,X60
3424,72662.20343,92731.4109,25.64203607,0.044103269,0.892691256,0.012903839,0.012591118,0.042722412,0.082305508,0.053533292,2002.560793,X65
3757,74409.21563,88150.04127,20.70179603,0.137206412,0.916212978,0.000241686,0.012807175,0.017830094,0.031159189,0.039927755,1998.331206,X65
1836,57567.53258,73407.62533,28.96034212,0.247051592,0.859831325,0.023587649,0.048402063,0.049618449,0.286154255,0.000784346,1974.93931,X46
4036,77758.73089,94703.16857,29.88298473,0.068634757,1.549442744,0.003396523,0.012037224,0.029827486,0.084058996,0.070185812,2011.599759,X70
4142,80403.20972,98484.17194,33.56965867,0.022714758,1.196007439,0.004124148,0.015185735,0.015980111,0.153380381,0.088411871,2014.626633,X70
1998,62000,78500,27,0.189,0.103,0.019,0.012,0.03,0.046,0.03,1968,X52
3175,66885.06868,88437.11818,16.15380852,0.177901846,1.409129067,0.012490988,0.008582967,0.263873773,0.142886144,0.024185528,1969.702855,X60
4186,80723.53526,96078.5599,30.51134521,0.030363198,1.204909618,0.004672465,0.014474988,0.054770059,0.103665261,0.044830545,2011.513968,X70
1462,61500,82000,30,0.252,0.943,0.013,0.011,0.054,0.113,0.002,1968,X46
2573,77390.31416,84922.11334,18.3897751,0.20700725,0.929073237,0.021421898,0.001444637,0.049762295,0.213634187,0.004538695,1950.526511,X56
4055,79846.56196,93442.89784,31.06548218,0.053298647,1.23958712,0.001718462,0.011927667,0.016196085,0.327661823,0.049950283,2006.645452,X70
3953,80060.98083,101971.2154,28.04066086,0.112088651,1.349302267,0.003692553,0.010358852,0.041643121,0.257026814,0.074195737,2010.301241,X70
3060,67503.5668,92301.76646,32.05814218,0.176701363,1.262157881,0.019735472,0.010910772,0.134079551,0.163379544,0.021109233,1989,X60
818,35611.89205,68641.81899,49.36126952,0.220412773,0.403142806,0.011582431,0.00970798,0.079714692,0.006407968,0.000390543,1936.797947,Grade B
497,49700,65000,35.7,0.22,0.76,0.022,0.009,0.009,0.016,0.002,1974,Grade B
3449,71451.25486,81189.04617,25.23158067,0.19311344,0.551449405,0.00496037,0.005460902,0.002094689,0.059892277,0.031006724,1984.666872,X65
206,34810.46931,39619.0733,29.30816798,0.106707731,0.636669228,0.019399103,0.007805958,0.038451155,0.070821598,0.001447624,1949.25411,Grade A
4016,83642.12347,98531.46243,29.06562437,0.016308734,0.905179356,0.003183717,0.012348702,0.067216889,0.226141649,0.036574871,2008.110895,X70
1971,54500,79500,29,0.269,0.981,0.027,0.022,0.02,0.033,0.002,1954,X52
770,40146.18409,67011.07944,37.27875867,0.226453716,0.743659391,0.024008128,0.030497404,0.059805371,0.082172596,0.00103899,1961.037374,Grade B
2461,76759.62963,103370.7361,26.10114285,0.253578287,1.024391488,0.019078122,0.015968909,0.049862076,0.092358292,0.030354826,1952.721482,X56
1234,48171.21071,68908.08734,29.36492935,0.207916468,0.770024341,0.0230809,0.005557703,0.028214247,0.068481809,0.00740615,1967,X42
2894,82300,90900,23.3,0.181,0.763,0.017,0.004,0.078,0.137,0.001,1975,X60
3517,70518.78176,93422.44567,17.94171196,0.132712601,1.044614888,0.006618258,0.018245817,0.003019423,0.136421301,0.037945812,1980.958003,X65
3964,78850.97035,94316.27152,30.41167182,0.044357031,1.107237305,0.004064703,0.010472401,0.065249498,0.309533409,0.069992121,2008.014849,X70
1994,59000,74500,28,0.185,0.94,0.022,0.012,0.034,0.043,0.025,1968,X52
1573,51110.50273,76053.32288,29.72316846,0.214415833,0.780328929,0.010345814,0.044400091,0.063540239,0.030440292,0.001445443,1948,X46
2730,76600.6237,140874.1884,10.20960154,0.138461398,1.285801232,0.002733986,0.003870041,0.188703281,0.134666477,0.077960876,1952.127171,X56
3163,62954.32414,101917.1706,22.73743363,0.187276528,0.676509922,0.019255459,0.012458124,0.269849489,0.151587952,0.011507672,1977.61532,X60
1390,48321.87326,79397.33652,26.68566525,0.274287885,0.923650612,0.022123134,0.014010405,0.060780012,0.313994368,0.000871482,2002.300266,X42
3262,68593.54386,85884.92276,26.96883652,0.192561484,1.079584858,0.013585149,0.00755537,0.337684103,0.118168402,0.005898437,1994.928595,X60
2199,57500,76700,26.6,0.274,0.99,0.012,0.007,0.012,0.091,0.001,1965,X52
2722,76821.9738,119308.0601,27.26324385,0.171564902,0.343828295,0.016311548,0.012002999,0.02201662,0.004683728,0.038329765,1946.472979,X56
3500,73752.50267,87382.79151,26.91924291,0.146129944,1.401260122,0.010520957,0.020859956,0.002307616,0.086349658,0.027634576,1981.887358,X65
1516,57000,74000,27.7,0.212,0.839,0.024,0.014,0.032,0.123,0.001,1955,X46
2630,76837.22442,126091.9038,26.00647148,0.224719908,0.969047828,0.005300431,0.02842134,0.009020792,0.103831464,0.011278658,1953.176597,X56
1851,53281.84666,66640.10384,24.68153492,0.207743728,0.994739465,0.020956623,0.046934681,0.063999917,0.237170774,0.002836633,1961.938278,X46
2375,65440.75125,83717.16863,26.52400278,0.173108801,1.065919072,0.028751459,0.029407627,0.038269369,0.077438002,0.01731725,1950.946417,X52
3754,71308.8958,85384.21092,29.67679505,0.156862393,1.186413442,0.001052206,0.022561459,0.035023301,0.045008386,0.043767662,2000.515901,X65
3499,74358.21873,84398.66322,31.57136516,0.074174424,0.902050144,0.005473408,0.008916517,0.054165435,0.023743902,0.030752541,1993.326618,X65
789,53954.64972,81253.46166,38.91093686,0.207765942,0.361397134,0.022119629,0.028017431,0.076780475,0.010720553,0.000771021,1935.782394,Grade B
2439,77132.70479,91395.04847,24.81194279,0.180670724,0.875242764,0.020146824,0.014666243,0.056361004,0.101611953,0.025042032,1951.954031,X56
720,49272.93754,62430.91418,32.05584073,0.174468049,0.427478212,0.017045414,0.027396565,0.129595215,0.055903439,0.000741819,1958,Grade B
1579,49586.45496,65505.04739,22.33558279,0.26843358,0.83143567,0.001033136,0.040273963,0.036387502,0.056966437,0.002734034,1958,X46
5,34083.14034,45706.59851,31.65663727,0.058448425,0.196852487,0.006447736,0.011107121,0.007634273,0.151710667,0.001198956,1946,Grade A
2134,66500,85000,27.1,0.259,1.22,0.022,0.009,0.014,0.017,0.017,1952,X52
3749,74303.55389,90343.18017,24.89244391,0.107488742,1.039955233,0.000237634,0.008720005,0.037330209,0.088140768,0.071265051,2006.422247,X65
3965,79774.47073,98189.54545,30.66510133,0.048818303,1.455542871,0.002298209,0.016792608,0.019865736,0.222347929,0.068474748,2012.704862,X70
2852,72500,92000,26.3,0.204,1.28,0.018,0.01,0.02,0.023,0.026,1967,X60
1624,53549.52868,66126.88987,30.39426562,0.224478961,0.829752992,0.010641216,0.045180319,0.06537673,0.283248102,0.000801299,1952,X46
3698,76031.41608,89807.65832,14.48299823,0.199884355,1.344154125,0.017983931,0.007077997,0.04191307,0.053949219,0.047786081,1967.327701,X65
2396,76791.32254,93433.71784,21.5191529,0.225083652,1.140236153,0.017833557,0.009100566,0.041684941,0.095132079,0.031478527,1953.061404,X56
784,39118.30859,66691.02372,29.33797765,0.191375091,0.578378861,0.020826194,0.021983368,0.061527975,0.067349954,0.000567945,1959.588263,Grade B
3441,71681.64994,82554.11838,35.11834511,0.194167384,0.934862675,0.015276213,0.014621593,0.01485639,0.106438747,0.046028724,1979.645388,X65
1368,61524.74407,74963.0078,41.65351575,0.177952572,0.98449526,0.025229177,0.009680183,0.055500624,0.108680679,0.00186439,1995.556973,X42
1308,52351.76824,70673.97606,30.33985636,0.146426785,0.59405024,0.01770256,0.005404388,0.023978013,0.162256336,0.007408369,1966,X42
1213,59141.50175,72663.61512,37.07090664,0.232134447,0.37838957,0.005767004,0.011712342,0.040310726,0.017165174,0.003293463,2001,X42
1099,51000,69000,27.9,0.246,0.728,0.029,0.008,0.04,0.137,0.001,1954,X42
2464,76853.41216,103379.7942,26.07267561,0.238848979,0.82775416,0.017337151,0.011298264,0.041656453,0.093166302,0.02331079,1951.571153,X56
2313,56154.21032,94402.12902,26.4611223,0.212213541,0.851813498,0.010675484,0.012771066,0.056047822,0.152206206,0.019527096,1970.279133,X52
3627,73789.53144,85025.19625,31.17788602,0.143705077,1.614099553,0.024041365,0.004696922,0.033388931,0.109260102,0.023815216,2005.124312,X65
2174,57700,83200,37,0.195,1.25,0.009,0.018,0.014,0.008,0.001,1948,X52
974,43000,71000,34,0.24,0.57,0.022,0.01,0.02,0.05,0,1939,X42
3874,82760.36945,102775.5795,31.44678681,0.040361284,1.320965369,0.003983696,0.011757304,0.079456118,0.213189351,0.09430279,2006.38488,X70
320,34367.21332,53843.21938,26.29795717,0.077553852,0.62264898,0.013281305,0.027841233,0.015650058,0.050047208,0.001805206,1947.413603,Grade A
3847,77687.59932,93232.50868,27.86896903,0.072707334,1.408972447,0.002870231,0.011910914,0.078796717,0.25392694,0.092027716,2011.888745,X70
28,35258.4037,58718.27899,21.0149131,0.005379535,0.706501456,0.027577876,0.004339952,0.02124161,0.047084958,0.000708839,1939,Grade A
42,34240.60816,49010.50804,41.88875222,0.181441541,0.345213446,0.017557927,0.019530939,0.014921528,0.018580275,0.002075495,1949,Grade A
2441,76824.65411,98620.57868,26.37420222,0.231395075,1.106168334,0.019888043,0.016386391,0.050133135,0.09239104,0.017572536,1952.780314,X56
2952,68051.56314,79534.30364,24.38115439,0.129477792,1.153190862,0.020335285,0.008762428,0.35436172,0.043652517,0.00123211,1985,X60
1948,62000,82550,27,0.25,0.91,0.026,0.011,0.05,0.06,0.003,1947,X52
2945,63621.95529,92771.33862,24.26256172,0.215928075,0.965123411,0.018145948,0.007210598,0.009826285,0.150009248,0.0284198,1972,X60
1295,51128.68464,80655.53505,38.38401613,0.22664019,0.805711814,0.022407717,0.01101359,0.006477288,0.107704982,0.002260262,1972,X42
4025,79290.95207,90324.40745,30.46181702,0.0266365,0.897679928,0.004420943,0.007833955,0.075751524,0.226803936,0.055901497,2006.465505,X70
2812,76947.91229,95373.08966,23.24247282,0.178887256,0.430113524,0.029812607,0.011056768,0.052346173,0.109969638,0.032840668,1952.392001,X56
365,37578.17712,50562.5232,34.87505512,0.061875554,0.269252054,0.011123574,0.00244804,0.014123466,0.043238125,0.000785119,1948.302655,Grade A
297,36310.26292,46931.26196,35.95465317,0.08103756,0.36363904,0.006873852,0.015925911,0.012929703,0.040036687,0.001082088,1949.13084,Grade A
4155,77870.376,92832.21857,31.77959332,0.060106771,1.007714147,0.003918042,0.009141292,0.115092322,0.163649492,0.091942508,2006.369893,X70
3337,72587.01063,91254.68252,27.18162172,0.124362914,1.242967626,0.021834315,0.018369856,0.01617761,0.057329027,0.034760663,1982.181694,X65
3959,78740.99986,86375.20166,29.72810284,0.029279905,1.420951243,0.004227418,0.011182457,0.010247986,0.249970479,0.089719906,2012.914283,X70
1200,58844.50999,70263.65451,36.15047176,0.159030789,0.279826733,0.028158881,0.007509347,0.037813545,0.078076409,0.001378705,1943,X42
1359,60409.62501,77794.01314,20.1411034,0.163949775,0.696571153,0.023714705,0.015136875,0.071836317,0.016879453,0.002400401,1942.472745,X42
2600,77643.59677,122954.541,24.17431272,0.14744941,1.114125124,0.030226886,0.013934429,0.050059845,0.118821385,0.026774522,1950.868306,X56
1841,59754.82608,70504.50977,28.54545766,0.236647728,0.685076558,0.023193512,0.053985329,0.040875952,0.273486532,0.001119738,1965.148921,X46
395,33651.43698,52609.45323,17.52744315,0.045500273,0.542226707,0.017302094,0.016659996,0.006456393,0.074408931,0.000239948,1946.105991,Grade A
1452,47600,69500,29,0.25,0.83,0.019,0.007,0.013,0.26,0.002,1958,X46
626,49136,63969,33.2,0.225,0.736,0.029,0.029,0.024,0.116,0.001,1956,Grade B
2546,77065.67171,100398.6703,23.3442964,0.152768546,0.590506649,0.030711734,0.006913234,0.053344391,0.227480483,0.014848979,1952.522484,X56
1005,47300,70000,25,0.253,0.79,0.016,0.008,0.007,0.008,0.001,1949,X42
4023,80524.89087,91246.15874,29.28432746,0.081581157,1.177853568,0.001902033,0.019016819,0.092371805,0.226563448,0.041585718,2014.445583,X70
1230,59509.37894,77777.7773,23.85699937,0.25163282,0.46577327,0.018220485,0.017189075,0.018697215,0.037483925,0.001017188,1944,X42
2482,77029.76913,101516.5691,26.98625217,0.183716392,1.204982864,0.013358258,0.007707499,0.060779057,0.115150287,0.019333417,1950.807147,X56
620,51908,63246,25.9,0.164,0.458,0.024,0.013,0.026,0.032,0.001,1946,Grade B
1993,59000,74500,28,0.185,0.94,0.022,0.012,0.034,0.043,0.025,1968,X52
1620,54746.65441,78051.13333,29.8886847,0.2117475,0.878591895,0.024760563,0.04960085,0.059176288,0.280031893,0.001937914,1964,X46
3104,71136.54715,88745.27919,31.22570276,0.256655896,1.323599677,0.013425428,0.010861441,0.126044183,0.158937103,0.01399292,1965.758691,X60
3740,68681.84069,86243.04711,29.23367563,0.112959419,0.983468399,0.011825226,0.020082664,0.055721766,0.058960316,0.050862531,2000.262312,X65
104,33738.73341,53119.65991,42.85788495,0.035228719,0.448337494,0.01321837,0.017953312,0.017855402,0.032335564,0.001565147,1950,Grade A
3489,71020.40369,86720.18394,21.03002409,0.128727336,1.197780589,0.002776788,0.012542065,0.030271994,0.111036019,0.054643324,2006.067925,X65
1335,61737.91844,75312.35396,41.08632536,0.156305631,1.039639042,0.021728104,0.014787234,0.023781444,0.040358886,0.010476753,1952.165999,X42
1519,48600,67400,26.8,0.235,0.739,0.017,0.007,0.034,0.064,0.001,1954,X46
2344,69492.24299,75545.93733,32.52191252,0.20230514,0.976161612,0.018814508,0.02610051,0.038788557,0.042624236,0.000704603,1955.662419,X52
3370,70178.7231,87528.21102,23.35891784,0.042052898,1.596338205,0.021989533,0.011429924,0.010271317,0.053673915,0.04620979,1991.432436,X65
2704,76505.47177,87404.37936,25.47665142,0.253018368,1.053512791,0.042848666,0.014090651,0.050493608,0.138923168,0.003737262,1945.357252,X56
173,33586.05448,50010.31383,28.44369477,0.060199648,0.620904139,0.009733861,0.014044612,0.017610324,0.1102262,0.001294963,1942.282081,Grade A
3667,70685.55897,81757.79481,22.99356917,0.074896821,1.421996364,0.001134526,0.01264813,0.021291615,0.034942924,0.07408157,1983.970083,X65
3268,66076.04399,91642.57087,24.442684,0.151306065,0.711093032,0.018030209,0.0083479,0.30404066,0.145026425,0.00440101,1979.785934,X60
2263,61644.47728,77109.6757,18.03940384,0.230986269,0.900911584,0.009959558,0.019390415,0.084930595,0.055805253,0.03011103,1952,X52
2836,77002.37325,106667.6358,22.66242808,0.19423797,1.018846582,0.026697801,0.018059723,0.112987747,0.136874403,0.037030441,1946.492719,X56
1840,48859.2032,72120.16618,20.53131463,0.262549607,0.880889513,0.016457174,0.082348543,0.020342915,0.262475451,0.001931344,1974.818874,X46
2258,55683.61737,89603.89924,28.19662113,0.207978076,1.229159148,0.017618368,0.007949037,0.009806962,0.27517216,0.007963238,1955,X52
3249,67316.7599,84315.46797,26.27164147,0.220699901,0.955070778,0.020571279,0.00731618,0.287889159,0.103782883,0.012446177,1989.013436,X60
127,37411.42611,59524.20647,21.9895548,0.187580025,0.270735864,0.022591092,0.014434668,0.021815643,0.10725212,0.001519945,1948,Grade A
2254,55582.678,81604.12497,28.18408366,0.259665248,0.927839483,0.011339162,0.032933128,0.106573517,0.142012759,0.023181644,1953,X52
464,33298.76165,46834.14295,22.91696401,0.141010349,0.520065039,0.020224135,0.022283308,0.026728101,0.075893237,0.001247082,1945.341496,Grade A
2826,77285.59631,122519.4584,23.72991579,0.227605319,1.086651208,0.026219217,0.015222673,0.067571379,0.089586019,0.037900377,1949.166913,X56
1832,49255.20595,80618.80763,20.10609813,0.234049306,0.822017689,0.018906797,0.048277584,0.017185169,0.262664272,0.001910018,1953.290912,X46
2073,67500,93000,28.13,0.25,1.14,0.014,0.009,0.008,0.01,0.001,1969,X52
1435,60234.58817,66885.22212,35.53248752,0.204328803,0.425704931,0.022111124,0.013979786,0.0519904,0.042573086,0.000662104,1990.568853,X42
2024,62000,75500,29,0.255,1.08,0.016,0.012,0.011,0.016,0.018,1961,X52
1668,48943.3031,83518.81235,26.54159325,0.197658503,0.931127862,0.022880731,0.012264668,0.062460937,0.311615216,0.0017334,1973,X46
3966,81926.12804,92575.74527,32.11223774,0.067855408,1.15951789,0.003152061,0.014012169,0.022468914,0.237746039,0.037225476,2010.978859,X70
1042,47700,72500,36.9,0.188,0.936,0.004,0.011,0.032,0.032,0.001,2006,X42
2750,77177.52425,123749.3739,22.45197922,0.195251009,1.020949948,0.019140402,0.014902445,0.048995248,0.133492502,0.030661759,1956.2511,X56
145,33007.52299,62263.79401,32.05831833,0.026548041,0.43233803,0.023303144,0.012774122,0.012013177,0.076448854,0.001620247,1939.759637,Grade A
2577,77086.78293,103701.0454,16.31736169,0.194526936,0.727094253,0.006049501,0.008663058,0.016279112,0.007262998,0.005213123,1950.154268,X56
4009,81253.68039,97559.59035,24.74081765,0.063473124,1.543748142,0.002055107,0.015577968,0.06701358,0.107907756,0.066761766,2014.306599,X70
442,35500.53783,55108.52833,19.80818399,0.010263739,0.609226553,0.013179367,0.018991564,0.008489968,0.070752789,0.001957255,1942.664077,Grade A
150,32430.00826,57553.29847,27.03649925,0.139788456,0.378972843,0.023579701,0.01112895,0.05174222,0.035461585,0.001147475,1945.42498,Grade A
2356,68418.06049,77613.69481,32.10433258,0.251602703,1.042063296,0.015942226,0.011232873,0.009218002,0.000231536,0.00566676,1958.861205,X52
3612,73507.00823,93708.4435,25.45164786,0.14198765,0.769844957,0.019639981,0.015999311,0.068317066,0.008701005,0.068351545,2000.404856,X65
824,44826.67439,76638.86298,32.5215068,0.210056302,0.475443686,0.013926027,0.016772728,0.027659136,0.032712646,0.000503493,1936.352183,Grade B
2650,77282.88621,107244.9501,27.72387449,0.154150223,0.424307857,0.028256329,0.001989061,0.041820015,0.156719201,0.030166547,1948.277155,X56
1053,51000,80500,40.2,0.251,1.04,0.024,0.01,0.011,0.015,0.001,1951,X42
1544,56480,79950,25.9,0.277,0.82,0.03,0.054,0.03,0.053,0.001,1949,X46
3665,71098.95687,86167.70013,20.17498081,0.169653806,1.611401978,0.007352128,0.015428925,0.011081716,0.023954682,0.03588253,1971.90978,X65
1299,63369.10514,76553.89521,30.02383229,0.169947198,0.671499857,0.025732935,0.019835932,0.048531789,0.074123522,0.002671723,1965,X42
4082,83726.95833,96106.12299,30.9673235,0.058460192,1.43764685,0.001905859,0.012814332,0.059166912,0.14797185,0.058802146,2014.07653,X70
2885,63000,78000,26.2,0.213,1.25,0.023,0.011,0.011,0.008,0.031,1970,X60
