Repository: tmacleod/datasets

File: reza_pipegrader_db_TRAIN.csv (part 8 of 9)
ID,Yield,Tensile,Elongation,C,Mn,S,P,Ni,Cu,Nb,Vintage,Grade_Name
1595,54659.01072,72984.62033,29.50594699,0.242067788,0.828950104,0.024552726,0.045622194,0.048258607,0.192691264,0.001175231,1965,X46
3050,65261.51441,91148.90067,26.1231039,0.20527873,1.104629406,0.017996942,0.010993958,0.012954259,0.053452854,0.019287769,1981,X60
2031,56500,79000,31,0.261,0.948,0.027,0.017,0.072,0.149,0.003,1971,X52
1400,65157.06758,74677.64178,47.09241475,0.201239142,0.928752469,0.027385671,0.004522358,0.021984665,0.06073601,0.00183228,1974.07819,X42
997,61000,77000,23,0.239,0.879,0.018,0.009,0.009,0.017,0.003,1970,X42
699,43960.13202,60186.61104,41.09765695,0.153014262,0.478930333,0.023060596,0.01636698,0.058892614,0.118307619,0.000468316,1942,Grade B
1138,52400,80900,37,0.235,0.878,0.014,0.011,0.012,0.014,0.001,1949,X42
1807,57428.61566,77202.41427,25.19297187,0.198678449,0.88610452,0.020717679,0.047246075,0.030221977,0.264434304,0.000933277,1960.811837,X46
980,48100,74000,35.5,0.24,0.57,0.022,0.01,0.02,0.05,0,1939,X42
158,33178.29613,55240.00025,25.77028166,0.066635752,0.230751553,0.022927882,0.012678665,0.045322697,0.021168799,0.001040328,1954.011538,Grade A
3148,58871.26875,84571.91608,24.43211251,0.194430388,0.923664787,0.015289654,0.007495542,0.214068454,0.091340724,0.033277381,1989.312782,X60
3036,65266.89079,83231.01318,30.71321767,0.218547818,1.132414967,0.021417877,0.008693942,0.055997958,0.15424228,0.01597994,1965,X60
3033,66717.11689,80962.53904,29.78201507,0.179961747,1.427159132,0.015218002,0.012491973,0.262297254,0.170939471,0.016735988,1963,X60
2257,54626.98047,100197.3176,28.91687126,0.259045634,0.737198994,0.017116759,0.026217201,0.035987703,0.083609177,0.002601549,1966,X52
1021,45200,64000,40,0.146,0.502,0.018,0.017,0.036,0.018,0.002,1983,X42
3343,75190.76085,91640.64567,29.67535267,0.09048935,1.637030914,0.000453443,0.015244776,0.010541973,0.000572428,0.036724499,1971.469958,X65
1976,64000,93500,24,0.28,1.21,0.02,0.032,0.063,0.432,0.003,1962,X52
2102,69000,93000,34.5,0.266,1.21,0.02,0.01,0.044,0.032,0.001,1968,X52
2733,76906.94557,100436.3976,25.27211728,0.104428216,1.24391834,0.022381351,0.005503571,0.01562528,0.137042301,0.010158102,1951.619106,X56
2756,76753.28777,104281.8603,27.47025061,0.218518038,0.136507569,0.013280684,0.016282873,0.042958773,0.107221466,0.006468498,1952.265547,X56
3572,71605.47919,78085.35037,25.97395121,0.071439515,1.390395276,0.017394262,0.014755183,0.011130833,0.134959742,0.058966463,1973.92276,X65
2000,54500,87000,30,0.26,1.2,0.017,0.018,0.011,0.012,0.002,1968,X52
1730,48874.74619,71910.4925,30.99991729,0.260067238,0.999976606,0.022900333,0.050427525,0.053355751,0.362214738,0.000307466,1957,X46
854,42386.74113,68814.436,28.18880738,0.209125799,0.620497023,0.027248599,0.019385433,0.0315682,0.085976067,0.00377459,1956.688152,Grade B
2888,65500,81500,29.1,0.205,1.28,0.014,0.013,0.02,0.015,0.033,1993,X60
3568,73366.28435,93888.97149,28.56609099,0.018774541,1.311391462,0.010748334,0.016939196,0.0421699,0.112815414,0.051007907,2005.306676,X65
3091,60202.07181,92481.70444,24.16770794,0.225760682,1.153778701,0.01003853,0.008507686,0.176922445,0.1850641,0.043399963,1973.368741,X60
9,32939.60698,50929.85296,23.25299725,0.078868397,0.668594792,0.025040513,0.006264514,0.015461286,0.040515423,0.000673624,1945,Grade A
101,32917.16634,57880.19596,35.69444384,0.187067746,0.406087921,0.025830027,0.009247868,0.016169692,0.057938749,0.000759223,1948,Grade A
2383,75739.22744,92375.46818,26.78230637,0.265799595,0.38772495,0.00960583,0.011868821,0.036806756,0.055006227,0.023043628,1947,X56
3327,83500,97500,27.9,0.048,1.55,0.002,0.011,0.054,0.13,0.053,2006,X65
3478,72048.96333,90474.02198,28.71256944,0.237248509,1.164144485,0.010906965,0.010399486,0.04426664,0.074928932,0.045198855,1969.783709,X65
4139,78459.65725,87623.56697,30.39440652,0.069692098,1.087886733,0.004522438,0.008780429,0.0063408,0.152046282,0.047243665,2011.453107,X70
3243,70731.16513,80180.6115,28.06286291,0.199406793,1.068692376,0.005103486,0.00808874,0.246812236,0.147361665,0.011218113,1971.205829,X60
73,34476.68717,44922.54531,36.78678866,0.042536614,0.556335541,0.012244876,0.005259132,0.03785297,0.091979398,0.000226001,1946,Grade A
1696,49766.20336,75108.58607,23.93883256,0.217046455,0.872884184,0.028375866,0.033822028,0.066543793,0.230109323,0.002194277,1966,X46
785,42139.71695,80235.83338,24.45574388,0.157262027,0.985078427,0.010945663,0.016492382,0.018965304,0.008014683,0.000459691,1945.037195,Grade B
229,36658.17579,47735.69734,34.80554316,0.075208038,0.31020855,0.028178439,0.012871253,0.023276912,0.007480038,0.001085285,1944.61097,Grade A
3432,68900.24112,92749.95151,27.71835775,0.125235979,1.383403535,0.002147393,0.020321717,0.04414363,0.009482134,0.059562281,1981.60979,X65
1670,50324.54797,80927.08089,16.82186772,0.243911543,0.939461311,0.024919229,0.015080243,0.005732113,0.285052484,0.00150677,1951,X46
1172,51081,70091,30.1,0.266,0.781,0.018,0.007,0.018,0.047,0.001,1959,X42
1796,54088.91818,77582.91712,24.47262802,0.253281373,0.806877249,0.019881178,0.057330076,0.044080672,0.359619153,0.002920019,1964.54816,X46
1215,53795.53774,77716.17291,37.04948619,0.254063088,0.741373751,0.027402052,0.010666076,0.019274886,0.068446939,0.010968926,1958,X42
83,35312.57352,50050.41416,37.7760116,0.081078104,0.265751987,0.018707998,0.027288353,0.024306179,0.088619065,0.00089809,1944,Grade A
208,33301.2102,53967.49864,19.58515446,0.077698498,0.367660825,0.026611961,0.014033016,0.049388421,0.084655794,0.000981719,1953.373214,Grade A
2554,77308.1843,89021.92687,24.58558838,0.222015513,1.184185822,0.019760389,0.006300907,0.074253512,0.075207869,0.021214294,1951.847301,X56
520,35900,62100,37.3,0.235,0.439,0.02,0.008,0.018,0.036,0.001,1957,Grade B
3889,83537.40146,108757.8655,30.9256269,0.052023468,1.135423433,0.000784135,0.010615904,0.142724244,0.114072731,0.057504645,2008.049556,X70
3361,76110.25295,84216.3952,24.80305632,0.159738643,0.670443337,0.022644151,0.009813211,0.047678655,0.106113755,0.077425751,1986.221046,X65
38,35481.37007,61644.55351,30.63545506,0.060314082,0.363699816,0.027018402,0.013767642,0.022531867,0.049035879,0.001004446,1952,Grade A
3743,75854.481,90234.6555,29.37544391,0.10850164,0.85493916,0.009149308,0.011918864,0.034137782,0.087807122,0.079055017,1989.555933,X65
545,47100,66500,42.2,0.205,0.547,0.008,0.013,0.021,0.036,0.001,1989,Grade B
2455,77234.02171,90129.43394,25.92407115,0.17076378,1.176534514,0.015709486,0.013981276,0.066951037,0.116377664,0.035729178,1953.095181,X56
4104,81777.34711,93164.86336,27.611472,0.020323955,1.244620356,0.002520969,0.011195118,0.144353837,0.158453631,0.059133587,2007.202664,X70
1247,49799.00158,61355.97491,31.98092794,0.266941978,1.015771352,0.024281115,0.009288032,0.02096412,0.00802615,0.009596895,1964,X42
745,37540.11701,79637.86437,32.14106588,0.20743279,0.43884905,0.021736824,0.00268998,0.082999534,0.042635511,0.000667844,1942,Grade B
987,55000,67500,28,0.25,0.724,0.024,0.01,0.039,0.141,0.002,1955,X42
4162,79023.55229,106870.5318,30.3409956,0.067748404,1.211900251,0.002655879,0.016133674,0.078242743,0.045827004,0.04690668,2013.006938,X70
1156,55100,79000,28.1,0.248,0.972,0.021,0.01,0.015,0.02,0.001,1965,X42
2581,76727.78333,116500.549,21.02816631,0.137555516,0.91467041,0.018230477,0.004534927,0.016974987,0.159262366,0.026624528,1943.975986,X56
1484,57500,74000,35.4,0.218,0.609,0.02,0.008,0.044,0.108,0.001,1965,X46
2591,76454.62464,106004.3631,25.42994092,0.123955933,0.002036936,0.023123323,0.023263998,0.100860954,0.139399727,0.013139463,1949.78195,X56
2163,53000,68000,29.7,0.142,0.68,0.02,0.007,0.047,0.047,0.001,1973,X52
4127,80667.04975,102152.4754,29.81328173,0.047671465,0.983264309,0.002986638,0.012525224,0.038497536,0.032489375,0.095539381,2015.736586,X70
2713,76382.23907,139007.5009,24.9568872,0.264630463,0.523857901,0.018423293,0.018377914,0.099658411,0.107656094,0.015058295,1950.093913,X56
4109,83721.50211,90309.60803,29.94599763,0.091523154,0.941930425,0.002497236,0.010546192,0.061774266,0.074776446,0.084289917,2014.180571,X70
3519,75588.00502,87120.30358,22.68557932,0.134179985,1.030761878,0.009891845,0.022113565,0.002994471,0.120789245,0.024766474,2011.960798,X65
1972,54500,70000,30,0.199,1.04,0.028,0.009,0.011,0.027,0.014,1954,X52
1792,51805.5522,76976.49862,25.57647312,0.224950142,0.577779004,0.021179374,0.05975398,0.056796715,0.297214675,0.00092672,1960.815475,X46
1313,44148.7876,69026.85003,40.65429068,0.183622101,0.837388868,0.017774326,0.001241598,0.047481467,0.070703583,0.012103898,1962.609598,X42
3336,70887.75868,83511.11411,22.83931229,0.144751629,0.347979154,0.001262119,0.006823397,0.038833861,0.140607086,0.034164729,2007.514802,X65
2427,76901.76599,96188.57002,26.26050443,0.229231791,0.960535623,0.020267855,0.012599663,0.051190892,0.095502626,0.022166085,1952.605791,X56
759,44537.65477,70580.00555,38.37532726,0.209096041,0.818065149,0.016829598,0.008162971,0.019179402,0.040769293,0.000842806,1941.601599,Grade B
3558,71928.7217,81127.53017,23.54213925,0.15641636,0.652471223,0.008788153,0.011018273,0.039856953,0.019924492,0.058785987,1986.336016,X65
2803,77072.0809,115818.7309,21.61265199,0.21444979,0.498780278,0.018713974,0.005453657,0.107666541,0.039840971,0.028555709,1951.774492,X56
4112,83139.97825,92365.49771,28.71319964,0.050300503,1.161625664,0.002759948,0.011967396,0.080807401,0.20540992,0.048741457,2009.481887,X70
67,31350.47529,63862.02435,20.12091301,0.066915479,0.464456126,0.0074535,0.004006393,0.015713907,0.029479216,0.000950687,1945,Grade A
3711,69939.42862,83643.32595,19.99131412,0.077464039,1.495203991,0.005546195,0.018390568,0.011903735,0.125069917,0.018665742,1988.241913,X65
2330,65998.28118,79859.47273,29.83162243,0.222176618,1.21879961,0.01532486,0.027616506,0.059326629,0.296272559,0.001344855,1965.580152,X52
3947,80874.4856,91473.64184,29.79352763,0.06468028,1.008512066,0.004313238,0.01410477,0.074362722,0.102319543,0.071684127,2011.15854,X70
1515,61000,74500,33.7,0.19,0.836,0.018,0.01,0.026,0.074,0.001,1957,X46
3028,68428.39547,86453.97038,24.22533834,0.191706795,1.100886314,0.008427743,0.010809992,0.006854562,0.092302155,0.03717517,1978,X60
4183,81998.94169,95407.63417,26.77496093,0.079738679,1.300324299,0.002366192,0.013943301,0.074650891,0.225248692,0.058782747,2016.182603,X70
985,58500,73500,27,0.22,0.65,0.021,0.005,0.07,0.17,0.003,1960,X42
1596,50601.85238,77264.83184,28.72091383,0.223346697,0.703967658,0.013730339,0.046386851,0.062976393,0.086865473,0.002339262,1961,X46
3675,72188.77479,82705.76804,21.54802871,0.125463167,1.460731705,0.009551668,0.02000037,0.015030875,0.136323219,0.037334339,1988.658141,X65
1074,50500,73000,34,0.151,0.748,0.017,0.012,0.043,0.068,0.001,1970,X42
2413,76734.9914,90670.21384,26.17433388,0.195765661,0.974910372,0.014765856,0.015407113,0.045699064,0.106522875,0.021102902,1951.683946,X56
1425,62217.38821,73239.20716,34.36318054,0.20464679,0.724114968,0.021397515,0.002889958,0.023317845,0.074298724,0.004920502,1993.419754,X42
1145,46000,69900,32.5,0.264,0.45,0.022,0.021,0.026,0.077,0.001,1983,X42
3680,70749.27114,88964.08758,22.58408621,0.14046398,1.143315266,0.013091595,0.020267121,0.0264528,0.017994166,0.040710453,2012.371806,X65
960,41413.72847,74932.73493,35.6179141,0.171977804,0.866932126,0.025495377,0.018338654,0.025751757,0.056332708,0.002847848,1962.588876,Grade B
928,37160.80738,70537.12067,39.99550132,0.155275928,0.393065434,0.018402865,0.017408997,0.085776926,0.027671218,0.001441735,1945.995818,Grade B
1039,46500,62000,37.4,0.241,0.59,0.021,0.005,0.041,0.068,0.002,1968,X42
352,34783.42122,54647.39373,29.60551285,0.065819372,0.659461218,0.023207749,0.028883389,0.045309363,0.104820451,0.000975445,1954.070576,Grade A
1827,49528.59248,73317.48966,24.05678963,0.222587976,0.663354509,0.016642559,0.062218157,0.063080043,0.252805222,0.000471302,1956.140947,X46
3931,75157.23991,96765.19846,28.39534304,0.045929592,1.426668309,0.00276107,0.014883371,0.008863195,0.218273475,0.042602777,2013.652799,X70
2279,53508.40602,94410.68552,24.61754139,0.24117865,1.081217159,0.013453507,0.024075687,0.049023979,0.151552933,0.01031109,1967.796967,X52
3956,80377.88735,99677.75621,29.69267354,0.058378028,1.563430756,0.002989342,0.019818069,0.047430556,0.1238844,0.068491042,2007.644339,X70
1148,55083,69225,29.4,0.237,0.784,0.025,0.008,0.023,0.059,0.001,1966,X42
1066,67000,79500,15.4,0.195,0.87,0.019,0.01,0.014,0.021,0.001,1964,X42
2512,76781.40982,94413.739,27.10776229,0.16403446,0.457039829,0.014699535,0.015516847,0.052333019,0.064104397,0.011282744,1954.479553,X56
422,35260.71144,42428.83306,49.10388091,0.104475326,0.473524387,0.018764297,0.001936168,0.026044774,0.091858382,0.001248063,1944.020589,Grade A
1520,50000,65700,26.8,0.239,0.768,0.019,0.007,0.031,0.034,0.001,1954,X46
15,36803.32741,64238.19343,46.32325249,0.127587626,0.256380593,0.01608654,0.022464735,0.019226671,0.065964684,0.001415155,1952,Grade A
3883,83815.13004,96114.34572,29.43753585,0.039251935,1.514908053,0.003431537,0.016424794,0.069426715,0.276857335,0.060751312,2006.203649,X70
3677,72550.58216,96109.1746,33.88053231,0.161150311,1.479384268,0.016915298,0.016855079,0.012550639,0.082823537,0.054824276,1985.160323,X65
1867,47322.30399,82390.03481,32.36910684,0.196153847,0.707198589,0.014745317,0.053332772,0.054519301,0.235217358,0.000590924,1962.662219,X46
1521,52000,69500,32.1,0.2,0.67,0.01,0.005,0.013,0.075,0.001,1970,X46
1059,48800,65500,37.2,0.234,0.618,0.027,0.009,0.02,0.036,0.001,1954,X42
244,36836.5795,53328.98416,40.73168361,0.08551799,0.530717765,0.021770117,0.008957314,0.024416852,0.062795719,0.000731324,1951.089994,Grade A
1834,49850.35424,81180.68122,38.23802988,0.231325725,0.889400991,0.019674071,0.047437876,0.067003391,0.323911334,0.002457851,1959.940693,X46
3765,87500,98000,31.8,0.061,1.32,0.003,0.014,0.008,0.017,0.061,2007,X70
1634,54521.96209,74255.86351,27.06109253,0.199193071,0.749577317,0.018665769,0.046934603,0.078938673,0.275523006,0.001266757,1972,X46
905,43696.8485,71470.99969,31.61457841,0.20154065,0.363027461,0.014671617,0.012276197,0.066887152,0.059489431,0.000735721,1930.862589,Grade B
615,47900,76700,31.9,0.246,0.658,0.01,0.009,0.041,0.024,0.001,1990,Grade B
3781,79604.46942,98480.03041,28.62668055,0.056370465,1.449662576,0.004683702,0.009888558,0.120399072,0.000108017,0.070939189,2009.737243,X70
2830,77445.34224,116132.733,24.98411706,0.174882593,0.684579825,0.025003331,0.000643503,0.059303729,0.1277923,0.021206947,1956.528407,X56
927,40509.79017,73980.00407,33.67686524,0.127935165,0.544112441,0.027752756,0.005329868,0.0097736,0.121917059,0.000471185,1973.380109,Grade B
3451,73446.85371,85335.06804,28.10370402,0.159211079,0.947865227,0.002535468,0.008346338,0.003965424,0.081822846,0.071388357,1971.60854,X65
2673,77073.47738,97746.00428,21.42223164,0.219226833,0.140292736,0.011131016,0.017592283,0.09718876,0.13323171,0.012077266,1951.390965,X56
4010,81185.85505,94211.34182,33.10995923,0.056053758,1.598005217,0.002065635,0.011979126,0.085511447,0.159946976,0.039987273,2005.258718,X70
1365,64167.23,79946.3331,43.94134693,0.244219965,1.048938901,0.025088057,0.002897565,0.032359792,0.018466923,0.001008602,1978.790351,X42
3366,74496.28104,86157.12375,24.70500905,0.177403623,1.121984813,0.016128552,0.014746385,0.003879634,0.071054888,0.042539574,1973.962543,X65
1303,55001.60018,77662.03516,36.15548469,0.255107101,0.601565884,0.019688893,0.00793036,0.062375555,0.037173573,0.007627565,1946,X42
3563,71016.36795,84068.99564,34.88108577,0.170327482,1.419077581,0.024696916,0.013516843,0.010549421,0.043290065,0.034399311,1975.690055,X65
1211,53477.18559,68156.89208,26.65711542,0.259318123,0.191430157,0.026422573,0.006227805,0.052438262,0.062021625,0.003054338,1964,X42
515,48900,74000,30,0.246,0.353,0.014,0.006,0.008,0.013,0.001,1962,Grade B
2106,52000,73000,26.6,0.206,0.75,0.025,0.006,0.026,0.109,0.001,1968,X52
1118,58600,71200,30.7,0.09,0.741,0.014,0.007,0.008,0.02,0.018,1982,X42
3679,70880.92782,87452.53085,23.48511456,0.147116333,1.082565682,0.007312003,0.014883258,0.033646078,0.05600629,0.066895912,1990.408016,X65
1506,63500,79500,25.9,0.278,0.873,0.017,0.005,0.018,0.026,0.001,1965,X46
2810,76640.22567,110514.4,23.12997885,0.16299634,0.816515323,0.018301915,0.01302712,0.128593899,0.100352626,0.052507221,1951.263952,X56
2157,66500,92000,28.9,0.212,1.13,0.012,0.011,0.009,0.011,0.001,1962,X52
2926,74644.39844,86689.40745,33.51794174,0.234124781,1.075500707,0.013314711,0.0127662,0.018179699,0.051837709,0.010186413,1965,X60
415,37103.40594,51683.15536,43.48788093,0.103490249,0.643381033,0.022664832,0.007282526,0.023282013,0.015984868,1.17E-05,1946.425616,Grade A
2557,77596.47319,90874.47963,25.15871171,0.193906435,0.780274999,0.008689384,0.002248707,0.036561948,0.10343449,0.056510696,1950.241829,X56
1569,57270.88544,75694.3061,20.26605273,0.248637902,0.76280797,0.02136569,0.052227421,0.028802585,0.226652261,0.00069313,1959,X46
2638,77430.08818,99454.02717,22.87636307,0.216391509,0.692119042,0.024401912,0.012469475,0.097616721,0.036255221,0.012631128,1948.288691,X56
4021,79376.00569,89243.48717,29.22856123,0.044322536,1.239927022,0.001206392,0.011810941,0.022254308,0.005154428,0.04526565,2006.465891,X70
1860,52603.86673,77158.4836,25.51294513,0.25186908,0.54875342,0.012519443,0.044112793,0.003016854,0.299185934,0.000748442,1972.39503,X46
2562,77241.98619,99286.39359,23.87778093,0.219378546,1.053496662,0.013009562,0.019602546,0.112185969,0.136131452,0.020466256,1953.945233,X56
2820,77536.58224,116797.3222,27.14273507,0.200241454,1.081754965,0.030248372,0.0061362,0.104214764,0.109973677,0.015818642,1950.975654,X56
2287,56026.45271,94095.74793,35.79381713,0.254303847,1.264223237,0.008583866,0.019297615,0.015604088,0.230655369,0.013084006,1968.068153,X52
2708,76803.08509,131276.4633,22.58441867,0.195268599,0.555090297,0.056129869,0.027253264,0.029603045,0.126581301,0.063917002,1955.072312,X56
1143,44000,60500,32.7,0.155,0.69,0.023,0.007,0.007,0.022,0.001,1983,X42
1563,51190.13736,77019.52652,26.86263722,0.21161772,0.787135938,0.013893171,0.031145029,0.018230624,0.216024019,3.95E-05,1966,X46
979,46800,69500,35,0.24,0.57,0.022,0.01,0.02,0.05,0,1939,X42
2088,67500,88000,31.7,0.248,1.16,0.017,0.011,0.028,0.022,0.001,1961,X52
920,37694.10395,75115.52818,35.32479554,0.221249866,0.71457624,0.028341586,0.024124742,0.078527868,0.027859643,0.002255513,1934.429082,Grade B
2649,77375.06533,119269.0165,24.66416237,0.200619846,1.092098849,0.002932699,0.014046327,0.102234971,0.085898234,0.044361327,1941.058085,X56
2850,67500,82500,29,0.051,1.07,0.006,0.007,0.006,0.01,0.04,1969,X60
1779,48547.91773,67794.87038,22.49437616,0.197759383,0.758420524,0.029388306,0.029542675,0.057339577,0.462420719,0.001169555,1951.491941,X46
500,49500,62000,25,0.202,0.461,0.02,0.013,0.03,0.057,0.001,1955,Grade B
3261,66261.9932,91723.68901,34.5228706,0.117831902,0.971077463,0.016430462,0.008149705,0.104229802,0.098070991,0.028269125,1986.73877,X60
3473,69998.08604,86748.93259,22.53813993,0.140813525,0.490427772,0.015761342,0.00763006,0.034880363,0.130675766,0.055866462,1988.34243,X65
945,39427.15016,62505.97528,33.1139631,0.178139386,0.516778607,0.013380303,0.005263896,0.00497454,0.091873203,0.002853571,1963.456758,Grade B
2214,63136,79222,28.9,0.232,1.188,0.023,0.022,0.058,0.064,0.001,1992,X52
1997,61500,80000,29,0.168,1.03,0.024,0.013,0.03,0.046,0.028,1968,X52
262,34440.4578,62232.91977,21.95292399,0.02652861,0.534876911,0.018967922,0.000975827,0.027688771,0.090890894,0.000800272,1943.131653,Grade A
3574,73894.84314,79791.67962,25.6626144,0.199841566,1.4161583,0.016265871,0.016794934,0.026613414,0.016992462,0.042492383,2011.333808,X65
3015,66681.36887,91381.24343,25.54327293,0.172492507,0.858310708,0.015650934,0.01005298,0.175533754,0.167278856,0.031667931,1981,X60
1279,55637.04118,76058.26666,24.50205319,0.255745676,0.732890069,0.023583325,0.011127625,0.000445684,0.092529111,0.000238632,1964,X42
1644,49935.85721,74136.39497,28.35332234,0.224236638,0.663008864,0.012970038,0.030736971,0.021382682,0.339064477,0.00153459,1969,X46
601,51000,63000,26.8,0.215,0.639,0.013,0.007,0.014,0.011,0.001,1957,Grade B
1754,53707.64059,72432.76765,27.491669,0.263218875,0.677268508,0.015301336,0.064223691,0.03446388,0.218099532,0.001700175,1962,X46
2916,71962.82164,91699.90068,30.07064682,0.142719719,1.149937154,0.01771668,0.011043458,0.066393136,0.095245087,0.001059278,1977,X60
2499,76728.60666,89422.96977,25.62483671,0.237224813,0.8244854,0.01724754,0.019414419,0.030659243,0.111570913,0.033431604,1950.388647,X56
1320,51012.71936,78355.61916,42.52727915,0.181646921,0.4956101,0.023365604,0.014793738,0.052131187,0.22326885,0.00756583,1977.44635,X42
468,35001.1574,52488.69971,23.90472366,0.100455512,0.48957203,0.0242851,0.018696541,0.029921063,0.134480251,0.001168846,1948.781786,Grade A
1239,58662.46468,71049.33388,32.73648794,0.195003342,0.862786853,0.021849273,0.017307794,0.032116373,0.17681646,0.000298962,1984,X42
118,36327.49449,56055.80734,21.24920571,0.053809329,0.250877821,0.0189896,0.005482195,0.022998643,0.013235299,0.000515829,1947,Grade A
3857,82545.8571,99838.57226,30.61647304,0.041558923,1.549049555,0.003986417,0.005881022,0.101406867,0.053039881,0.039579099,2007.865812,X70
592,44300,68000,36.5,0.206,0.583,0.014,0.007,0.009,0.012,0.001,1946,Grade B
2955,72782.48629,92547.25956,30.92900349,0.188064884,1.180286546,0.011976131,0.007543734,0.027675268,0.193854137,0.010188918,1987,X60
2664,77067.65125,84620.73954,23.45730524,0.157146187,1.202263529,0.022673361,0.02686556,0.070751179,0.080938148,0.006950982,1952.822598,X56
3796,77019.36128,96042.1865,28.13603076,0.080046994,0.532680097,0.002419552,0.016002176,0.074208118,0.305059381,0.07316804,2007.378329,X70
4049,80542.38569,99425.05443,28.86585422,0.00066919,1.431846763,0.002108814,0.009371914,0.079737488,0.160608254,0.068628436,2012.012864,X70
1511,54000,71000,26,0.231,0.732,0.021,0.005,0.012,0.223,0.001,1958,X46
2469,76880.5396,96650.84383,27.96705625,0.210487682,1.02996665,0.012298694,0.012320864,0.060898201,0.094399189,0.025076446,1951.776983,X56
3292,63962.44825,89158.15853,21.46801743,0.127164362,1.053562971,0.012536946,0.008835055,0.205892569,0.129757343,0.012169119,1975.207219,X60
658,43245.50857,68765.69109,35.37265013,0.135745899,0.433010243,0.026813249,0.00072128,0.105840209,0.07581999,0.000626364,1965,Grade B
2598,77196.49675,91922.3662,22.61821069,0.242132043,1.318801311,0.037031181,0.011529815,0.013049946,0.023422228,0.025778237,1947.606561,X56
610,51600,73600,35.7,0.228,0.881,0.03,0.019,0.011,0.17,0.001,1947,Grade B
2120,61000,75500,36,0.176,0.79,0.006,0.019,0.029,0.01,0.001,1969,X52
1857,50830.2021,67936.81674,26.46819797,0.214567823,0.834716669,0.020808044,0.050128024,0.051389326,0.331523424,0.002393221,1975.499665,X46
1212,58379.21239,73017.90922,33.85308601,0.1667936,0.625734316,0.023591533,0.008004321,0.026003494,0.043260012,0.002206154,1982,X42
164,33740.82482,51786.23799,33.80570941,0.118418872,0.372471214,0.016556736,0.024912917,0.009630338,0.079565433,0.001033768,1947.093167,Grade A
2679,76849.4453,104035.4074,24.10802913,0.144343613,0.572771669,0.010174596,0.010044275,0.020776129,0.06084012,0.012933352,1947.648501,X56
3008,63608.46693,80157.9342,23.4889663,0.255841809,1.410176255,0.017848392,0.011780516,0.254581712,0.134030619,0.033205232,1967,X60
3914,77081.85191,87151.48365,31.68568789,0.058300333,1.637565819,0.00231272,0.011117305,0.131382698,0.121383569,0.085494632,2011.0105,X70
1355,62377.23022,75744.53945,42.96567848,0.263860981,0.792596309,0.027551926,0.009298629,0.018958564,0.006114939,0.000469925,1972.133718,X42
1597,57678.51551,72692.99978,24.28346426,0.278629457,0.720025519,0.013014506,0.046400069,0.070097067,0.121693352,0.001149966,1957,X46
4002,81188.28677,95150.10757,30.51251286,0.033569666,1.631882284,0.002800159,0.014480756,0.065695484,0.209837362,0.070198507,2009.551417,X70
2651,76746.33603,113920.498,27.36369388,0.148681355,0.819685669,0.015978023,0.014850064,0.011452241,0.138316414,0.009813628,1963.654278,X56
184,32697.05256,56847.43534,40.56231288,0.093817671,0.300186403,0.008637193,0.019575213,0.001345099,0.177919884,0.002059015,1943.221085,Grade A
298,34582.76289,50753.2923,39.76948834,0.077117236,0.673940021,0.026373426,0.003881819,0.022503156,0.079791992,0.001390684,1948.486642,Grade A
25,35647.52653,48839.91079,39.66345493,0.091510123,0.395169055,0.017615492,0.024023649,0.030559016,0.065721562,0.002097592,1949,Grade A
726,54747.57266,80241.67228,18.67800467,0.237415426,0.806463749,0.025562409,0.030736842,0.05693613,0.100265655,0.000467279,1933,Grade B
2503,76869.20736,87897.3497,22.86421696,0.223988753,1.214127322,0.020010136,0.015109044,0.046167301,0.078935803,0.032264282,1951.95248,X56
665,39748.76326,72257.79022,32.20099175,0.241569233,0.389497478,0.02595464,0.007969768,0.079963432,0.121528987,0.002132151,1957,Grade B
2931,76061.76345,92561.89379,30.11441678,0.237182478,1.365771139,0.012557141,0.012494432,0.130424767,0.069298866,0.021055982,1979,X60
1688,56043.61475,74563.90814,27.11029728,0.237745532,0.891785143,0.006302425,0.077649655,0.036322172,0.233314685,0.000877596,1946,X46
4103,77859.23141,94358.62266,29.29484406,0.100044717,1.363753329,0.003018319,0.010050109,0.017162625,0.509907867,0.079391844,2013.80879,X70
3981,82501.52612,90222.54209,32.1699574,0.087380398,1.408860141,0.004313204,0.013076807,0.043911797,0.082627507,0.064284009,2007.306391,X70
2129,61500,73000,17.9,0.243,0.968,0.026,0.01,0.013,0.023,0.001,1965,X52
2036,63000,85000,29,0.271,1.14,0.016,0.025,0.05,0.37,0.002,1968,X52
944,38254.55374,79347.62015,35.10875565,0.202123891,0.623742897,0.019772921,0.023912376,0.098422056,0.027619442,0.000324567,1968.940576,Grade B
723,38900.88806,77874.0233,40.15845822,0.173736202,0.494907279,0.017188742,0.026185207,0.060113567,0.062308731,0.002075028,1938,Grade B
1489,49000,68500,40.8,0.248,0.928,0.025,0.013,0.034,0.034,0.001,1950,X46
1206,56568.24347,73757.34765,29.39594639,0.218491076,0.833377275,0.029011134,0.015322203,0.055356273,0.097992655,0.006066639,1950,X42
903,42052.78453,64327.13189,34.62533089,0.269632708,0.814218939,0.02285648,0.006240566,0.044080797,0.058135579,0.002197268,1957.696354,Grade B
444,33667.42401,44844.37997,35.85616788,0.092884095,0.45366051,0.015219827,0.005595551,0.020842003,0.026216449,0.000478123,1952.912446,Grade A
441,37244.6235,45054.66138,32.30880774,0.020070031,0.057487377,0.026190058,0.013626761,0.01268579,0.045836095,0.001488433,1946.835368,Grade A
3367,75002.09697,94630.11814,32.53029092,0.161067089,1.22656904,0.012266457,0.008146174,0.008194181,0.003525219,0.051785179,2012.979374,X65
1980,54500,69500,32,0.192,0.76,0.02,0.005,0.038,0.063,0.025,2001,X52
3088,60168.10729,100062.5388,26.53777881,0.107843867,1.249154849,0.016350905,0.003878398,0.078454378,0.007469525,0.020510179,1973,X60
1050,48800,78000,37.3,0.259,1.05,0.02,0.01,0.011,0.014,0.001,1951,X42
2384,76054.14075,98392.16063,31.22489846,0.253029071,1.304036248,0.014328273,0.018976635,0.084960487,0.148486915,0.000154042,1954,X56
3596,69658.63293,97193.1985,26.94802424,0.173032647,1.474457983,0.007559111,0.010603688,0.026930686,0.011558941,0.046486293,2002.8576,X65
1604,57961.22877,81210.41348,23.28395291,0.235752907,0.803224383,0.001456652,0.067622668,0.030426364,0.300251956,0.003113728,1955,X46
1060,48600,68000,39.7,0.163,1.02,0.007,0.007,0.012,0.033,0.001,2008,X42
2319,66821.94799,81348.76568,31.50594956,0.232807361,0.432938446,0.026868026,0.011451089,0.049777998,0.123283403,0.007243802,1959.38329,X52
1275,45818.68562,70684.91615,22.78245586,0.243795963,0.780221229,0.029870673,0.008944028,0.024673938,0.14840422,0.005070057,1970,X42
29,35038.99285,58834.87258,20.91771814,0.080292007,0.271014019,0.006156588,0.008257395,0.053513471,0.015363889,0.000155948,1940,Grade A
3048,68178.913,81736.64586,25.82377466,0.177018621,0.952014998,0.021026628,0.007856339,0.134433535,0.073983804,0.00967638,1982,X60
3991,78567.27628,90880.48941,31.69200914,0.072621447,1.593558802,0.00278343,0.010860453,0.069809214,0.151679724,0.05873414,2011.552337,X70
2995,63585.55793,106420.4821,24.57679781,0.186975426,1.269773116,0.011820003,0.012853763,0.081468579,0.101064122,0.035087523,1974,X60
248,34058.7837,51067.77628,38.2938564,0.033731379,0.094191207,0.01209947,0.0109933,0.009995797,0.093296717,0.001319055,1951.439673,Grade A
3329,72000,91000,29.2,0.07,1.41,0.003,0.011,0.017,0.007,0.041,2002,X65
3254,67105.9532,89659.46045,30.39277095,0.206864787,1.009973665,0.016969332,0.006489025,0.126652031,0.169342061,0.042628876,1983.204466,X60
3623,72404.72045,81575.30071,22.60745845,0.160975444,1.407936854,0.015779264,0.015583217,0.004833761,0.005735933,0.019752926,1995.171325,X65
3908,78353.89055,100138.0743,30.7235621,0.072771393,1.28064068,0.00171307,0.01673399,0.009619564,0.169013513,0.096117084,2006.695904,X70
580,40900,63000,42,0.196,0.423,0.018,0.005,0.016,0.021,0.001,1951,Grade B
1269,54852.29573,71854.4116,34.56928277,0.132765761,0.901760443,0.005051112,0.024331703,0.021298722,0.128871872,0.005498104,1941,X42
3839,79092.35237,95224.56577,31.32053273,0.070249039,1.292830615,0.00174779,0.012095523,0.042918785,0.05639645,0.053011305,2005.214909,X70
629,46773,74686,36.7,0.254,0.676,0.023,0.017,0.022,0.064,0.001,1957,Grade B
3550,71324.51506,90539.36624,39.89424798,0.060276522,1.285527842,0.002904947,0.011571997,0.049267707,0.075851285,0.06233446,2005.16733,X65
1967,54500,76000,32,0.255,1.049,0.022,0.017,0.024,0.04,0.003,1955,X52
797,41088.3281,67831.39127,41.61091513,0.143910626,0.496241552,0.016931763,0.021511824,0.108613077,0.014891509,0.000862662,1969.070157,Grade B
3600,71325.8707,84893.81962,28.01547287,0.112783419,1.523784811,0.006402478,0.017776467,0.033105515,0.000269768,0.045782282,2013.988039,X65
709,39425.84693,70091.6961,22.88472502,0.192818151,0.743522103,0.021864231,0.020560145,0.043813508,0.152261419,0.0017086,1931,Grade B
4001,82839.85596,100685.5203,30.18927114,0.066889652,1.603552588,0.00398027,0.012548257,0.125303086,0.287888125,0.043103035,2016.149708,X70
3387,74973.52325,82934.13512,29.90175957,0.006425494,0.856598367,0.007813271,0.022930534,0.008128366,0.09923289,0.026725699,1995.625333,X65
1422,61955.48088,77117.30017,28.96626685,0.138961923,0.591744208,0.015028891,0.008790728,0.004385382,0.086835333,0.003886958,1937.889245,X42
2769,76900.85652,124303.2556,22.51913009,0.231583936,0.609573542,0.01591671,0.011784538,0.061845667,0.230333069,0.034071615,1952.776515,X56
4057,82134.95153,91430.76004,32.27454612,0.05933917,1.503929365,0.00403132,0.014451603,0.091227305,0.2176416,0.092631481,2010.508955,X70
761,40334.86937,61352.43218,39.82663344,0.238786485,0.838495399,0.020918232,0.019547536,0.025917358,0.064923332,3.51E-05,1955.968268,Grade B
304,35041.366,51955.64084,49.33545245,0.115417599,0.528885858,0.018927475,0.007082385,0.03559264,0.074010861,0.001092724,1953.815422,Grade A
2958,63316.22303,81466.24477,31.7057791,0.234600043,1.03340043,0.011624105,0.007296738,0.162718406,0.184572323,0.006126311,1979,X60
2711,76753.58077,118976.7787,22.02150267,0.26636791,1.110857041,0.027876069,0.016778603,0.134335079,0.044562098,0.018134545,1950.80341,X56
2191,63300,80900,22.7,0.157,1.07,0.015,0.019,0.048,0.098,0.023,1959,X52
2794,76969.05226,90035.67732,26.76689989,0.236266208,0.953761714,0.014117511,0.01926148,0.115139775,0.150444906,0.06267638,1952.610293,X56
4061,80158.33462,101478.0567,32.04539051,0.05389444,1.223975197,0.002978453,0.013984881,0.087003878,0.078761676,0.04628308,2011.479968,X70
1174,48263,70828,25.8,0.26,0.773,0.027,0.006,0.029,0.096,0.001,1959,X42
1336,52562.22051,69968.59616,45.94837186,0.211044816,0.594996217,0.021340037,0.002757829,0.036474887,0.314019143,0.003571144,1991.533481,X42
2797,77115.06735,88632.18942,22.3117549,0.18889451,0.629938374,0.009894024,0.008608888,0.10054301,0.047916122,0.032779176,1950.784075,X56
1330,61289.35324,70522.44911,43.92695913,0.217568467,0.995056346,0.013905283,0.008204467,0.058797206,0.062598665,0.003057015,1952.823633,X42
3323,73500,87500,34.4,0.064,1.32,0.004,0.02,0.005,0.006,0.036,2006,X65
2665,76769.27919,130789.7116,17.58946023,0.240497709,0.562793405,0.029420745,0.012902683,0.043898975,0.038431456,0.00287098,1957.064724,X56
287,35763.38091,61767.08637,53.67239614,0.087366386,0.040729207,0.027649527,0.019450446,0.027962464,0.034919731,0.001255797,1945.383267,Grade A
1689,50705.86158,73018.0704,25.62029466,0.277988488,0.941942244,0.020041929,0.016619275,0.0008726,0.23175755,0.001703594,1971,X46
519,50500,65000,34,0.261,0.76,0.028,0.009,0.028,0.143,0.002,1938,Grade B
153,35013.29642,55151.98238,23.50531667,0.156585203,0.648706028,0.014422098,0.00749726,0.030257699,0.108310216,0.001642671,1954.736867,Grade A
1680,56428.46404,81376.68975,23.80896362,0.173002391,0.797944333,0.029183488,0.034707139,0.062414687,0.33723807,0.001753024,1961,X46
3930,78974.92721,96790.79443,30.61036889,0.046592665,1.322376622,0.003801048,0.011917623,0.095799213,0.163584955,0.075891604,2009.622191,X70
2478,76896.16964,96635.32869,24.95528075,0.216410203,1.066228132,0.014046039,0.016157434,0.04713898,0.104255969,0.018925763,1952.979368,X56
2430,76704.71312,104876.2535,24.80719296,0.230306813,1.041067428,0.017144397,0.01037663,0.062594315,0.089419412,0.013994524,1952.03321,X56
3721,73939.36612,84995.66168,34.76272072,0.143557794,1.391905123,0.014832737,0.010050864,0.045816286,0.065466588,0.052569796,2006.534161,X65
255,35121.28937,46753.34699,28.30513614,0.111588071,0.278412509,0.011686968,0.001964036,0.027701521,0.069419357,0.000734246,1949.368128,Grade A
1612,53364.08575,73683.62336,23.74224869,0.240833343,0.693275378,0.026272449,0.011520419,0.017906143,0.312367726,0.001141848,1960,X46
2458,77100.5439,102217.5696,25.69333096,0.25784496,1.158472503,0.017454996,0.016984671,0.045631109,0.09694175,0.0241097,1952.467997,X56
1782,55417.43405,77569.54358,29.18505586,0.27062917,0.736649795,0.016883127,0.053557699,0.075345118,0.470360386,0.000166049,1959.059644,X46
1304,58858.53633,79489.86969,29.62413306,0.223208042,0.899126779,0.017716243,0.017486509,0.047916664,0.017076302,0.004997717,1979,X42
3742,75231.43022,82797.65076,25.93476611,0.129384298,1.528219663,0.010586461,0.014235707,0.004219985,0.129164473,0.04840913,2009.73759,X65
2277,68095.79625,78245.45755,30.26078096,0.241579748,0.90984356,0.021544031,0.019919437,0.073615315,0.088890976,0.008008568,1951.167055,X52
654,45923.44577,74345.05518,32.34904795,0.18392276,0.217292026,0.020159457,0.022447489,0.032555219,0.031873085,0.000466783,1970,Grade B
3637,71239.16641,82951.65869,28.24569874,0.100729557,1.082876202,0.021687085,0.011424659,0.037836717,0.124213228,0.037627321,1983.272495,X65
1517,58500,76000,29.5,0.224,0.819,0.012,0.006,0.055,0.138,0.001,1973,X46
1622,55175.32859,77213.26847,26.85519111,0.24794585,0.814028886,0.028589536,0.041607208,0.065209966,0.238122016,0.00230213,1962,X46
1426,47419.57388,77593.74132,34.56293193,0.245156151,1.09698835,0.021409054,0.007172986,0.05330176,0.14783493,0.007187439,1953.409871,X42
3279,64616.30795,79453.94875,34.08798929,0.16243905,1.172391489,0.012816868,0.006152427,0.276811388,0.184914167,0.03067453,1981.228683,X60
2765,77134.08901,118318.8414,20.18662159,0.185753722,1.295817709,0.023482114,0.006054757,0.061182684,0.241547099,0.038385821,1962.559804,X56
2271,59253.46581,83042.73674,33.54505929,0.184474637,1.216791411,0.014013795,0.018824134,0.035773648,0.278122445,0.023692002,1951,X52
4019,80895.62923,98059.38493,32.56083084,0.040654512,0.611743529,0.002726931,0.010773328,0.057183739,0.068984968,0.06563476,2011.031969,X70
2855,70200,77800,24.6,0.18,0.69,0.017,0.003,0.085,0.176,0.002,1970,X60
193,34982.19059,57343.08488,36.83759499,0.057753617,0.615639568,0.014843251,0.012087986,0.006067658,0.010068321,0.000163764,1941.457656,Grade A
3823,83751.58483,108848.7792,33.67229234,0.062478811,1.597170784,0.002004662,0.016366244,0.004836598,0.233099582,0.069607739,2007.506954,X70
351,32614.70131,55284.3879,41.49218565,0.05355145,0.377940649,0.012702368,0.010904363,0.028148031,0.007301128,0.001352585,1953.986992,Grade A
4167,80598.02781,90097.01064,33.42714563,0.029269614,1.11670845,0.002670923,0.012057665,0.120892937,0.1238729,0.038372208,2012.365214,X70
434,32775.30051,51212.58229,39.094718,0.035791599,0.259597379,0.009608364,0.018183483,0.003813717,0.012151737,0.000418981,1949.230503,Grade A
2537,77308.32761,85562.93341,23.38757044,0.156920232,1.190060567,0.009700295,0.017949767,0.049549954,0.173736971,0.024239546,1950.695061,X56
3491,70794.02983,78897.01269,30.16868153,0.016095067,1.127666533,0.014299972,0.006529826,0.038696439,0.001317334,0.043792402,2002.901971,X65
2525,77002.60976,92920.6787,24.00818699,0.222775887,1.035849571,0.013076227,0.006957152,0.04450757,0.088870986,0.025066509,1954.026278,X56
569,49300,73500,39.7,0.192,0.451,0.028,0.036,0.051,0.115,0.001,1955,Grade B
409,35261.22551,54309.61723,21.02849201,0.126966913,0.567878812,0.02002531,0.021558073,0.025578322,0.030837855,0.001474052,1950.770981,Grade A
2784,76808.94985,102377.2501,24.73178068,0.247364052,0.359994716,0.02793135,0.022360602,0.044415474,0.181562561,0.008967681,1955.194186,X56
523,57500,74500,31,0.238,0.838,0.014,0.004,0.025,0.052,0.004,1977,Grade B
3694,73249.00975,82349.12667,24.69182815,0.156365332,1.228858666,0.015363733,0.017434427,0.016625408,0.058350119,0.066479189,1996.837035,X65
3628,74571.87369,90197.55902,33.21600681,0.156035777,0.735777714,0.010483812,0.013844806,0.023539564,0.044596982,0.029537044,1991.617214,X65
290,35630.68202,50962.69757,26.47633282,0.040758187,0.582448523,0.01756024,0.011312937,0.024985365,0.051635307,0.001084671,1945.778345,Grade A
1226,60252.47839,72246.77735,36.29811011,0.256200367,0.627416115,0.019447082,0.006504672,0.022638141,0.070343891,0.004286765,1960,X42
3257,62881.42272,97613.07789,37.08645065,0.121074856,1.272892366,0.016938212,0.012617743,0.197250115,0.124834624,0.032458854,1968.762532,X60
1128,56500,70000,29,0.209,0.495,0.025,0.004,0.089,0.249,0.001,1954,X42
3521,70261.85105,88824.14481,23.00156664,0.132506351,0.825742664,0.008194035,0.018589876,0.038339369,0.130052152,0.045850041,2013.892321,X65
2587,77301.24073,108309.4538,21.67483067,0.261208011,0.890033132,0.033678127,0.027547898,0.012155115,0.033079191,0.021706739,1955.266884,X56
3074,62623.76615,89238.61268,27.67992559,0.162033903,1.22188857,0.01241833,0.007768495,0.161275666,0.044785771,0.007690556,1963,X60
165,34501.60023,50121.33263,46.85248747,0.130085727,0.49488631,0.022526695,0.010746981,0.027550332,0.073620896,0.001432092,1947.653807,Grade A
609,66600,88600,25.2,0.251,0.827,0.023,0.013,0.009,0.012,0.001,1947,Grade B
3755,74560.07816,86593.49142,21.49804206,0.13398209,1.131675838,0.014767822,0.020062237,0.037510822,0.050609509,0.043082952,1986.169114,X65
1636,56930.72297,69453.58046,23.60648546,0.208402485,0.775140462,0.028301349,0.054247541,0.021294417,0.172059312,0.001717305,1957,X46
3136,60906.48525,93885.39405,32.13311605,0.091975939,1.432234997,0.016823037,0.014284888,0.226609184,0.14873856,0.039954656,1976.898178,X60
777,41230.72488,73080.56172,36.65828346,0.151897005,0.831724967,0.010241904,0.023957141,0.082888815,0.077816042,0.001948214,1933.514319,Grade B
23,33836.75939,52122.82154,37.61471386,0.109533052,0.342950415,0.012198343,0.010222876,0.005739622,0.071857242,0.001110849,1942,Grade A
1221,48718.90578,68187.45022,26.49629086,0.27376057,0.958801492,0.012248984,0.009744988,0.0201075,0.018867413,3.54E-05,1955,X42
838,41848.89542,68266.25606,28.98137121,0.171756319,0.73587567,0.027116053,0.000785053,0.022753237,0.0881834,0.002249393,1935.395336,Grade B
1380,61386.44984,76796.75664,42.19848887,0.244256169,0.34861678,0.01566887,0.009222349,0.002455641,0.170968066,0.000999105,1954.86987,X42
4039,82448.10935,92631.42547,33.73170401,0.049418165,1.476160447,0.004181796,0.015741366,0.033557741,0.197963721,0.08929523,2013.860619,X70
178,34815.3459,45992.18427,26.77059378,0.104972629,0.307682214,0.026748952,0.018926455,0.021332809,0.057703759,0.000405774,1954.125444,Grade A
971,54000,72000,33,0.23,0.83,0.009,0.01,0.014,0.023,0.001,1963,X42
1574,50152.14578,78828.69417,24.0913777,0.221729524,0.655592068,0.02260778,0.050308447,0.008160108,0.260616544,0.003018363,1961,X46
2226,56363,72828,34.7,0.246,0.892,0.01,0.013,0.018,0.036,0.001,1972,X52
