Repository: tmacleod/datasets

File: reza_pipegrader_db_TRAIN.csv (part 9 of 9)
ID,Yield,Tensile,Elongation,C,Mn,S,P,Ni,Cu,Nb,Vintage,Grade_Name
3503,71241.77684,84185.80945,26.29746472,0.151727515,0.736451383,0.01235653,0.014374197,0.014519094,0.046718537,0.039012544,1980.823397,X65
4147,80398.96384,99233.59515,31.13446439,0.051547105,1.40714085,0.00256677,0.008781816,0.038419679,0.151370563,0.053855056,2009.210603,X70
3592,74035.19839,94726.87457,21.81733486,0.160074661,1.096446406,0.011143907,0.01473246,0.020712458,0.066712542,0.018249869,1983.981683,X65
2143,61000,84000,29.5,0.266,1.06,0.024,0.011,0.034,0.147,0.001,1962,X52
708,56663.1682,63176.13307,24.78336836,0.208984528,0.849232744,0.007445505,0.038629479,0.058597264,0.014312389,0.000137044,1953,Grade B
2446,76866.16738,102338.5057,24.42709983,0.236096287,0.950488302,0.018081071,0.015584302,0.048625786,0.07495804,0.019317318,1952.458363,X56
1552,60223.38896,74603.06175,26.50954718,0.216684755,0.688917149,0.015074027,0.045311603,0.021930255,0.193459342,0.001254394,1961,X46
2903,65014.09673,85261.81307,24.91270443,0.12072935,0.760491191,0.019437058,0.012941301,0.017220711,0.097243815,0.014378981,1974,X60
1493,61500,80500,31.9,0.25,0.822,0.019,0.009,0.065,0.17,0.001,1960,X46
1964,53000,73000,31,0.25,0.77,0.02,0.012,0.009,0.016,0.002,1952,X52
4037,77838.41823,90830.9887,31.86109203,0.065424359,1.425602471,0.003625867,0.014987699,0.074167803,0.203879441,0.046636131,2006.287279,X70
3051,63723.4643,81563.1919,30.50698918,0.169212958,1.180644599,0.008042932,0.012555344,0.074490028,0.212206299,0.027638558,1976,X60
2480,76711.6931,95335.61083,25.27109675,0.194620703,1.106190243,0.018369644,0.013295285,0.057868572,0.100837895,0.028037233,1950.45323,X56
147,35062.5512,51851.61136,14.78491335,0.106936176,0.712078655,0.024769421,0.025063206,0.009542268,0.03539951,0.000933621,1951.176861,Grade A
2884,63000,78000,26.2,0.213,1.25,0.023,0.011,0.011,0.008,0.031,1970,X60
561,60000,74500,23.9,0.227,0.69,0.016,0.008,0.007,0.009,0.001,1966,Grade B
2511,77506.52462,95511.76084,25.29483567,0.24615152,1.093265689,0.020923079,0.010559242,0.024585166,0.082925639,0.027461095,1952.483387,X56
296,34433.68295,56003.46732,33.04510553,0.143346591,0.145019988,0.025633004,0.007925835,0.017110049,0.070789969,0.000864224,1949.859046,Grade A
3844,82498.54876,89189.0528,29.71763981,0.03816378,1.084397276,0.003119975,0.01319003,0.066013061,0.225542515,0.055830508,2014.956531,X70
1526,51000,71500,36.1,0.195,1.07,0.006,0.006,0.068,0.013,0.001,1983,X46
3867,77591.33161,95076.9729,26.05878289,0.058056655,1.240792561,0.002833443,0.012586758,0.000334679,0.217999022,0.070224662,2008.389976,X70
3977,79034.68564,94361.33594,29.87336873,0.053112601,1.404849635,0.003471252,0.017255609,0.062153165,0.07745883,0.05142338,2007.520179,X70
3803,79523.48623,95362.93426,28.7976838,0.063395637,1.420525316,0.002052367,0.014478583,0.06995143,0.196874607,0.046072202,2013.607577,X70
120,37498.14891,50741.03078,28.93048423,0.101941481,0.479854902,0.008588691,0.022900292,0.018925168,0.09726013,0.000413421,1952,Grade A
3863,80536.00229,92797.62472,33.65653716,0.038092917,1.00004106,0.00318733,0.012047878,0.052003497,0.159220641,0.068047857,2012.216456,X70
1918,54618.70056,63201.21987,27.87160463,0.257752211,0.852553242,0.019158193,0.042177857,0.075812571,0.304120241,0.0007971,1956.295253,X46
420,36315.62029,39790.85579,29.75369592,0.066927022,0.292558794,0.020033833,0.013313287,0.041766752,0.060530142,0.000727677,1948.468306,Grade A
4200,83918.58212,94791.07311,28.34188757,0.054687471,1.53149864,0.002612689,0.010106603,0.00085893,0.002037172,0.058851149,2008.062098,X70
1088,60000,67000,40.5,0.066,0.622,0.006,0.02,0.012,0.015,0.013,1969,X42
3928,84463.81481,94279.3598,30.62798538,0.037392957,1.448858648,0.002721057,0.013865363,0.000480305,0.146313989,0.077227923,2013.347116,X70
1434,43893.84774,79725.11075,44.28458115,0.225930294,1.194582226,0.007774521,0.015810876,0.073459039,0.017088147,0.006137581,1962.087953,X42
247,35723.69475,46649.72987,29.55964144,0.141894028,0.527111512,0.019069014,0.018306338,0.036661917,0.074330139,0.000526233,1951.220769,Grade A
1977,61500,86000,31,0.272,1.07,0.025,0.012,0.014,0.054,0.002,1962,X52
347,31703.06882,44349.39502,36.80551166,0.170978769,0.489211971,0.022378365,0.021801469,0.027264082,0.122357369,0.001877256,1954.413745,Grade A
459,35215.32838,59865.79811,8.658916075,0.095153795,0.67066585,0.022138621,0.01229912,0.013178986,0.105658796,0.000763118,1946.575775,Grade A
19,34073.18287,56548.18069,37.95012745,0.069009491,0.554539649,0.016618354,0.024163395,0.025265974,0.022082953,0.000755303,1941,Grade A
4073,82579.08955,96370.03419,28.49206457,0.041047167,1.571946393,0.002674111,0.021819831,0.028530597,0.14200169,0.060399976,2005.666816,X70
346,34290.8918,55075.40494,37.02791573,0.147341364,0.618493576,0.01529532,0.021288086,0.009055986,0.054323353,0.001169039,1953.360507,Grade A
1969,50000,73500,29,0.257,1.04,0.02,0.014,0.015,0.041,0.002,1968,X52
2169,57000,80500,27.9,0.239,1.005,0.023,0.0175,0.0475,0.121,0.001,1954,X52
4120,81399.63407,109402.2295,29.27350227,0.014360576,1.388029524,0.001435031,0.012242382,0.104698372,0.256744946,0.071431489,2011.553757,X70
2811,77224.36582,122515.8469,24.30786142,0.247687593,1.150858238,0.01426957,0.014714077,0.019468365,0.116950845,0.014211045,1955.713729,X56
884,38007.2896,75300.74516,33.34479989,0.238526743,0.862239152,0.015736566,0.010166094,0.050180245,0.028688678,0.001215189,1983.031844,Grade B
1083,49000,73500,37.6,0.227,1.03,0.019,0.007,0.012,0.009,0.001,1976,X42
3098,66419.3288,75718.08055,31.50567972,0.194962999,0.881728252,0.020547754,0.004559482,0.121680771,0.307293094,0.019010119,1978.196826,X60
2603,77411.63052,91810.36827,24.86911251,0.239145859,1.29074135,0.012971836,0.012426883,0.101582782,0.051990775,0.049077312,1956.705369,X56
3352,75095.58207,85345.50062,27.41033068,0.212194213,1.605166512,0.015205813,0.017113392,0.007533215,0.016187128,0.02620743,1999.171501,X65
3077,73064.06984,107130.1646,32.4351042,0.200320779,1.330220378,0.017940128,0.002291823,0.307175326,0.079401266,0.028053742,1980,X60
4105,80078.83165,92949.19152,30.63327914,0.049154918,1.237572409,0.003566934,0.012375773,0.044424689,0.178255908,0.040490305,2010.107292,X70
4053,81292.57981,95404.18864,29.73227376,0.08654382,1.335950414,0.00324022,0.013424443,0.11848978,0.296718159,0.059192695,2008.880345,X70
2310,55960.95759,99866.93544,31.32912913,0.199787249,0.726790443,0.013906503,0.014176702,0.040702393,0.115157252,0.015634107,1957.624519,X52
3315,68500,82000,25,0.058,1.02,0.016,0.008,0.017,0.037,0.061,1992,X65
2605,77040.69922,94986.6772,26.37941269,0.249727153,0.566495214,0.01568577,0.015405123,0.131047653,0.07871668,0.012916672,1958.642867,X56
758,43639.2924,72477.49049,43.01241555,0.248172419,0.257452587,0.025930424,0.056176614,0.057429753,0.0430399,0.002929156,1957.978954,Grade B
4216,81028.48304,90437.65261,31.23890077,0.052215391,1.372449331,0.00408187,0.01587979,0.098471288,0.195828669,0.085732722,2013.207968,X70
453,36338.27748,50964.99955,37.39267234,0.077813652,0.493302394,0.026000084,0.008710214,0.010300209,0.010492557,0.001098984,1946.513624,Grade A
3114,70748.11196,98815.76099,29.51479986,0.204452025,1.085350467,0.015177001,0.008910249,0.08108711,0.243060847,0.004137942,1965.221172,X60
2853,74000,90500,16,0.204,1.28,0.018,0.01,0.02,0.023,0.026,1967,X60
1661,56855.98997,76049.14523,21.16587206,0.245054479,0.862684649,0.017955174,0.044121903,0.001921719,0.227578654,0.000909012,1972,X46
2454,76742.74892,94118.57263,24.38650167,0.242623317,1.272202452,0.019221389,0.013460581,0.049003099,0.101112931,0.023957118,1952.71795,X56
683,45187.30012,84620.32038,30.50434191,0.26277007,0.786090641,0.021983724,0.005725774,0.036390434,0.037755023,0.002751702,1982,Grade B
355,36424.44336,50275.38689,51.41966902,0.120664507,0.372705241,0.02722133,0.001118403,0.048567587,0.064699233,0.001299835,1946.259749,Grade A
3037,64957.47777,75968.11897,28.40426774,0.219752857,0.883693753,0.017054413,0.011663624,0.115378595,0.042388159,0.020600956,1970,X60
4204,79858.48689,91672.92666,30.72804045,0.059297512,1.29405419,0.003371506,0.015208613,0.066016449,0.081373638,0.052955105,2007.389053,X70
702,39923.77372,65035.04584,31.56566641,0.239841232,0.878417271,0.027668438,0.006543197,0.048996524,0.197056342,0.000689254,1971,Grade B
648,36652.15132,71119.98761,39.70945543,0.179702466,0.939084482,0.002525684,0.003958387,0.02579505,0.202197196,0.001725368,1951,Grade B
3705,72307.46327,89574.20486,29.14418986,0.18439279,0.670570732,0.001108072,0.015713044,0.041880197,0.036895394,0.046433236,1995.687429,X65
3238,64963.11592,79503.81829,25.27704067,0.15990062,1.430052936,0.016931095,0.010674686,0.17518571,0.171197056,0.00664824,1987.091009,X60
948,38172.92596,67345.4988,37.69788726,0.219265482,0.473252561,0.01400522,0.015030728,0.076993418,0.036954937,0.001543509,1974.616415,Grade B
1429,57838.93736,76302.83526,32.14623977,0.252223938,0.685309724,0.020884252,0.012468231,0.040167834,0.073297512,0.006962717,1987.281618,X42
334,36149.31861,62357.37987,41.49981244,0.050551264,0.262075408,0.023985149,0.003095981,0.04277449,0.072507892,0.001494434,1944.66505,Grade A
989,57000,73000,26,0.271,0.57,0.022,0.007,0.086,0.203,0.002,1962,X42
4156,79086.48693,96919.28404,30.69104646,0.026981678,1.032738364,0.001615647,0.015831609,0.133425653,0.004427565,0.069666815,2007.027616,X70
4202,79805.87986,101878.7875,30.66374484,0.086460692,1.434166036,0.003262288,0.017662722,0.003574638,0.26182486,0.070425149,2008.91432,X70
490,41800,66500,36.25,0.24,0.48,0.026,0.004,0.011,0.015,0,1952,Grade B
678,51800.3332,69289.68892,30.96168354,0.167327944,0.529736597,0.012380348,0.000945809,0.018912661,0.001407951,0.001969116,1961,Grade B
711,41811.05694,71668.49986,42.10194175,0.205487711,0.387870058,0.017423594,0.028131947,0.018081172,0.097654633,0.001542727,1950,Grade B
729,40837.4208,64702.30191,33.18167453,0.242905848,0.918348731,0.028030616,0.001046203,0.063305204,0.126599706,0.001101419,1962,Grade B
4180,82221.85338,97604.85844,30.73597526,0.09991053,1.63644598,0.001946565,0.013327956,0.064569965,0.161513893,0.037218713,2010.257386,X70
1482,50000,68000,32,0.194,0.699,0.027,0.023,0.036,0.089,0.002,1966,X46
2749,76776.96154,112103.9183,23.9502312,0.20981274,0.638145817,0.023226179,0.019097808,0.119992867,0.083831868,0.003375561,1954.142177,X56
1992,58500,73500,27,0.167,0.82,0.022,0.01,0.026,0.039,0.03,1968,X52
570,56000,76500,38.8,0.245,0.498,0.023,0.007,0.044,0.097,0.001,1946,Grade B
2776,77149.73427,94441.90509,23.5891622,0.199332708,1.127508295,0.027140002,0.018620196,0.073972554,0.155544266,0.017135127,1957.283505,X56
1729,56461.51007,79139.18979,30.02911645,0.250414735,0.819030359,0.021099115,0.044367527,0.004306969,0.392834071,0.001319995,1969,X46
3509,74087.84148,84166.07328,24.21920639,0.203924183,1.071578647,0.013869048,0.016899363,0.001578223,0.05367624,0.018893758,1998.390499,X65
4038,85009.5252,97213.60531,30.44809122,0.046382962,1.635210516,0.003513533,0.011156624,0.109088422,0.234942268,0.087737077,2010.049225,X70
3442,72940.24741,87893.31374,24.44471302,0.118175985,1.063889126,0.010702675,0.005334124,0.019681742,0.078071138,0.036757236,1986.34691,X65
3305,63999.47781,81534.27046,27.92845921,0.219071847,1.067379313,0.015741515,0.008992354,0.129361269,0.086138733,0.043141727,1976.9657,X60
3536,74149.5034,97717.20545,32.0191461,0.080087469,1.52824429,0.00339925,0.019435249,0.013180307,0.127485538,0.033731576,2000.850006,X65
86,37502.30224,57641.72028,47.13307983,0.126039769,0.389195526,0.014624315,0.006027154,0.025868771,0.009626456,0.000538375,1948,Grade A
2951,65372.72251,87368.11342,28.31029928,0.132525609,1.065861785,0.013577673,0.007341084,0.069538803,0.040510512,0.014768874,1963,X60
3429,69581.19637,91322.83706,32.07625238,0.128926936,1.633181454,0.013063119,0.019940875,0.002246065,0.038364547,0.024301806,1989.410825,X65
4046,84011.52782,100038.9582,31.50627748,0.064432992,1.019064484,0.002592184,0.014750742,0.112270165,0.19059598,0.057659131,2011.412464,X70
3746,71457.99968,92588.44276,32.01540332,0.125551168,1.505931081,0.010308033,0.01583556,0.005332428,0.073552234,0.042581278,1992.474011,X65
3174,66613.95443,90338.96939,32.88180122,0.124252741,1.088418236,0.016859335,0.008834946,0.147534192,0.146448776,0.036619826,1973.403033,X60
1772,55581.14737,82085.71331,26.83138073,0.238098301,0.510126589,0.01359782,0.040605549,0.048461132,0.244486516,0.000693721,1954,X46
318,36649.72007,50040.10035,26.2951053,0.111776845,0.612846357,0.019690908,0.008876067,0.002705574,0.092200271,0.001154829,1949.864434,Grade A
1490,48200,71500,27.9,0.187,1.27,0.027,0.009,0.076,0.225,0.003,1961,X46
3032,73512.89394,96563.86724,23.89143383,0.198036119,0.963867601,0.023353088,0.011864215,0.160707479,0.193506685,0.009771224,1967,X60
461,36698.41637,48829.78385,20.30099388,0.085515686,0.525037743,0.019560789,0.026422529,0.03391056,0.053801872,0.001658876,1942.133335,Grade A
1665,53568.9813,78964.49856,36.01580862,0.234946311,0.792342712,0.022154573,0.0547606,0.05126171,0.170604063,0.000818353,1958,X46
3171,67720.89631,93083.50613,27.73206252,0.160145385,1.021854445,0.015893854,0.009221153,0.213295607,0.07908748,0.010949222,1976.024897,X60
792,40356.41603,79573.92925,27.7951659,0.235817484,0.619427769,0.013042634,0.03845132,0.101311017,0.031274486,0.003563869,1971.482651,Grade B
2178,57000,77500,29.8,0.249,0.82,0.029,0.012,0.082,0.256,0.001,1948,X52
548,40500,66000,43.6,0.259,0.562,0.017,0.007,0.011,0.012,0.001,1953,Grade B
3676,69985.04882,84629.93469,26.58214587,0.120643038,1.531722515,0.01327737,0.010639754,0.045090973,0.036539996,0.05094001,1988.499364,X65
2833,77492.07747,93409.85996,24.92262353,0.249144835,1.035634376,0.010442114,0.013542875,0.000770991,0.057450344,0.036733498,1956.573233,X56
1891,54598.81724,75328.94969,26.35111302,0.203020592,0.617217543,0.011075448,0.049776413,0.056159355,0.421273393,0.001838521,1966.718638,X46
2527,76730.93881,90964.22227,25.74333276,0.272415986,1.253441974,0.015847873,0.015579226,0.029199497,0.069163725,0.023177821,1950.590863,X56
3019,66830.05647,84344.21852,33.79424474,0.200601306,0.85269701,0.010364118,0.015621603,0.226842244,0.042203785,0.032229119,1976,X60
3266,69050.99872,87139.25331,22.69012828,0.200084488,1.081068407,0.016028698,0.006130915,0.346752445,0.00628977,0.015769535,1974.917228,X60
2618,76800.63415,92559.23042,19.4689243,0.201411059,1.270985217,0.025225497,0.044536742,0.061266998,0.072004359,0.017280417,1954.122274,X56
4193,81342.88951,94407.0427,30.16749358,0.040511213,1.520812739,0.003364628,0.008565305,0.113675152,0.126986825,0.053552561,2015.43319,X70
223,36404.5899,59418.42156,47.9099782,0.073864952,0.577183618,0.017742637,0.009469235,0.00453014,0.083258742,0.000844614,1938.236915,Grade A
2777,76971.19384,103622.8806,21.06110688,0.24631202,0.610315584,0.015580345,0.010600095,0.027194894,0.036597975,0.023194509,1953.342728,X56
1024,49800,73500,34.3,0.191,0.592,0.027,0.006,0.062,0.077,0.002,1977,X42
3580,69878.11491,80020.30392,25.57467853,0.266887449,1.398697427,0.019533499,0.006320571,0.000770659,0.014270027,0.052986672,1974.489719,X65
3923,80084.81742,98224.50443,30.74518348,0.052725769,1.138275874,0.001522975,0.013583953,0.061880802,0.12096748,0.049841366,2009.668563,X70
3228,70255.80612,102689.7238,21.31931518,0.23126338,1.195417567,0.016467556,0.004978438,0.232649787,0.09810053,0.013439534,1965.567344,X60
228,34147.65701,65548.48572,26.28709618,0.030978521,0.129138314,0.020132338,0.001802471,0.013438661,0.084726638,0.000948659,1944.969133,Grade A
1831,53717.31267,83284.72712,26.66146596,0.197783305,0.70169486,0.008982937,0.050418105,0.045762742,0.299796793,0.001802109,1967.154595,X46
4100,82161.0333,91237.92768,32.70898159,0.065190182,1.146453864,0.00126169,0.015044161,0.182981077,0.100607259,0.064330121,2014.886276,X70
1023,54000,77000,38.3,0.259,0.76,0.024,0.01,0.028,0.036,0.002,1983,X42
1253,59880.04236,69355.44326,48.23383134,0.193335639,0.753896417,0.025380669,0.014030991,0.015980819,0.209307069,0.000318999,1968,X42
2186,65000,87100,25,0.188,1.08,0.015,0.01,0.022,0.023,0.001,1959,X52
3702,75633.46444,89253.83902,26.80412165,0.187547297,0.985806344,0.006167135,0.015924628,0.043219759,0.067132532,0.076864608,1982.39196,X65
3782,82817.2042,93046.17671,31.09191491,0.104526342,1.387075462,0.00371688,0.010722535,0.065066034,0.048510037,0.043161287,2015.354996,X70
3467,75966.66776,93140.23962,30.16720874,0.111015432,1.327615285,0.011431957,0.015582882,0.072868675,0.073908813,0.025800725,1995.475038,X65
198,35363.96409,54476.97492,24.35785641,0.09146532,0.524011543,0.014048181,0.029095474,0.025671884,0.023544517,5.24E-05,1945.187832,Grade A
3147,71872.46211,87498.40829,28.59679082,0.172247998,0.907436587,0.016872805,0.007564923,0.206581488,0.045291094,0.003829945,1973.466818,X60
2872,57500,74500,29.9,0.221,1.26,0.017,0.007,0.027,0.033,0.018,1970,X60
887,42688.82004,76791.09242,34.20642505,0.271525471,0.653722632,0.02444782,0.025501919,0.074068844,0.027106447,0.001193457,1952.618508,Grade B
1417,46869.19286,74770.76521,28.16609456,0.203972684,0.680078682,0.01780205,0.007684922,0.00772754,0.223479523,0.008332624,1958.359844,X42
1414,61895.99717,72965.36088,44.21665016,0.208632973,0.793587551,0.020892532,0.001667836,0.049921869,0.038823833,1.68E-05,1989.79597,X42
3909,78021.93392,95827.73046,32.62972376,0.037639642,1.585819383,0.002049887,0.012834296,0.123529149,0.046248636,0.056360275,2006.2162,X70
2017,58000,77500,19,0.24,0.99,0.021,0.012,0.031,0.093,0.001,1957,X52
46,37091.53879,50220.65519,32.10507624,0.133075759,0.497417645,0.028000926,0.01506585,0.028819594,0.155594009,0.000321952,1949,Grade A
2663,77422.19132,107173.7548,20.88737364,0.255828336,0.884381369,0.017959799,0.018055565,0.124912691,0.148627772,0.011649818,1943.705355,X56
1255,62936.91882,70372.74765,36.49837877,0.108293977,0.596810069,0.009398755,0.00656948,0.063326055,0.070676945,0.006946764,1977,X42
1283,57355.33184,67840.71807,36.24257077,0.204272849,0.728785188,0.02741974,0.006212934,0.026920247,0.009817654,0.005336143,1976,X42
3021,66276.2234,84870.23793,25.03601921,0.220889803,1.194393117,0.023705287,0.013271229,0.030201489,0.068757994,0.053408745,1992,X60
1076,54000,74000,38.5,0.198,1.07,0.007,0.005,0.013,0.024,0.001,2005,X42
1061,49800,68500,40.3,0.151,1.03,0.006,0.006,0.011,0.027,0.001,2008,X42
176,34984.6649,57968.51563,41.37275691,0.033067812,0.75201732,0.012804719,0.017161466,0.016107719,0.031817628,0.001006955,1942.484775,Grade A
305,35888.16033,54442.6576,20.27410114,0.01704429,0.273328196,0.020721386,0.018361893,0.008151073,0.070983873,0.000594482,1942.977104,Grade A
1565,53525.80798,71673.52915,35.13178509,0.220103652,0.672802551,0.025921733,0.054848633,0.071408329,0.200511343,0.000548095,1959,X46
1787,58519.80415,69827.80181,22.15146487,0.225508916,0.861064852,0.019359721,0.046299925,0.038329639,0.295386306,0.001014132,1954.069081,X46
3331,70575.65299,98547.87841,27.4571653,0.154016313,0.91878471,0.012208049,0.012362985,0.051621929,0.009069622,0.045002811,1990.220437,X65
63,35021.46923,59892.90737,15.7361802,0.163918003,0.352562265,0.022707587,0.00337607,0.020278956,0.074413215,0.001777507,1947,Grade A
3141,64562.62473,86721.02796,23.62916792,0.195322914,1.29267098,0.020408613,0.005906013,0.181362284,0.121006517,0.013378489,1986.809029,X60
2351,57086.21326,97088.31907,27.88708386,0.266597162,1.101453691,0.019560157,0.02052784,0.041468995,0.064890126,0.006626215,1963.956787,X52
2013,53000,79000,38,0.252,1.12,0.022,0.012,0.015,0.029,0.003,1968,X52
2188,59000,79500,28.8,0.259,0.84,0.02,0.006,0.081,0.154,0.001,1968,X52
3362,74555.46362,82429.34158,24.1170003,0.180364216,0.911326265,0.021447758,0.006403922,0.021511534,0.065303625,0.042044879,1979.423999,X65
1438,62735.87607,79053.18589,44.71087633,0.152472127,0.645877328,0.025796879,0.005866087,0.009330239,0.130039628,0.004943163,1947.068982,X42
2882,64000,80500,32.4,0.227,1.03,0.019,0.007,0.012,0.009,0.001,1965,X60
1305,59103.0319,67774.69135,40.72300149,0.212328785,0.845327154,0.021103228,0.003383275,0.034037434,0.063334305,0.005016054,2009,X42
1791,47833.02909,82383.55605,25.95229922,0.213162603,0.742369033,0.028446302,0.037544571,0.057487341,0.322558724,0.001704394,1954.482419,X46
3131,75218.34977,82844.59204,27.05851387,0.220925385,1.116916455,0.016982962,0.019744344,0.253525837,0.189808602,0.014544502,1964.195028,X60
793,46124.69941,66890.83236,19.88750513,0.15558724,0.668008006,0.022830691,0.028676238,0.010127709,0.085667789,0.00017469,1933.183029,Grade B
687,40683.57268,89741.95322,34.66392598,0.214664734,0.524488174,0.02068472,0.002455689,0.032904995,0.033980948,0.000874689,1962,Grade B
575,55000,69500,32.1,0.183,0.374,0.018,0.006,0.062,0.204,0.001,1965,Grade B
2410,76734.61971,94704.1972,27.55825952,0.200207064,1.066776109,0.019037219,0.013369989,0.04838434,0.100410079,0.018144224,1952.710242,X56
800,40575.80981,68852.9488,36.93870893,0.239604059,0.408207506,0.019448582,0.019944563,0.044766308,2.13E-05,0.00200875,1964.915952,Grade B
3595,74806.28265,84542.68799,21.52723053,0.182164991,1.215769852,0.004958519,0.008781434,0.010485725,0.081074908,0.045470904,1997.948058,X65
2523,77009.49364,94480.44756,27.95347597,0.238813321,1.342568545,0.014384901,0.00938247,0.068732939,0.1093295,0.026188698,1953.299699,X56
2113,65000,82500,26,0.268,1.12,0.016,0.012,0.025,0.013,0.016,1957,X52
471,33861.50823,54101.65595,30.20822366,0.163987805,0.658718527,0.026137687,0.009441087,0.046092434,0.098145826,0.0010453,1950.967288,Grade A
4125,78796.54883,96415.79801,31.14552831,0.024694671,1.456156654,0.004543505,0.013352121,0.056317114,0.129342924,0.043397067,2011.70944,X70
3480,71432.30264,97143.95954,21.88754023,0.061200417,1.303117376,0.009692437,0.024757995,0.00307269,0.110159467,0.049768017,2003.678873,X65
732,50682.01691,62346.15281,44.17604429,0.235598905,0.746160235,0.022856883,0.009444565,0.006757149,0.123999798,0.001018767,1958,Grade B
664,49906.97629,65455.74527,34.46592106,0.197647843,0.530661739,0.020836605,0.032622984,0.061377699,0.094704351,0.004081429,1955,Grade B
1154,54200,65200,29.1,0.203,0.523,0.024,0.008,0.076,0.202,0.001,1944,X42
2717,77087.77558,106307.3891,25.27863624,0.212056951,0.169324724,0.029810315,0.024589852,0.079460077,0.067270286,0.033245376,1951.653324,X56
895,44824.07169,65427.48953,29.7737926,0.18718929,0.390698068,0.010330335,0.048169655,0.033658844,0.040263868,0.001762446,1956.987843,Grade B
2815,77133.97653,106001.6974,25.21276323,0.198578652,1.131387356,0.03184907,0.00589661,0.094689563,0.142595885,0.030323044,1952.204094,X56
1843,48553.74747,82701.29697,16.21076097,0.22873169,0.612619701,0.011624602,0.03267378,0.034527457,0.362105086,0.001691548,1957.412333,X46
1155,49700,78700,33.9,0.248,0.972,0.021,0.01,0.015,0.02,0.001,1965,X42
2583,77230.02595,104364.9449,24.30092828,0.161671984,1.354065085,0.010632478,0.0127385,0.042428415,0.006234851,0.000326184,1955.947529,X56
3828,81639.54016,87837.45344,33.09604267,0.104360893,1.480345311,0.003233232,0.01399537,0.023973565,0.228389101,0.015296717,2005.603285,X70
3745,70795.04405,96241.73417,20.58242152,0.055588988,1.571444352,0.00909492,0.012995654,0.010708588,0.139784873,0.028861697,1990.604891,X65
3973,78952.99241,90093.22391,30.38567878,0.070935516,1.297385996,0.003201812,0.017207439,0.105438905,0.084802746,0.069383957,2014.535991,X70
3508,71543.63952,84415.4252,28.65326373,0.002583889,1.481188507,0.002380833,0.015062491,0.050000466,0.076948803,0.030573561,1995.498648,X65
1737,59427.35528,75835.98215,19.09313055,0.248148082,0.76745453,0.014614365,0.043583487,0.073403153,0.364176392,0.001849421,1972,X46
125,37851.98545,49059.95883,42.55942506,0.130081534,0.533723819,0.010137622,0.014746471,0.00042493,0.082664597,0.00150587,1939,Grade A
4165,78990.73988,92175.07406,31.78328781,0.054709191,1.380496562,0.003346651,0.009950657,0.102665049,0.0838887,0.03651683,2010.450473,X70
2205,65900,83300,25.8,0.168,1.03,0.013,0.007,0.014,0.014,0.024,1958,X52
2374,58495.13501,96240.82706,21.31254203,0.255372882,1.03569772,0.0168073,0.020638455,0.008810194,0.120187897,0.017780104,1968.204121,X52
2589,77191.93096,101296.143,21.35601595,0.142291695,0.630804951,0.01879217,0.015871995,0.00658966,0.061760174,0.008473766,1955.953982,X56
2273,60165.2456,86852.86939,27.00225993,0.247279709,1.056767188,0.018638511,0.032644052,0.028677312,0.095939466,0.030610951,1961,X52
1564,49697.2376,74583.75933,21.53573709,0.247091607,0.68831746,0.024835397,0.016828583,0.036199663,0.239940998,0.000590802,1950,X46
2262,57751.82696,83065.35288,34.40748835,0.241549876,1.186234441,0.01582208,0.021927905,0.0113657,0.020567647,0.014793868,1969,X52
371,36300.2295,56288.38392,21.56276015,0.117560779,0.474882153,0.015952164,0.012797659,0.031369388,0.061616706,0.002169284,1944.732457,Grade A
1973,62500,73500,34,0.04,1.17,0.005,0.011,0.054,0.119,0.036,1954,X52
391,37159.30296,56359.47497,53.74108967,0.090074908,0.145250862,0.025984342,0.025198323,0.039474568,0.034281509,0.001029147,1942.954191,Grade A
1648,55540.35443,76823.86443,29.61070786,0.243085847,0.980754179,0.022872698,0.047392515,0.036627969,0.322450577,0.002776044,1969,X46
1861,50623.66864,70824.61814,28.70558682,0.202530746,0.866108107,0.01824105,0.043279692,0.027282595,0.306707203,0.002179801,1967.926548,X46
1246,55452.42522,64222.13533,33.70570874,0.264112767,0.60152541,0.014733628,0.004655804,0.058227891,0.080857367,0.002206651,1965,X42
485,33511.78276,51462.13953,31.44284718,0.004926811,0.762133996,0.02069095,0.019427584,0.001010538,0.0460928,0.000540682,1952.2305,Grade A
3248,66287.64272,91617.86001,26.46047301,0.171309937,0.882060597,0.016883993,0.008677742,0.242860441,0.077180958,0.019222149,1976.590049,X60
3738,71681.7828,88934.39198,26.90125186,0.095560262,1.089597335,0.001209373,0.009578227,0.036158936,0.010552025,0.060275547,1983.520671,X65
1244,53439.26991,66177.35112,37.4007687,0.234572206,0.759897323,0.014718075,0.010818154,0.026313576,0.141402403,0.00968544,1942,X42
1331,56411.21817,75470.5776,31.51020805,0.158486505,1.184053317,0.01544206,0.002523503,0.08839944,0.087355461,0.00128865,1941.105956,X42
3524,72088.7437,89213.40311,33.13215297,0.060115953,1.114647604,0.001364011,0.014850528,0.061970067,0.011414529,0.055765331,1971.231945,X65
397,33637.92147,52864.12316,23.95152263,0.086976338,0.587241622,0.016923645,0.02459842,0.015072915,0.093044334,0.000976767,1947.431579,Grade A
1925,67750,93250,20.5,0.25,1.09,0.014,0.008,0.009,0.021,0,1968,X52
3304,62583.69828,88711.34221,24.73277514,0.174378668,1.328024258,0.01739236,0.007440013,0.320023955,0.134419969,0.038424496,1965.224942,X60
2248,55137.4351,92472.92288,24.32243954,0.165767742,1.012852636,0.029766536,0.016860733,0.049980918,0.18743225,0.011762387,1957,X52
1549,53349.10336,75736.60183,35.24937002,0.207828815,0.863179205,0.018229723,0.041195586,0.020940062,0.217254584,0.001440142,1974,X46
1705,55151.7049,71442.37459,23.653759,0.2506357,0.587184018,0.019471381,0.010308486,0.047544157,0.268430897,0.001214239,1967,X46
2281,52428.32182,82262.13979,29.78826632,0.19174755,1.220653806,0.014465807,0.015613366,0.066668064,0.084927864,0.030094326,1970.236088,X52
2079,61000,84500,28,0.266,1.19,0.024,0.03,0.052,0.385,0.001,1961,X52
1878,57961.02183,77337.1512,31.67910988,0.259370044,0.804477619,0.022386556,0.07788585,0.053348367,0.36742823,0.000378303,1973.558238,X46
446,35163.67304,49394.10406,38.00757523,0.116250651,0.457714798,0.024921736,0.017315582,0.039308021,0.024120978,9.35E-05,1943.633206,Grade A
513,37400,64500,43,0.255,0.631,0.024,0.007,0.009,0.012,0.001,1955,Grade B
2905,76050.13237,85161.16108,29.38445647,0.244589937,0.892563747,0.020045438,0.008342638,0.000802665,0.05451058,0.037013615,1975,X60
2149,57500,77500,22.1,0.188,0.919,0.025,0.018,0.056,0.139,0.001,1952,X52
2973,60023.94577,99171.3224,26.51909077,0.089235067,0.860393625,0.015544991,0.008192197,0.043960972,0.057709799,0.048885398,1981,X60
2996,64845.27723,77357.83335,27.78448029,0.23914514,1.177470176,0.009478554,0.004141418,0.050434806,0.106958316,0.033890653,1982,X60
1879,58270.25953,68912.53723,28.06173129,0.204661966,0.677852114,0.019047312,0.050187607,0.040473259,0.255325372,0.000593239,1953.529705,X46
3515,71319.98117,80777.7213,28.36164053,0.230803282,1.472757483,0.006991786,0.015205327,0.020552654,0.057178085,0.0204864,2012.821355,X65
407,34772.08055,57178.82989,24.22036877,0.086687351,0.638607086,0.017655271,0.015156313,0.025864407,0.093976863,0.00186633,1950.484504,Grade A
1064,62500,79000,34.8,0.21,1.01,0.021,0.006,0.014,0.017,0.001,1966,X42
3876,82463.34564,88701.69864,29.62544773,0.013953272,0.855684691,0.003422361,0.012940059,0.122424633,0.280525045,0.066396248,2006.394347,X70
3879,82012.81593,93833.4259,29.20256964,0.046891802,1.422301953,0.003079441,0.01594654,0.049411097,0.182831659,0.04369321,2006.78034,X70
3741,73887.89116,86548.14724,17.33787802,0.101000058,1.376717484,0.005793065,0.016635602,0.058644088,0.080590609,0.044648977,2014.963384,X65
680,38908.28856,70525.912,37.76491832,0.206005413,0.633880083,0.019222571,0.018796322,0.073833834,0.024501039,0.002802803,1947,Grade B
942,41908.45644,71048.94916,43.55823314,0.211040808,0.753779932,0.013866321,0.030991321,0.072881597,0.091691507,0.001535192,1959.152025,Grade B
2334,59526.66327,92425.29121,34.22042377,0.142665198,0.874542688,0.014758297,0.023266576,0.053976181,0.113443376,0.000833796,1970.171778,X52
2283,69747.18352,82134.5749,32.0225744,0.252907316,0.455272284,0.015888764,0.008950084,0.010477064,0.062063056,0.009464091,1954.83215,X52
2495,76927.58481,98197.9047,23.51715927,0.19184627,0.82214764,0.015294781,0.016393046,0.03835324,0.093183478,0.017831788,1951.433347,X56
1300,51484.59447,65335.43936,32.89468605,0.190636034,0.98512846,0.011411215,0.003680363,0.004441366,0.015831575,0.000735963,1972,X42
3150,62235.51914,86017.18798,30.40809943,0.13440772,1.222073908,0.00731861,0.010873622,0.176415394,0.015185943,0.043142534,1973.377316,X60
2645,76581.12771,106468.6591,24.30344164,0.213435693,0.568416538,0.030689717,0.01091028,0.192992954,0.138253368,0.024536203,1949.480492,X56
871,38226.59997,72092.58442,40.78342844,0.166515169,0.638446935,0.018498048,0.00745655,0.077574695,0.097322967,0.001512028,1942.793554,Grade B
1343,63599.70283,71471.30587,40.2334564,0.148104175,0.538979,0.026545126,0.006127199,0.038213967,0.085970948,0.001289002,1978.925789,X42
4051,78183.19045,99904.66364,31.71358088,0.058066625,1.303200342,0.002153007,0.015351094,0.078694428,0.22489106,0.083657775,2011.103497,X70
1727,56335.96397,76909.06101,27.81562399,0.226034645,0.881482553,0.024786945,0.041281215,0.00827118,0.2499784,0.001063564,1964,X46
436,35701.19593,67225.30859,27.98042219,0.040915563,0.521198834,0.026624746,0.009533228,0.012127228,0.079868597,0.001519641,1951.925306,Grade A
3263,63920.90569,93628.91559,27.58467112,0.213070986,0.987343942,0.0220844,0.009984201,0.186855135,0.019524627,0.022862822,1980.085182,X60
925,44959.3465,72738.73081,33.81678823,0.192841783,0.329949875,0.022269787,0.006070708,0.052324472,0.035074795,0.001341578,1931.298993,Grade B
3302,67748.781,76921.75095,22.7817641,0.21204301,1.017020114,0.015240397,0.006822248,0.289753834,0.087307083,0.033655562,1988.07415,X60
2661,76665.37525,100888.8225,15.30468027,0.207581495,0.11017463,0.033765471,0.014412282,0.047532258,0.32611937,0.002138273,1956.943469,X56
390,33878.19935,52576.05033,28.78483666,0.060269332,0.354389496,0.020236104,0.007374046,0.013919153,0.105312118,0.000316868,1947.375517,Grade A
1395,63283.16456,74231.22052,20.62633025,0.214995311,0.432175076,0.023780793,0.002673136,0.084434906,0.011135913,0.007504524,1939.617906,X42
1654,56102.873,72813.84295,33.0097481,0.208156983,0.737878115,0.026371232,0.049880598,0.031609731,0.239586302,0.000680116,1972,X46
1788,56940.79927,72573.42361,25.28673234,0.244194583,0.653846835,0.019507588,0.051375995,0.049361121,0.285933143,0.00254297,1953.898695,X46
197,37863.13965,46899.6118,32.75012791,0.1024313,0.398184248,0.013407574,0.006079784,0.043767572,0.042381148,0.001610265,1945.896498,Grade A
1932,55500,73500,33,0.28,1.07,0.021,0.01,0.033,0,0,1953,X52
369,34522.82401,41853.39587,25.53107917,0.033374659,0.556383904,0.027628017,0.006431534,0.019850856,0.054184256,0.001557916,1945.651476,Grade A
2867,74500,86500,30.3,0.06,1.12,0.013,0.012,0.009,0.15,0.054,1977,X60
76,33346.43631,45604.49013,23.97716445,0.129580034,0.390159973,0.022182739,0.020451413,0.018445795,0.0126758,0.001860567,1942,Grade A
3460,70147.53928,86093.42583,18.42867201,0.071253746,1.648929308,0.000232694,0.015514316,0.014675007,0.021891773,0.047562769,2004.401898,X65
816,44976.82675,73029.47693,27.02387341,0.220018493,0.884469689,0.023704363,0.039713919,0.102221398,0.061754133,0.000735223,1954.137327,Grade B
2437,76709.00395,94260.80334,26.65602704,0.202971969,0.976591933,0.01793273,0.015337501,0.059924607,0.089955507,0.012700007,1953.510091,X56
1457,53500,71000,28,0.22,0.63,0.016,0.005,0.028,0.158,0.002,1958,X46
4192,81544.25122,98672.40834,31.04652492,0.080962143,1.360738417,0.004363333,0.011022451,0.055179607,0.263262625,0.055901757,2009.4423,X70
741,45573.36807,60271.28478,33.01110678,0.135629084,0.454955435,0.010097651,0.015068282,0.040204376,0.11785357,3.95E-05,1950,Grade B
992,58000,74500,28,0.234,0.575,0.023,0.006,0.077,0.296,0.002,1968,X42
2870,56500,72000,35.4,0.226,1.22,0.022,0.007,0.02,0.036,0.019,1963,X60
2919,70890.60993,87503.55962,26.06038192,0.085277811,1.084592878,0.015891667,0.007572748,0.043641854,0.075840682,0.024330573,1980,X60
1762,53199.43798,74473.15835,25.30251899,0.258562273,0.836935167,0.013271122,0.036195093,0.046502841,0.248020342,0.001246937,1961,X46
4197,81481.49654,98566.27154,33.16280194,0.064049646,1.591975611,0.00251143,0.012812785,0.090610549,0.133309162,0.035364394,2009.243061,X70
1844,60289.95164,80876.95915,24.07358258,0.243653536,0.724589369,0.014474767,0.043152934,0.002097741,0.239558727,0.000886703,1950.683023,X46
507,56500,73500,28,0.237,0.949,0.022,0.016,0.011,0.012,0.002,1969,Grade B
3096,67451.45818,91344.81491,25.28427653,0.163027247,1.145462962,0.026291107,0.009635682,0.216695168,0.039361997,0.03549683,1988.539279,X60
3564,72212.71618,84587.90412,29.08203152,0.075235117,1.023985134,0.019209896,0.01494638,0.013339282,0.060548951,0.05062261,1976.457081,X65
1575,51032.28976,64706.75789,23.79704824,0.27088133,0.773819499,0.019490981,0.046455267,0.045369047,0.31939967,0.002761055,1951,X46
140,35388.81962,48079.33272,26.88344205,0.076761,0.067946248,0.023084207,0.021168199,0.02777867,0.089566632,0.000695953,1953.040008,Grade A
2303,58762.628,85702.06587,33.33319394,0.172101623,1.178865889,0.011713675,0.023956006,0.124547384,0.024962198,0.020220836,1968.40628,X52
1001,64000,77500,29,0.217,0.563,0.016,0.004,0.057,0.128,0.002,1981,X42
853,42404.33297,65820.56932,47.6852814,0.172209751,1.106263606,0.024251353,0.00348423,0.002559792,0.012859565,0.001984145,1957.894842,Grade B
929,39717.06515,71560.71478,31.98019371,0.256132768,0.720727803,0.020728626,0.01454242,0.048564162,0.015237925,0.001888673,1956.162593,Grade B
335,33302.36197,50896.21678,21.96209951,0.10670573,0.3526557,0.022002606,0.009760213,0.03923488,0.04718285,0.000528451,1946.811629,Grade A
1783,55938.98232,76430.49171,28.3056958,0.240073412,0.668435417,0.024562584,0.049816199,0.065525532,0.281409662,0.0019227,1973.920463,X46
2406,76707.64777,99638.19229,27.78776213,0.209447499,1.109972426,0.018335059,0.014951424,0.054021697,0.10588264,0.026664695,1952.116145,X56
1594,49916.09837,73111.39328,35.84287837,0.221675276,0.743098812,0.010167824,0.034979296,0.029950353,0.230495916,0.00183246,1965,X46
2236,56169,78151,30.6,0.258,0.995,0.022,0.014,0.02,0.033,0.002,1954,X52
3397,68710.78683,87921.2058,31.10724651,0.119330346,0.645961751,0.003052554,0.004704426,0.023790935,0.082480863,0.0475927,1986.584927,X65
646,43030.29474,84949.54299,41.19359706,0.255009289,0.644468176,0.017366779,0.027551829,0.016681715,0.084309145,0.000134273,1988,Grade B
566,53000,77500,32.7,0.16,1.16,0.019,0.018,0.01,0.018,0.001,1952,Grade B
2920,69948.2389,96473.33569,27.12525919,0.184831154,1.098338774,0.013432933,0.00497623,0.448920534,0.198161217,0.035409882,1968,X60
1219,59280.57717,80186.30812,31.93876094,0.270147191,0.619267518,0.01690279,0.005315472,0.027669547,0.03868115,0.004796434,1970,X42
3611,75212.85302,86996.53113,22.8290779,0.232134717,1.512696836,0.006265302,0.00967952,0.021822745,0.126105393,0.035433783,1966.635374,X65
2972,67390.15791,89379.78437,30.14183812,0.133708465,0.783062339,0.01500424,0.007593484,0.063658914,0.262015884,0.036169037,1964,X60
2883,62000,78000,35.8,0.228,1.24,0.022,0.009,0.071,0.069,0.021,1965,X60
1979,54000,69500,34,0.178,0.91,0.016,0.006,0.015,0.018,0.03,1969,X52
810,41499.00875,78546.72,33.2462271,0.156236485,0.964231591,0.018836832,0.001609495,0.09494217,0.020340479,0.001981648,1958.05123,Grade B
111,35472.07452,57671.40249,40.16812951,0.119303502,0.297111849,0.023584022,0.009979663,0.029194464,0.063568366,0.00068551,1942,Grade A
2418,76712.8596,97419.71064,23.01498772,0.239616541,1.035846149,0.013485223,0.014671213,0.056794189,0.078272801,0.030894958,1952.119404,X56
476,36862.67393,52706.74051,24.56929107,0.068909901,0.268639119,0.023147364,0.00132403,0.023006803,0.061980008,0.001245049,1948.307023,Grade A
181,31962.15935,56547.63209,38.83274494,0.043810565,0.333201423,0.020520417,0.019103424,0.023815045,0.024091317,0.000185644,1948.571066,Grade A
2962,65556.63264,77364.80468,30.63503641,0.163993461,1.258242438,0.013971942,0.009350984,0.331038954,0.05764044,0.02304616,1980,X60
3730,76262.53757,94272.61452,38.66819128,0.080236128,1.172602435,0.01332108,0.013112221,0.054697408,0.05911741,0.038330544,1977.426889,X65
2208,56500,75500,29.6,0.222,1.03,0.03,0.023,0.031,0.069,0.001,1952,X52
3840,78376.03776,101846.1791,30.20712289,0.060707739,1.453607345,0.004024335,0.014828449,0.062340013,0.361212743,0.090008515,2009.951424,X70
222,35863.20249,62182.341,40.511407,0.028942855,0.478662862,0.026777297,0.019297694,0.016580804,0.057999569,0.001877276,1948.902633,Grade A
2592,77573.98828,117704.7893,23.43692408,0.263989442,1.253480063,0.01495989,0.019461824,0.063456304,0.060078401,0.018345305,1954.941173,X56
3043,67611.24477,95461.72278,29.59598624,0.22761238,1.340478259,0.018064294,0.0084194,0.246562012,0.180000013,0.04126383,1997,X60
1372,49320.95585,80854.80936,26.27041488,0.216859944,0.601531189,0.025359496,0.010699138,0.004546794,0.259564247,0.007487818,1954.42671,X42
3540,71690.44771,93600.47034,27.8567064,0.138508489,1.034266162,0.00353914,0.019496191,0.002928883,0.051298905,0.039331509,1980.265907,X65
2671,76724.79568,98130.98846,28.30396003,0.172895198,0.56871641,0.012150279,0.017738133,0.069307537,0.112486757,0.066171231,1951.840235,X56
2408,76831.66027,101056.2659,25.93919571,0.230380552,1.18324358,0.017292278,0.011895619,0.047739916,0.101521903,0.019938608,1951.405808,X56
583,56000,71500,30.3,0.241,0.893,0.017,0.011,0.023,0.034,0.001,1961,Grade B
1986,55000,69500,31,0.158,0.78,0.024,0.007,0.031,0.045,0.024,1968,X52
2580,77005.20141,119147.1554,25.54166394,0.237929669,0.090724669,0.027345304,0.006592915,0.100635314,0.147905303,0.046207383,1953.439027,X56
1185,42700,65800,38.1,0.123,0.505,0.022,0.056,0.007,0.011,0.001,1970,X42
3946,79884.70098,102128.3538,29.35396904,0.030401165,1.286873583,0.003701452,0.008602563,0.066183716,0.373544086,0.051587763,2010.568578,X70
1950,62500,86000,22.5,0.24,1.17,0.019,0.012,0.063,0.11,0.004,1948,X52
2167,67500,87500,29.7,0.13,0.76,0.008,0.007,0.009,0.013,0.001,1950,X52
957,42111.18217,65134.52583,35.09984214,0.218205551,0.804060344,0.008497032,0.034116208,0.040782115,0.067086409,0.00062631,1939.052697,Grade B
3683,73227.36652,85811.90946,14.25818555,0.068025188,1.240961113,0.002603433,0.01965674,0.041518767,0.081674376,0.038668637,2007.309031,X65
3161,63463.01131,82367.60382,27.18260605,0.191958453,0.958389166,0.012110075,0.006796324,0.215331951,0.018764434,0.052288456,1967.342867,X60
277,36545.53034,53354.28633,54.20618322,0.153471559,0.485576321,0.017761239,0.018062345,0.052480689,0.011528599,0.000914468,1946.877472,Grade A
2807,76692.12753,102740.0618,22.40739752,0.164510841,1.265273165,0.013940396,0.015643044,0.044230763,0.086585969,0.029713738,1951.94286,X56
1953,58000,76500,30.6,0.2,1.19,0.024,0.014,0.012,0.063,0.003,1951,X52
3222,74460.95567,100900.9849,25.1566703,0.186843201,0.919921601,0.015586798,0.007407907,0.311541421,0.102347521,0.02562251,1973.821459,X60
2124,51500,68500,29.4,0.142,0.68,0.02,0.007,0.047,0.047,0.001,1947,X52
813,41011.65292,74159.27267,45.73359209,0.218403697,0.741554759,0.022498517,0.009665834,0.092935104,0.081059405,0.001647844,1960.164864,Grade B
805,39611.81704,76117.22215,25.57810785,0.123672186,0.629772792,0.012034362,0.015657086,0.038882634,0.045229678,0.002396757,1947.271366,Grade B
4148,81665.30666,101220.8368,31.88259077,0.057996936,1.476184506,0.002736362,0.013591243,0.019952574,0.135805551,0.046851865,2012.175935,X70
4163,79605.77486,101411.9064,30.341084,0.043334288,0.823731867,0.002670153,0.01097716,0.054223436,0.158854723,0.060271702,2008.607074,X70
3342,74374.50226,86541.14226,22.53571251,0.108003402,0.83227572,0.004854051,0.004052164,0.039185898,0.015795509,0.010354073,1979.480057,X65
2676,77539.88294,109959.5216,21.84512816,0.255014807,1.213325168,0.020349738,0.019984462,0.114431457,0.113263096,0.030594695,1955.372624,X56
3646,76213.29385,99691.80359,24.61509353,0.155346248,0.948190886,0.006742151,0.007854754,0.028298448,0.034710941,0.034406854,1980.339197,X65
1165,49364,77701,35.3,0.274,0.989,0.023,0.012,0.013,0.016,0.001,1957,X42
2734,76705.86686,119476.1038,15.50300277,0.132229811,1.378207534,0.006216809,0.013726716,0.075998576,0.116557889,0.045689058,1955.749849,X56
57,36811.85394,53098.35366,44.17740533,0.161689322,0.657022301,0.022388787,0.019548854,0.017778779,0.074827578,0.000161193,1940,Grade A
3199,65511.09884,80561.4925,31.080548,0.116182563,1.359763993,0.022093997,0.007429207,0.164165297,0.058304988,0.009574058,1986.857798,X60
2091,55000,81000,36.1,0.258,1.19,0.014,0.012,0.041,0.066,0.019,1968,X52
412,36103.10758,50341.96288,44.23225212,0.030841524,0.443598298,0.022102592,0.013612328,0.031661352,0.028006551,0.001403888,1949.815857,Grade A
3657,76096.43194,83329.77173,27.83847767,0.1103251,1.380637602,0.011305455,0.017548175,0.019941881,0.061106638,0.068024861,1986.922866,X65
1442,60500,76000,30.7,0.161,0.639,0.027,0.01,0.143,0.462,0.005,1948,X46
1757,57813.92261,78046.68678,29.76492208,0.201300531,0.807588565,0.015488651,0.045992936,0.050613418,0.297345906,0.000297319,1952,X46
3470,71936.80943,96351.91885,28.25269662,0.194255628,1.35961619,0.016556816,0.006271759,0.02800389,0.058223879,0.055697677,1981.534099,X65
3848,80943.59491,92318.10283,33.83993947,0.03906857,0.799281544,0.002426338,0.012407798,0.014673937,0.234225137,0.058721239,2016.923053,X70
3493,70009.33921,82302.4038,26.94103982,0.074669849,1.139049448,0.017863348,0.013894442,0.012370255,0.078927547,0.048917054,1989.30665,X65
1989,56500,73500,27,0.167,0.083,0.017,0.006,0.027,0.026,0.03,1968,X52
3093,72394.79106,95834.19668,31.6253205,0.163712824,0.875626713,0.019360332,0.01372666,0.301370121,0.239205614,0.035433865,1990.621012,X60
1194,48424,70209,32.3,0.24,1.082,0.022,0.009,0.009,0.02,0.001,1977,X42
364,33405.67619,50304.98851,30.37306685,0.038067492,0.291090671,0.012844894,0.005260312,0.030751416,0.109735896,0.000689552,1943.686742,Grade A
481,34713.51204,49378.0856,54.24789486,0.031695335,0.63612402,0.022324895,0.016158589,0.045093962,0.035103034,0.001410744,1945.438683,Grade A
1707,59164.44568,81606.71907,30.33142041,0.278820074,0.694012799,0.021833377,0.054177701,0.002168615,0.087027108,0.001514186,1967,X46
1071,55000,71500,29.6,0.216,0.543,0.024,0.005,0.04,0.075,0.001,1964,X42
3259,63025.66494,88744.77895,25.50115732,0.178440125,1.075883861,0.012600975,0.005846074,0.171715482,0.05480829,0.017456587,1996.447346,X60
4198,81288.36435,92483.5777,30.27660719,0.031716779,1.3422389,0.003654308,0.016130648,0.057508884,0.251105659,0.0585935,2007.486441,X70
2757,77068.90165,108224.3901,19.98463878,0.190427829,0.15774193,0.014186527,0.015560604,0.103895177,0.108376917,0.013460541,1946.898303,X56
3400,69062.45232,94350.03326,27.0433244,0.140081245,1.063229837,0.014108292,0.018636354,0.057320387,0.07563911,0.040082813,1978.048215,X65
848,52868.13737,70054.18016,37.42718141,0.25973535,0.590872669,0.013519216,0.013956088,0.016196552,0.02031284,0.002363308,1931.91012,Grade B
2131,54000,79000,32.7,0.265,1.01,0.019,0.013,0.079,0.186,0.001,1956,X52
210,35153.31388,53569.88243,42.98634408,0.052609133,0.503787112,0.013374205,0.006158619,0.011699468,0.127760463,0.000315225,1947.715977,Grade A
2419,77196.04344,97414.77216,25.33607757,0.22396028,1.10382571,0.023048002,0.014249506,0.056379296,0.119135348,0.02321001,1952.293374,X56
3672,72925.29223,87251.26362,27.28946848,0.0778965,1.306324259,0.013298121,0.020622759,0.034669148,0.070708676,0.035260058,1983.029364,X65
1527,56500,74200,20.4,0.253,0.808,0.02,0.015,0.01,0.016,0.001,1954,X46
249,35900.83272,53889.69259,41.5993787,0.040270053,0.175693738,0.009518647,0.013811119,0.037200933,0.027252691,0.001256966,1948.575844,Grade A
733,46312.85029,71552.53595,34.18464053,0.125672245,0.551398814,0.028894146,0.025130396,0.129833529,0.013179596,0.003645186,1977,Grade B
874,42218.07053,63202.38475,34.04927829,0.222895452,0.527781615,0.021207007,0.005575184,0.015725105,0.135945261,0.0028764,1953.565406,Grade B
1615,56613.90222,70878.58332,26.00342345,0.196424731,0.755754874,0.018070981,0.061019536,0.060095042,0.298699616,0.001058327,1982,X46
798,39430.62895,69973.89135,30.40781681,0.199963032,0.854355021,0.021214728,0.016318474,0.072408704,0.023060983,0.004123935,1960.961845,Grade B
707,49828.47016,71394.20474,45.59249844,0.197956848,0.594111275,0.023767315,0.036759719,0.118997118,0.122621072,0.000655802,1945,Grade B
597,60000,73500,10.8,0.222,0.542,0.028,0.026,0.053,0.048,0.001,1948,Grade B
3547,71992.94277,84736.27739,32.10498172,0.073249721,1.054007224,0.005578357,0.003903653,0.019212145,0.094927675,0.045629958,1995.213332,X65
1004,52500,71500,35,0.209,0.816,0.015,0.008,0.008,0.008,0.001,1971,X42
107,31826.09214,54106.44156,45.67709664,0.061605223,0.408668963,0.013651679,0.011871128,0.028579729,0.013515525,0.001385374,1951,Grade A
1318,62297.91268,71533.00946,40.78989631,0.226242097,0.863816569,0.018989952,0.013513719,0.039109851,0.128194752,0.00419277,1992.37423,X42
2241,57197.34783,91267.33656,31.33486382,0.182608588,1.230085297,0.006287314,0.030350266,0.007136898,0.168150747,0.008204028,1967,X52
3487,70735.04859,81187.82971,28.10923343,0.175250765,1.365894474,0.005685391,0.014786122,0.051210604,0.021075777,0.039324955,1993.218411,X65
823,40744.42249,71365.56135,31.35628623,0.240898936,0.651353598,0.015454993,0.002049733,0.078414705,0.064797033,0.001633906,1958.681996,Grade B
1951,69500,86000,24,0.24,1.18,0.022,0.013,0.073,0.1,0.004,1982,X52
976,45100,63500,38,0.24,0.57,0.022,0.01,0.02,0.05,0,1939,X42
3831,77983.48629,90304.17631,31.4097003,0.042735831,1.357989498,0.003419777,0.014512949,0.095097457,0.288695071,0.059613396,2006.618337,X70
656,44082.3323,73399.67828,36.65328377,0.101507062,0.614424633,0.01264864,0.005031073,0.024225194,0.071976399,0.00240137,1973,Grade B
2352,66994.42335,91474.89329,35.10360313,0.198868437,0.956965776,0.018377991,0.026452492,0.031492689,0.047674778,0.000715861,1968.440758,X52
2444,77128.95981,94998.74268,27.0429605,0.241990732,1.066123147,0.020308287,0.011877295,0.037920453,0.107327672,0.016003462,1952.545582,X56
806,42664.86683,72178.64977,36.03474224,0.222206569,0.811986569,0.00657001,0.01481461,0.095198007,0.014492486,0.001389191,1962.031756,Grade B
1260,50651.10092,70396.73014,26.63340004,0.270905284,0.742619111,0.012946569,0.008835018,0.010752959,0.11314105,0.001573593,1973,X42
950,39553.75044,63679.62049,36.44851144,0.210707462,0.420529044,0.023937094,0.019649534,0.047775319,0.040177017,0.000949805,1976.797002,Grade B
3412,71733.09554,93451.78247,30.15847543,0.155423907,1.244520937,0.009394751,0.002483417,0.019880289,0.039722735,0.043837575,2002.268287,X65
2364,62275.92205,99313.02888,30.95146231,0.231459966,1.18373545,0.020129175,0.020030434,0.022808002,0.266116072,0.012096988,1953.703096,X52
2994,64217.57795,81389.30156,22.3630695,0.214239825,1.034855412,0.011616689,0.011038018,0.145487928,0.027789146,0.015793714,1984,X60
3399,72543.63187,87724.56995,20.67478235,0.115619303,1.064625796,0.01265207,0.009385649,0.016521075,0.012147889,0.045585931,2001.474333,X65
1795,49648.1392,69615.73879,27.07073315,0.256367346,0.914576617,0.02268056,0.053185137,0.044998447,0.241333148,0.001853471,1957.391146,X46
