Repository: tmacleod/datasets

File: Pipe Properties Database 20201007_2025_Clean_bestall.csv (part 10 of 11)
ID,Pipe OD,Pipe WT,Yield_Strength,Tensile_Strength,%C,%Mn,%S,%P,%Si,%Al,%Cr,%Mo,%V,%Ni,%Cu,%Ti,%Nb,Pipe Vintage,Pipe Grade
1317,12.75,0.306,63000,78000,0.205,1.28,0.014,0.013,0.031,0.002,0.036,0.011,0.043,0.02,0.015,0.001,0.033,1972,X60
1313,12.75,0.306,63000,78000,0.223,1.32,0.016,0.011,0.026,0.004,0.013,0.008,0.053,0.017,0.015,0.001,0.028,1972,X60
1317,12.75,0.306,63000,78000,0.223,1.32,0.016,0.011,0.026,0.004,0.013,0.008,0.053,0.017,0.015,0.001,0.028,1972,X60
75,24,0.406,63300,85900,0.23,1.11,0.03,0.015,0.03,0.01,0.04,0.03,0.01,0.05,0.09,0.01,0,1962,X60
739,36,0.438,63500,84500,0.209,1.3,0.016,0.006,0.027,0.001,0.031,0.001,0.003,0.019,0.028,0.001,0.041,1970,X60
739,36,0.438,63500,84500,0.209,1.3,0.016,0.006,0.027,0.001,0.031,0.001,0.003,0.019,0.028,0.001,0.041,1970,X60
739,36,0.438,63500,84500,0.209,1.27,0.017,0.008,0.029,0.001,0.055,0.001,0.003,0.029,0.04,0.001,0.04,1970,X60
739,36,0.438,63500,84500,0.209,1.27,0.017,0.008,0.029,0.001,0.055,0.001,0.003,0.029,0.04,0.001,0.04,1970,X60
807,20,0.25,63500,82500,0.224,1.18,0.013,0.009,0.017,0.002,0.055,0.006,0.051,0.042,0.028,0,0.027,1975,X60
870,16,0.203,63500,88500,0.259,1.35,0.027,0.009,0.011,0.002,0.079,0.024,0.002,0.038,0.028,0.001,0.025,1965,X60
870,16,0.203,63500,88500,0.262,1.33,0.025,0.009,0.011,0.002,0.079,0.023,0.002,0.038,0.029,0.001,0.024,1965,X60
870,16,0.203,63500,88500,0.275,1.41,0.018,0.007,0.01,0.002,0.055,0.009,0.002,0.028,0.042,0.001,0.025,1965,X60
870,16,0.203,63500,88500,0.231,1.22,0.023,0.007,0.01,0.006,0.065,0.008,0.002,0.021,0.036,0.001,0.02,1965,X60
870,16,0.203,63500,88500,0.24,1.32,0.022,0.13,0.011,0.003,0.06,0.007,0.002,0.019,0.035,0.001,0.026,1965,X60
1313,12.75,0.306,63500,80000,0.213,1.25,0.023,0.011,0.162,0.044,0.014,0.008,0,0.011,0.008,0.002,0.031,1972,X60
1313,12.75,0.306,63500,80000,0.205,1.28,0.014,0.013,0.031,0.002,0.036,0.011,0.043,0.02,0.015,0.001,0.033,1972,X60
1317,12.75,0.306,63500,80000,0.213,1.25,0.023,0.011,0.162,0.044,0.014,0.008,0,0.011,0.008,0.002,0.031,1972,X60
1317,12.75,0.306,63500,80000,0.205,1.28,0.014,0.013,0.031,0.002,0.036,0.011,0.043,0.02,0.015,0.001,0.033,1972,X60
1313,12.75,0.306,63500,80000,0.223,1.32,0.016,0.011,0.026,0.004,0.013,0.008,0.053,0.017,0.015,0.001,0.028,1972,X60
1317,12.75,0.306,63500,80000,0.223,1.32,0.016,0.011,0.026,0.004,0.013,0.008,0.053,0.017,0.015,0.001,0.028,1972,X60
1505,12.75,0.25,63900,85000,0.197,1.17,0.019,0.009,0.055,0.009,0.049,0.008,0.083,0.014,0.13,0.004,0.001,1965,X60
1132,20,0.344,64000,80500,0.227,1.03,0.019,0.007,0.012,0.006,0.013,0.006,0,0.012,0.009,0.001,0.001,1962,X60
1524,20,0.281,64000,81500,0.079,1.01,0.017,0.006,0.024,0.042,0.025,0.007,0,0.017,0.029,0.001,0.06,1982,X60
1524,20,0.281,64000,81500,0.066,0.97,0.013,0.005,0.032,0.052,0.024,0.007,0,0.017,0.025,0.001,0.074,1982,X60
1386,16,0.281,64500,87500,0.247,1.13,0.014,0.016,0.016,0.006,0.048,0.02,0.049,0.017,0.011,0.001,0.02,1975,X60
1386,16,0.281,64500,87500,0.238,1.15,0.015,0.015,0.028,0.004,0.043,0.017,0.055,0.025,0.015,0.001,0.024,1975,X60
1386,16,0.281,64500,87500,0.247,1.37,0.019,0.015,0.025,0.004,0.048,0.017,0.056,0.024,0.021,0.001,0.027,1975,X60
717,24,0.25,65000,89500,0.245,1.31,0.024,0.011,0.021,0.001,0.044,0.005,0.002,0.03,0.024,0.001,0.014,1968,X60
1506,6.625,0.125,65400,79000,0.181,0.764,0.021,0.005,0.021,0.047,0.079,0.026,0.049,0.087,0.153,0.001,0.001,1982,X60
1506,6.625,0.125,65400,79000,0.172,0.772,0.017,0.003,0.017,0.042,0.079,0.032,0.037,0.107,0.137,0.001,0.001,1982,X60
1506,6.625,0.125,65400,79000,0.176,0.737,0.022,0.003,0.016,0.045,0.104,0.031,0.048,0.087,0.125,0.001,0,1982,X60
1506,6.625,0.125,65400,79000,0.175,0.804,0.019,0.007,0.019,0.047,0.119,0.026,0.05,0.099,0.124,0.001,0.001,1982,X60
1506,6.625,0.125,65400,79000,0.188,0.734,0.019,0.003,0.019,0.063,0.064,0.023,0.047,0.069,0.136,0.001,0.001,1982,X60
1506,6.625,0.125,65400,79000,0.181,0.7,0.016,0.004,0.016,0.021,0.078,0.022,0.043,0.072,0.124,0.001,0.001,1982,X60
1506,6.625,0.125,65400,79000,0.189,0.72,0.017,0.003,0.18,0.062,0.064,0.023,0.046,0.069,0.16,0.001,0.001,1982,X60
1506,6.625,0.125,65400,79000,0.171,0.699,0.018,0.004,0.019,0.053,0.061,0.029,0.045,0.091,0.176,0.001,0.001,1982,X60
1506,6.625,0.125,65400,79000,0.192,0.75,0.015,0.004,0.018,0.031,0.063,0.021,0.0047,0.059,0.07,0.001,0.001,1982,X60
1506,6.625,0.125,65400,79000,0.184,0.759,0.018,0.004,0.02,0.043,0.059,0.026,0.049,0.078,0.138,0.001,0.001,1982,X60
1506,6.625,0.125,65400,79000,0.181,0.77,0.017,0.004,0.02,0.043,0.072,0.026,0.048,0.12,0.0164,0.001,0.001,1982,X60
1313,12.75,0.306,65500,81500,0.213,1.25,0.023,0.011,0.162,0.044,0.014,0.008,0,0.011,0.008,0.002,0.031,1972,X60
1313,12.75,0.306,65500,81500,0.205,1.28,0.014,0.013,0.031,0.002,0.036,0.011,0.043,0.02,0.015,0.001,0.033,1972,X60
1317,12.75,0.306,65500,81500,0.213,1.25,0.023,0.011,0.162,0.044,0.014,0.008,0,0.011,0.008,0.002,0.031,1972,X60
1317,12.75,0.306,65500,81500,0.205,1.28,0.014,0.013,0.031,0.002,0.036,0.011,0.043,0.02,0.015,0.001,0.033,1972,X60
1313,12.75,0.306,65500,81500,0.223,1.32,0.016,0.011,0.026,0.004,0.013,0.008,0.053,0.017,0.015,0.001,0.028,1972,X60
1317,12.75,0.306,65500,81500,0.223,1.32,0.016,0.011,0.026,0.004,0.013,0.008,0.053,0.017,0.015,0.001,0.028,1972,X60
1523,10.75,0.25,65500,79500,0.09,1.15,0.01,0.013,0.014,0.026,0.028,0.006,0,0.011,0.011,0.001,0.04,1992,X60
1523,10.75,0.25,65500,79500,0.084,1.09,0.009,0.013,0.014,0.031,0.03,0.008,0,0.013,0.011,0.001,0.04,1992,X60
988,36,0.438,65800,95000,0.21,1.3,0.015,0.013,0.36,0.04,0.03,0.01,0.08,0.02,0.03,0.01,0.01,1970,X60
988,36,0.438,65800,95000,0.21,1.44,0.019,0.02,0.4,0.05,0.06,0.01,0.08,0.02,0.02,0.01,0.01,1970,X60
988,36,0.438,65800,95000,0.18,1.32,0.016,0.014,0.39,0.03,0.04,0.01,0.008,0.02,0.03,0.01,0.01,1970,X60
677,6.625,0.125,66000,82000,0.186,0.775,0.019,0.004,0.018,0.06,0.075,0.023,0.054,0.068,0.138,0.003,0.001,1983,X60
677,6.625,0.125,66000,82000,0.188,0.744,0.016,0.004,0.017,0.045,0.055,0.025,0.052,0.073,0.139,0.003,0.001,1983,X60
963,16,0.203,66000,83000,0.218,1.23,0.019,0.008,0.011,0.004,0.063,0.006,0.002,0.018,0.036,0.001,0.018,1965,X60
963,16,0.203,66000,83000,0.218,1.3,0.028,0.008,0.011,0.002,0.078,0.008,0.002,0.031,0.038,0.001,0.023,1965,X60
963,16,0.203,66000,83000,0.252,0.134,0.018,0.008,0.014,0.002,0.08,0.006,0.002,0.018,0.025,0.002,0.028,1965,X60
963,16,0.203,66000,83000,0.215,1.25,0.015,0.007,0.013,0.003,0.062,0.006,0.002,0.018,0.035,0.001,0.019,1965,X60
677,6.625,0.125,66000,82000,0.18,0.69,0.017,0.003,0.016,0.059,0.057,0.028,0.049,0.085,0.176,0.003,0.002,1983,X60
677,6.625,0.125,66000,82000,0.186,0.766,0.018,0.004,0.018,0.06,0.075,0.023,0.053,0.068,0.137,0.003,0.002,1983,X60
677,6.625,0.125,66000,82000,0.195,0.745,0.015,0.003,0.015,0.037,0.059,0.021,0.05,0.056,0.069,0.003,0.001,1983,X60
677,6.625,0.125,66000,82000,0.192,0.827,0.019,0.006,0.02,0.064,0.134,0.027,0.054,0.081,0.131,0.003,0.002,1983,X60
677,6.625,0.125,66000,82000,0.194,0.761,0.021,0.003,0.025,0.058,0.066,0.024,0.057,0.028,0.227,0.003,0.002,1983,X60
677,6.625,0.125,66000,82000,0.185,0.725,0.016,0.004,0.017,0.031,0.087,0.03,0.051,0.107,0.145,0.003,0.002,1983,X60
677,6.625,0.125,66000,82000,0.197,0.742,0.016,0.004,0.015,0.037,0.059,0.021,0.05,0.056,0.069,0.002,0.001,1983,X60
940,26,0.281,66500,92500,0.244,1.34,0.016,0.008,0.021,0.001,0.042,0.007,0.001,0.023,0.03,0.001,0.015,1968,X60
940,26,0.281,66500,92500,0.13,0.397,0.02,0.013,0.12,0.001,0.021,0.023,0.001,0.0568,0.019,0.006,0.002,1968,X60
940,26,0.281,66500,92500,0.251,1.36,0.017,0.009,0.022,0.002,0.046,0.007,0.001,0.025,0.028,0.001,0.016,1968,X60
342,12.75,0.312,67000,84000,0.217,0.72,0.017,0.005,0.002,0.001,0.023,0.138,0.046,0.109,0.558,0.002,0.004,1967,X60
672,24,0.281,67000,90000,0.198,1.3,0.018,0.01,0.044,0.001,0.018,0.002,0.003,0.017,0.07,0.001,0.012,1964,X60
717,24,0.25,67000,93500,0.245,1.31,0.024,0.011,0.021,0.001,0.044,0.005,0.002,0.03,0.024,0.001,0.014,1968,X60
441,14,0.25,67500,82500,0.054,1.08,0.005,0.007,0.198,0.033,0.019,0.006,0.004,0.007,0.011,0.003,0.041,2002,X60
441,14,0.25,67500,82500,0.051,1.07,0.006,0.007,0.196,0.033,0.018,0.006,0.004,0.006,0.01,0.003,0.04,2002,X60
1524,20,0.281,68000,84000,0.079,1.01,0.017,0.006,0.024,0.042,0.025,0.007,0,0.017,0.029,0.001,0.06,1982,X60
1524,20,0.281,68000,84000,0.066,0.97,0.013,0.005,0.032,0.052,0.024,0.007,0,0.017,0.025,0.001,0.074,1982,X60
188,26,0.312,68500,88000,0.22,1.09,0.021,0.01,0.015,0.007,0.009,0.012,0.003,0.031,0.045,0.002,0.025,1969,X60
677,6.625,0.125,68500,75500,0.186,0.775,0.019,0.004,0.018,0.06,0.075,0.023,0.054,0.068,0.138,0.003,0.001,1983,X60
677,6.625,0.125,68500,87500,0.186,0.775,0.019,0.004,0.018,0.06,0.075,0.023,0.054,0.068,0.138,0.003,0.001,1983,X60
677,6.625,0.125,68500,75500,0.188,0.744,0.016,0.004,0.017,0.045,0.055,0.025,0.052,0.073,0.139,0.003,0.001,1983,X60
677,6.625,0.125,68500,87500,0.188,0.744,0.016,0.004,0.017,0.045,0.055,0.025,0.052,0.073,0.139,0.003,0.001,1983,X60
677,6.625,0.125,68500,75500,0.18,0.69,0.017,0.003,0.016,0.059,0.057,0.028,0.049,0.085,0.176,0.003,0.002,1983,X60
677,6.625,0.125,68500,87500,0.18,0.69,0.017,0.003,0.016,0.059,0.057,0.028,0.049,0.085,0.176,0.003,0.002,1983,X60
677,6.625,0.125,68500,75500,0.186,0.766,0.018,0.004,0.018,0.06,0.075,0.023,0.053,0.068,0.137,0.003,0.002,1983,X60
677,6.625,0.125,68500,87500,0.186,0.766,0.018,0.004,0.018,0.06,0.075,0.023,0.053,0.068,0.137,0.003,0.002,1983,X60
677,6.625,0.125,68500,75500,0.195,0.745,0.015,0.003,0.015,0.037,0.059,0.021,0.05,0.056,0.069,0.003,0.001,1983,X60
677,6.625,0.125,68500,87500,0.195,0.745,0.015,0.003,0.015,0.037,0.059,0.021,0.05,0.056,0.069,0.003,0.001,1983,X60
677,6.625,0.125,68500,75500,0.192,0.827,0.019,0.006,0.02,0.064,0.134,0.027,0.054,0.081,0.131,0.003,0.002,1983,X60
677,6.625,0.125,68500,87500,0.192,0.827,0.019,0.006,0.02,0.064,0.134,0.027,0.054,0.081,0.131,0.003,0.002,1983,X60
677,6.625,0.125,68500,75500,0.194,0.761,0.021,0.003,0.025,0.058,0.066,0.024,0.057,0.028,0.227,0.003,0.002,1983,X60
677,6.625,0.125,68500,87500,0.194,0.761,0.021,0.003,0.025,0.058,0.066,0.024,0.057,0.028,0.227,0.003,0.002,1983,X60
677,6.625,0.125,68500,75500,0.185,0.725,0.016,0.004,0.017,0.031,0.087,0.03,0.051,0.107,0.145,0.003,0.002,1983,X60
677,6.625,0.125,68500,87500,0.185,0.725,0.016,0.004,0.017,0.031,0.087,0.03,0.051,0.107,0.145,0.003,0.002,1983,X60
677,6.625,0.125,68500,75500,0.197,0.742,0.016,0.004,0.015,0.037,0.059,0.021,0.05,0.056,0.069,0.002,0.001,1983,X60
677,6.625,0.125,68500,87500,0.197,0.742,0.016,0.004,0.015,0.037,0.059,0.021,0.05,0.056,0.069,0.002,0.001,1983,X60
380,26,0.375,69000,92700,0.27,1.18,0.015,0.008,0.034,0,0.01,0.008,0.001,0.037,0.076,0.002,0.009,1968,X60
1386,16,0.281,69000,88000,0.247,1.13,0.014,0.016,0.016,0.006,0.048,0.02,0.049,0.017,0.011,0.001,0.02,1975,X60
1386,16,0.281,69000,88000,0.238,1.15,0.015,0.015,0.028,0.004,0.043,0.017,0.055,0.025,0.015,0.001,0.024,1975,X60
1386,16,0.281,69000,88000,0.247,1.37,0.019,0.015,0.025,0.004,0.048,0.017,0.056,0.024,0.021,0.001,0.027,1975,X60
677,6.625,0.125,69200,84200,0.186,0.775,0.019,0.004,0.018,0.06,0.075,0.023,0.054,0.068,0.138,0.003,0.001,1983,X60
677,6.625,0.125,69200,84200,0.188,0.744,0.016,0.004,0.017,0.045,0.055,0.025,0.052,0.073,0.139,0.003,0.001,1983,X60
677,6.625,0.125,69200,84200,0.18,0.69,0.017,0.003,0.016,0.059,0.057,0.028,0.049,0.085,0.176,0.003,0.002,1983,X60
677,6.625,0.125,69200,84200,0.186,0.766,0.018,0.004,0.018,0.06,0.075,0.023,0.053,0.068,0.137,0.003,0.002,1983,X60
677,6.625,0.125,69200,84200,0.195,0.745,0.015,0.003,0.015,0.037,0.059,0.021,0.05,0.056,0.069,0.003,0.001,1983,X60
677,6.625,0.125,69200,84200,0.192,0.827,0.019,0.006,0.02,0.064,0.134,0.027,0.054,0.081,0.131,0.003,0.002,1983,X60
677,6.625,0.125,69200,84200,0.194,0.761,0.021,0.003,0.025,0.058,0.066,0.024,0.057,0.028,0.227,0.003,0.002,1983,X60
677,6.625,0.125,69200,84200,0.185,0.725,0.016,0.004,0.017,0.031,0.087,0.03,0.051,0.107,0.145,0.003,0.002,1983,X60
677,6.625,0.125,69200,84200,0.197,0.742,0.016,0.004,0.015,0.037,0.059,0.021,0.05,0.056,0.069,0.002,0.001,1983,X60
702,20,0.25,69500,82000,0.22,1.1,0.015,0.016,0.03,0.002,0.019,0.002,0.002,0.018,0.083,0.001,0.014,1968,X60
677,6.625,0.125,70000,77000,0.186,0.775,0.019,0.004,0.018,0.06,0.075,0.023,0.054,0.068,0.138,0.003,0.001,1983,X60
677,6.625,0.125,70000,77000,0.188,0.744,0.016,0.004,0.017,0.045,0.055,0.025,0.052,0.073,0.139,0.003,0.001,1983,X60
677,6.625,0.125,70000,77000,0.18,0.69,0.017,0.003,0.016,0.059,0.057,0.028,0.049,0.085,0.176,0.003,0.002,1983,X60
677,6.625,0.125,70000,77000,0.186,0.766,0.018,0.004,0.018,0.06,0.075,0.023,0.053,0.068,0.137,0.003,0.002,1983,X60
677,6.625,0.125,70000,77000,0.195,0.745,0.015,0.003,0.015,0.037,0.059,0.021,0.05,0.056,0.069,0.003,0.001,1983,X60
677,6.625,0.125,70000,77000,0.192,0.827,0.019,0.006,0.02,0.064,0.134,0.027,0.054,0.081,0.131,0.003,0.002,1983,X60
677,6.625,0.125,70000,77000,0.194,0.761,0.021,0.003,0.025,0.058,0.066,0.024,0.057,0.028,0.227,0.003,0.002,1983,X60
677,6.625,0.125,70000,77000,0.185,0.725,0.016,0.004,0.017,0.031,0.087,0.03,0.051,0.107,0.145,0.003,0.002,1983,X60
677,6.625,0.125,70000,77000,0.197,0.742,0.016,0.004,0.015,0.037,0.059,0.021,0.05,0.056,0.069,0.002,0.001,1983,X60
677,6.625,0.125,70200,77800,0.186,0.775,0.019,0.004,0.018,0.06,0.075,0.023,0.054,0.068,0.138,0.003,0.001,1983,X60
677,6.625,0.125,70200,77800,0.188,0.744,0.016,0.004,0.017,0.045,0.055,0.025,0.052,0.073,0.139,0.003,0.001,1983,X60
677,6.625,0.125,70200,77800,0.18,0.69,0.017,0.003,0.016,0.059,0.057,0.028,0.049,0.085,0.176,0.003,0.002,1983,X60
677,6.625,0.125,70200,77800,0.186,0.766,0.018,0.004,0.018,0.06,0.075,0.023,0.053,0.068,0.137,0.003,0.002,1983,X60
677,6.625,0.125,70200,77800,0.195,0.745,0.015,0.003,0.015,0.037,0.059,0.021,0.05,0.056,0.069,0.003,0.001,1983,X60
677,6.625,0.125,70200,77800,0.192,0.827,0.019,0.006,0.02,0.064,0.134,0.027,0.054,0.081,0.131,0.003,0.002,1983,X60
677,6.625,0.125,70200,77800,0.194,0.761,0.021,0.003,0.025,0.058,0.066,0.024,0.057,0.028,0.227,0.003,0.002,1983,X60
677,6.625,0.125,70200,77800,0.185,0.725,0.016,0.004,0.017,0.031,0.087,0.03,0.051,0.107,0.145,0.003,0.002,1983,X60
677,6.625,0.125,70200,77800,0.197,0.742,0.016,0.004,0.015,0.037,0.059,0.021,0.05,0.056,0.069,0.002,0.001,1983,X60
730,24,0.25,70500,92000,0.247,1.29,0.018,0.018,0.053,0.001,0.054,0.002,0.003,0.017,0.022,0.001,0.018,1963,X60
1088,16,0.25,70500,83000,0.065,1.16,0.004,0.012,0.194,0.033,0.022,0.006,0.006,0.011,0.009,0.002,0.04,1993,X60
341,12.75,0.312,71000,94500,0.194,0.73,0.012,0.005,0.004,0.001,0.025,0.131,0.051,0.107,0.618,0.002,0.003,1967,X60
380,26,0.375,71000,98500,0.27,1.18,0.015,0.008,0.034,0,0.01,0.008,0.001,0.037,0.076,0.002,0.009,1968,X60
1523,10.75,0.25,71000,82000,0.09,1.15,0.01,0.013,0.014,0.026,0.028,0.006,0,0.011,0.011,0.001,0.04,1992,X60
1523,10.75,0.25,71000,82000,0.084,1.09,0.009,0.013,0.014,0.031,0.03,0.008,0,0.013,0.011,0.001,0.04,1992,X60
677,6.625,0.125,71700,82100,0.186,0.775,0.019,0.004,0.018,0.06,0.075,0.023,0.054,0.068,0.138,0.003,0.001,1983,X60
677,6.625,0.125,71700,82100,0.188,0.744,0.016,0.004,0.017,0.045,0.055,0.025,0.052,0.073,0.139,0.003,0.001,1983,X60
677,6.625,0.125,71700,82100,0.18,0.69,0.017,0.003,0.016,0.059,0.057,0.028,0.049,0.085,0.176,0.003,0.002,1983,X60
677,6.625,0.125,71700,82100,0.186,0.766,0.018,0.004,0.018,0.06,0.075,0.023,0.053,0.068,0.137,0.003,0.002,1983,X60
677,6.625,0.125,71700,82100,0.195,0.745,0.015,0.003,0.015,0.037,0.059,0.021,0.05,0.056,0.069,0.003,0.001,1983,X60
677,6.625,0.125,71700,82100,0.192,0.827,0.019,0.006,0.02,0.064,0.134,0.027,0.054,0.081,0.131,0.003,0.002,1983,X60
677,6.625,0.125,71700,82100,0.194,0.761,0.021,0.003,0.025,0.058,0.066,0.024,0.057,0.028,0.227,0.003,0.002,1983,X60
677,6.625,0.125,71700,82100,0.185,0.725,0.016,0.004,0.017,0.031,0.087,0.03,0.051,0.107,0.145,0.003,0.002,1983,X60
677,6.625,0.125,71700,82100,0.197,0.742,0.016,0.004,0.015,0.037,0.059,0.021,0.05,0.056,0.069,0.002,0.001,1983,X60
940,26,0.281,72000,101000,0.244,1.34,0.016,0.008,0.021,0.001,0.042,0.007,0.001,0.023,0.03,0.001,0.015,1968,X60
940,26,0.281,72000,101000,0.13,0.397,0.02,0.013,0.12,0.001,0.021,0.023,0.001,0.0568,0.019,0.006,0.002,1968,X60
940,26,0.281,72000,101000,0.251,1.36,0.017,0.009,0.022,0.002,0.046,0.007,0.001,0.025,0.028,0.001,0.016,1968,X60
1386,16,0.281,72000,96500,0.247,1.13,0.014,0.016,0.016,0.006,0.048,0.02,0.049,0.017,0.011,0.001,0.02,1975,X60
1386,16,0.281,72000,96500,0.238,1.15,0.015,0.015,0.028,0.004,0.043,0.017,0.055,0.025,0.015,0.001,0.024,1975,X60
1386,16,0.281,72000,96500,0.247,1.37,0.019,0.015,0.025,0.004,0.048,0.017,0.056,0.024,0.021,0.001,0.027,1975,X60
1506,6.625,0.125,72000,78500,0.181,0.764,0.021,0.005,0.021,0.047,0.079,0.026,0.049,0.087,0.153,0.001,0.001,1982,X60
1506,6.625,0.125,72000,78500,0.172,0.772,0.017,0.003,0.017,0.042,0.079,0.032,0.037,0.107,0.137,0.001,0.001,1982,X60
1506,6.625,0.125,72000,78500,0.176,0.737,0.022,0.003,0.016,0.045,0.104,0.031,0.048,0.087,0.125,0.001,0,1982,X60
1506,6.625,0.125,72000,78500,0.175,0.804,0.019,0.007,0.019,0.047,0.119,0.026,0.05,0.099,0.124,0.001,0.001,1982,X60
1506,6.625,0.125,72000,78500,0.188,0.734,0.019,0.003,0.019,0.063,0.064,0.023,0.047,0.069,0.136,0.001,0.001,1982,X60
1506,6.625,0.125,72000,78500,0.181,0.7,0.016,0.004,0.016,0.021,0.078,0.022,0.043,0.072,0.124,0.001,0.001,1982,X60
1506,6.625,0.125,72000,78500,0.189,0.72,0.017,0.003,0.18,0.062,0.064,0.023,0.046,0.069,0.16,0.001,0.001,1982,X60
1506,6.625,0.125,72000,78500,0.171,0.699,0.018,0.004,0.019,0.053,0.061,0.029,0.045,0.091,0.176,0.001,0.001,1982,X60
1506,6.625,0.125,72000,78500,0.192,0.75,0.015,0.004,0.018,0.031,0.063,0.021,0.0047,0.059,0.07,0.001,0.001,1982,X60
1506,6.625,0.125,72000,78500,0.184,0.759,0.018,0.004,0.02,0.043,0.059,0.026,0.049,0.078,0.138,0.001,0.001,1982,X60
1506,6.625,0.125,72000,78500,0.181,0.77,0.017,0.004,0.02,0.043,0.072,0.026,0.048,0.12,0.0164,0.001,0.001,1982,X60
653,24,0.25,72500,92000,0.204,1.28,0.018,0.01,0.023,0.002,0.051,0.01,0.003,0.02,0.023,0.002,0.026,1968,X60
1506,6.625,0.125,72500,84000,0.181,0.764,0.021,0.005,0.021,0.047,0.079,0.026,0.049,0.087,0.153,0.001,0.001,1982,X60
1506,6.625,0.125,72500,80500,0.181,0.764,0.021,0.005,0.021,0.047,0.079,0.026,0.049,0.087,0.153,0.001,0.001,1982,X60
1506,6.625,0.125,72500,84000,0.172,0.772,0.017,0.003,0.017,0.042,0.079,0.032,0.037,0.107,0.137,0.001,0.001,1982,X60
1506,6.625,0.125,72500,80500,0.172,0.772,0.017,0.003,0.017,0.042,0.079,0.032,0.037,0.107,0.137,0.001,0.001,1982,X60
1506,6.625,0.125,72500,84000,0.176,0.737,0.022,0.003,0.016,0.045,0.104,0.031,0.048,0.087,0.125,0.001,0,1982,X60
1506,6.625,0.125,72500,80500,0.176,0.737,0.022,0.003,0.016,0.045,0.104,0.031,0.048,0.087,0.125,0.001,0,1982,X60
1506,6.625,0.125,72500,84000,0.175,0.804,0.019,0.007,0.019,0.047,0.119,0.026,0.05,0.099,0.124,0.001,0.001,1982,X60
1506,6.625,0.125,72500,80500,0.175,0.804,0.019,0.007,0.019,0.047,0.119,0.026,0.05,0.099,0.124,0.001,0.001,1982,X60
1506,6.625,0.125,72500,84000,0.188,0.734,0.019,0.003,0.019,0.063,0.064,0.023,0.047,0.069,0.136,0.001,0.001,1982,X60
1506,6.625,0.125,72500,80500,0.188,0.734,0.019,0.003,0.019,0.063,0.064,0.023,0.047,0.069,0.136,0.001,0.001,1982,X60
1506,6.625,0.125,72500,84000,0.181,0.7,0.016,0.004,0.016,0.021,0.078,0.022,0.043,0.072,0.124,0.001,0.001,1982,X60
1506,6.625,0.125,72500,80500,0.181,0.7,0.016,0.004,0.016,0.021,0.078,0.022,0.043,0.072,0.124,0.001,0.001,1982,X60
1506,6.625,0.125,72500,84000,0.189,0.72,0.017,0.003,0.18,0.062,0.064,0.023,0.046,0.069,0.16,0.001,0.001,1982,X60
1506,6.625,0.125,72500,80500,0.189,0.72,0.017,0.003,0.18,0.062,0.064,0.023,0.046,0.069,0.16,0.001,0.001,1982,X60
1506,6.625,0.125,72500,84000,0.171,0.699,0.018,0.004,0.019,0.053,0.061,0.029,0.045,0.091,0.176,0.001,0.001,1982,X60
1506,6.625,0.125,72500,80500,0.171,0.699,0.018,0.004,0.019,0.053,0.061,0.029,0.045,0.091,0.176,0.001,0.001,1982,X60
1506,6.625,0.125,72500,84000,0.192,0.75,0.015,0.004,0.018,0.031,0.063,0.021,0.0047,0.059,0.07,0.001,0.001,1982,X60
1506,6.625,0.125,72500,80500,0.192,0.75,0.015,0.004,0.018,0.031,0.063,0.021,0.0047,0.059,0.07,0.001,0.001,1982,X60
1506,6.625,0.125,72500,84000,0.184,0.759,0.018,0.004,0.02,0.043,0.059,0.026,0.049,0.078,0.138,0.001,0.001,1982,X60
1506,6.625,0.125,72500,80500,0.184,0.759,0.018,0.004,0.02,0.043,0.059,0.026,0.049,0.078,0.138,0.001,0.001,1982,X60
1506,6.625,0.125,72500,84000,0.181,0.77,0.017,0.004,0.02,0.043,0.072,0.026,0.048,0.12,0.0164,0.001,0.001,1982,X60
1506,6.625,0.125,72500,80500,0.181,0.77,0.017,0.004,0.02,0.043,0.072,0.026,0.048,0.12,0.0164,0.001,0.001,1982,X60
441,14,0.25,73000,82000,0.054,1.08,0.005,0.007,0.198,0.033,0.019,0.006,0.004,0.007,0.011,0.003,0.041,2002,X60
188,26,0.312,73000,90500,0.22,1.09,0.021,0.01,0.015,0.007,0.009,0.012,0.003,0.031,0.045,0.002,0.025,1969,X60
441,14,0.25,73000,82000,0.051,1.07,0.006,0.007,0.196,0.033,0.018,0.006,0.004,0.006,0.01,0.003,0.04,2002,X60
677,6.625,0.125,73100,89400,0.186,0.775,0.019,0.004,0.018,0.06,0.075,0.023,0.054,0.068,0.138,0.003,0.001,1983,X60
677,6.625,0.125,73100,89400,0.188,0.744,0.016,0.004,0.017,0.045,0.055,0.025,0.052,0.073,0.139,0.003,0.001,1983,X60
677,6.625,0.125,73100,89400,0.18,0.69,0.017,0.003,0.016,0.059,0.057,0.028,0.049,0.085,0.176,0.003,0.002,1983,X60
677,6.625,0.125,73100,89400,0.186,0.766,0.018,0.004,0.018,0.06,0.075,0.023,0.053,0.068,0.137,0.003,0.002,1983,X60
677,6.625,0.125,73100,89400,0.195,0.745,0.015,0.003,0.015,0.037,0.059,0.021,0.05,0.056,0.069,0.003,0.001,1983,X60
677,6.625,0.125,73100,89400,0.192,0.827,0.019,0.006,0.02,0.064,0.134,0.027,0.054,0.081,0.131,0.003,0.002,1983,X60
677,6.625,0.125,73100,89400,0.194,0.761,0.021,0.003,0.025,0.058,0.066,0.024,0.057,0.028,0.227,0.003,0.002,1983,X60
677,6.625,0.125,73100,89400,0.185,0.725,0.016,0.004,0.017,0.031,0.087,0.03,0.051,0.107,0.145,0.003,0.002,1983,X60
677,6.625,0.125,73100,89400,0.197,0.742,0.016,0.004,0.015,0.037,0.059,0.021,0.05,0.056,0.069,0.002,0.001,1983,X60
711,16,0.25,73500,88000,0.055,1.05,0.014,0.008,0.034,0.05,0.028,0.003,0.002,0.021,0.028,0.001,0.063,1977,X60
711,16,0.25,73500,88000,0.05,1.03,0.019,0.007,0.033,0.058,0.045,0.005,0.002,0.028,0.037,0.001,0.065,1977,X60
653,24,0.25,74000,90500,0.204,1.28,0.018,0.01,0.023,0.002,0.051,0.01,0.003,0.02,0.023,0.002,0.026,1968,X60
1506,6.625,0.125,74000,80500,0.181,0.764,0.021,0.005,0.021,0.047,0.079,0.026,0.049,0.087,0.153,0.001,0.001,1982,X60
1506,6.625,0.125,74000,80500,0.172,0.772,0.017,0.003,0.017,0.042,0.079,0.032,0.037,0.107,0.137,0.001,0.001,1982,X60
1506,6.625,0.125,74000,80500,0.176,0.737,0.022,0.003,0.016,0.045,0.104,0.031,0.048,0.087,0.125,0.001,0,1982,X60
1506,6.625,0.125,74000,80500,0.175,0.804,0.019,0.007,0.019,0.047,0.119,0.026,0.05,0.099,0.124,0.001,0.001,1982,X60
1506,6.625,0.125,74000,80500,0.188,0.734,0.019,0.003,0.019,0.063,0.064,0.023,0.047,0.069,0.136,0.001,0.001,1982,X60
1506,6.625,0.125,74000,80500,0.181,0.7,0.016,0.004,0.016,0.021,0.078,0.022,0.043,0.072,0.124,0.001,0.001,1982,X60
1506,6.625,0.125,74000,80500,0.189,0.72,0.017,0.003,0.18,0.062,0.064,0.023,0.046,0.069,0.16,0.001,0.001,1982,X60
1506,6.625,0.125,74000,80500,0.171,0.699,0.018,0.004,0.019,0.053,0.061,0.029,0.045,0.091,0.176,0.001,0.001,1982,X60
1506,6.625,0.125,74000,80500,0.192,0.75,0.015,0.004,0.018,0.031,0.063,0.021,0.0047,0.059,0.07,0.001,0.001,1982,X60
1506,6.625,0.125,74000,80500,0.184,0.759,0.018,0.004,0.02,0.043,0.059,0.026,0.049,0.078,0.138,0.001,0.001,1982,X60
1506,6.625,0.125,74000,80500,0.181,0.77,0.017,0.004,0.02,0.043,0.072,0.026,0.048,0.12,0.0164,0.001,0.001,1982,X60
826,12.75,0.219,74500,86500,0.06,1.12,0.013,0.012,0.219,0.06,0.03,0.001,0.002,0.009,0.15,0.002,0.054,1987,X60
1087,8.625,0.172,75000,89000,0.059,1.42,0.005,0.016,0.209,0.054,0.068,0.039,0.005,0.125,0.395,0.019,0.069,1993,X60
1506,6.625,0.125,75000,83500,0.181,0.764,0.021,0.005,0.021,0.047,0.079,0.026,0.049,0.087,0.153,0.001,0.001,1982,X60
1506,6.625,0.125,75000,83500,0.172,0.772,0.017,0.003,0.017,0.042,0.079,0.032,0.037,0.107,0.137,0.001,0.001,1982,X60
1506,6.625,0.125,75000,83500,0.176,0.737,0.022,0.003,0.016,0.045,0.104,0.031,0.048,0.087,0.125,0.001,0,1982,X60
1506,6.625,0.125,75000,83500,0.175,0.804,0.019,0.007,0.019,0.047,0.119,0.026,0.05,0.099,0.124,0.001,0.001,1982,X60
1506,6.625,0.125,75000,83500,0.188,0.734,0.019,0.003,0.019,0.063,0.064,0.023,0.047,0.069,0.136,0.001,0.001,1982,X60
1506,6.625,0.125,75000,83500,0.181,0.7,0.016,0.004,0.016,0.021,0.078,0.022,0.043,0.072,0.124,0.001,0.001,1982,X60
1506,6.625,0.125,75000,83500,0.189,0.72,0.017,0.003,0.18,0.062,0.064,0.023,0.046,0.069,0.16,0.001,0.001,1982,X60
1506,6.625,0.125,75000,83500,0.171,0.699,0.018,0.004,0.019,0.053,0.061,0.029,0.045,0.091,0.176,0.001,0.001,1982,X60
1506,6.625,0.125,75000,83500,0.192,0.75,0.015,0.004,0.018,0.031,0.063,0.021,0.0047,0.059,0.07,0.001,0.001,1982,X60
1506,6.625,0.125,75000,83500,0.184,0.759,0.018,0.004,0.02,0.043,0.059,0.026,0.049,0.078,0.138,0.001,0.001,1982,X60
1506,6.625,0.125,75000,83500,0.181,0.77,0.017,0.004,0.02,0.043,0.072,0.026,0.048,0.12,0.0164,0.001,0.001,1982,X60
674,40,0.344,75500,90000,0.197,1.12,0.017,0.009,0.216,0.02,0.042,0.006,0.001,0.029,0.085,0.002,0.037,1978,X60
1506,6.625,0.125,75500,83000,0.181,0.764,0.021,0.005,0.021,0.047,0.079,0.026,0.049,0.087,0.153,0.001,0.001,1982,X60
1506,6.625,0.125,75500,83000,0.172,0.772,0.017,0.003,0.017,0.042,0.079,0.032,0.037,0.107,0.137,0.001,0.001,1982,X60
1506,6.625,0.125,75500,83000,0.176,0.737,0.022,0.003,0.016,0.045,0.104,0.031,0.048,0.087,0.125,0.001,0,1982,X60
1506,6.625,0.125,75500,83000,0.175,0.804,0.019,0.007,0.019,0.047,0.119,0.026,0.05,0.099,0.124,0.001,0.001,1982,X60
1506,6.625,0.125,75500,83000,0.188,0.734,0.019,0.003,0.019,0.063,0.064,0.023,0.047,0.069,0.136,0.001,0.001,1982,X60
1506,6.625,0.125,75500,83000,0.181,0.7,0.016,0.004,0.016,0.021,0.078,0.022,0.043,0.072,0.124,0.001,0.001,1982,X60
1506,6.625,0.125,75500,83000,0.189,0.72,0.017,0.003,0.18,0.062,0.064,0.023,0.046,0.069,0.16,0.001,0.001,1982,X60
1506,6.625,0.125,75500,83000,0.171,0.699,0.018,0.004,0.019,0.053,0.061,0.029,0.045,0.091,0.176,0.001,0.001,1982,X60
1506,6.625,0.125,75500,83000,0.192,0.75,0.015,0.004,0.018,0.031,0.063,0.021,0.0047,0.059,0.07,0.001,0.001,1982,X60
1506,6.625,0.125,75500,83000,0.184,0.759,0.018,0.004,0.02,0.043,0.059,0.026,0.049,0.078,0.138,0.001,0.001,1982,X60
1506,6.625,0.125,75500,83000,0.181,0.77,0.017,0.004,0.02,0.043,0.072,0.026,0.048,0.12,0.0164,0.001,0.001,1982,X60
441,14,0.25,77000,86500,0.054,1.08,0.005,0.007,0.198,0.033,0.019,0.006,0.004,0.007,0.011,0.003,0.041,2002,X60
441,14,0.25,77000,86500,0.051,1.07,0.006,0.007,0.196,0.033,0.018,0.006,0.004,0.006,0.01,0.003,0.04,2002,X60
705,30,0.438,77500,109000,0.244,1.37,0.019,0.013,0.036,0.002,0.052,0.006,0.003,0.044,0.103,0.001,0.035,1969,X60
1509,6.625,0.125,77800,87100,0.18,0.715,0.018,0.003,0.018,0.041,0.094,0.025,0.042,0.087,0.153,0.001,0.001,1982,X60
1509,6.625,0.125,77800,87100,0.181,0.763,0.017,0.004,0.021,0.042,0.059,0.025,0.049,0.078,0.137,0.001,0.001,1982,X60
441,14,0.25,78000,83000,0.054,1.08,0.005,0.007,0.198,0.033,0.019,0.006,0.004,0.007,0.011,0.003,0.041,2002,X60
426,6.625,0.125,78000,87000,0.176,0.759,0.019,0.005,0.013,0.054,0.085,0.036,0.051,0.094,0.139,0.003,0.002,1982,X60
441,14,0.25,78000,83000,0.051,1.07,0.006,0.007,0.196,0.033,0.018,0.006,0.004,0.006,0.01,0.003,0.04,2002,X60
1506,6.625,0.125,78000,88500,0.181,0.764,0.021,0.005,0.021,0.047,0.079,0.026,0.049,0.087,0.153,0.001,0.001,1982,X60
1506,6.625,0.125,78000,88500,0.172,0.772,0.017,0.003,0.017,0.042,0.079,0.032,0.037,0.107,0.137,0.001,0.001,1982,X60
1506,6.625,0.125,78000,88500,0.176,0.737,0.022,0.003,0.016,0.045,0.104,0.031,0.048,0.087,0.125,0.001,0,1982,X60
1506,6.625,0.125,78000,88500,0.175,0.804,0.019,0.007,0.019,0.047,0.119,0.026,0.05,0.099,0.124,0.001,0.001,1982,X60
1506,6.625,0.125,78000,88500,0.188,0.734,0.019,0.003,0.019,0.063,0.064,0.023,0.047,0.069,0.136,0.001,0.001,1982,X60
1506,6.625,0.125,78000,88500,0.181,0.7,0.016,0.004,0.016,0.021,0.078,0.022,0.043,0.072,0.124,0.001,0.001,1982,X60
1506,6.625,0.125,78000,88500,0.189,0.72,0.017,0.003,0.18,0.062,0.064,0.023,0.046,0.069,0.16,0.001,0.001,1982,X60
1506,6.625,0.125,78000,88500,0.171,0.699,0.018,0.004,0.019,0.053,0.061,0.029,0.045,0.091,0.176,0.001,0.001,1982,X60
1506,6.625,0.125,78000,88500,0.192,0.75,0.015,0.004,0.018,0.031,0.063,0.021,0.0047,0.059,0.07,0.001,0.001,1982,X60
1506,6.625,0.125,78000,88500,0.184,0.759,0.018,0.004,0.02,0.043,0.059,0.026,0.049,0.078,0.138,0.001,0.001,1982,X60
1506,6.625,0.125,78000,88500,0.181,0.77,0.017,0.004,0.02,0.043,0.072,0.026,0.048,0.12,0.0164,0.001,0.001,1982,X60
677,6.625,0.125,78200,87300,0.186,0.775,0.019,0.004,0.018,0.06,0.075,0.023,0.054,0.068,0.138,0.003,0.001,1983,X60
677,6.625,0.125,78200,87300,0.188,0.744,0.016,0.004,0.017,0.045,0.055,0.025,0.052,0.073,0.139,0.003,0.001,1983,X60
677,6.625,0.125,78200,87300,0.18,0.69,0.017,0.003,0.016,0.059,0.057,0.028,0.049,0.085,0.176,0.003,0.002,1983,X60
677,6.625,0.125,78200,87300,0.186,0.766,0.018,0.004,0.018,0.06,0.075,0.023,0.053,0.068,0.137,0.003,0.002,1983,X60
677,6.625,0.125,78200,87300,0.195,0.745,0.015,0.003,0.015,0.037,0.059,0.021,0.05,0.056,0.069,0.003,0.001,1983,X60
677,6.625,0.125,78200,87300,0.192,0.827,0.019,0.006,0.02,0.064,0.134,0.027,0.054,0.081,0.131,0.003,0.002,1983,X60
677,6.625,0.125,78200,87300,0.194,0.761,0.021,0.003,0.025,0.058,0.066,0.024,0.057,0.028,0.227,0.003,0.002,1983,X60
677,6.625,0.125,78200,87300,0.185,0.725,0.016,0.004,0.017,0.031,0.087,0.03,0.051,0.107,0.145,0.003,0.002,1983,X60
677,6.625,0.125,78200,87300,0.197,0.742,0.016,0.004,0.015,0.037,0.059,0.021,0.05,0.056,0.069,0.002,0.001,1983,X60
1456,20,0.281,79000,65500,0.052,1.04,0.019,0.009,0.022,0.035,0.019,0.006,0,0.01,0.015,0.001,0.064,1981,X60
1506,6.625,0.125,80500,87000,0.181,0.764,0.021,0.005,0.021,0.047,0.079,0.026,0.049,0.087,0.153,0.001,0.001,1982,X60
1506,6.625,0.125,80500,87000,0.172,0.772,0.017,0.003,0.017,0.042,0.079,0.032,0.037,0.107,0.137,0.001,0.001,1982,X60
1506,6.625,0.125,80500,87000,0.176,0.737,0.022,0.003,0.016,0.045,0.104,0.031,0.048,0.087,0.125,0.001,0,1982,X60
1506,6.625,0.125,80500,87000,0.175,0.804,0.019,0.007,0.019,0.047,0.119,0.026,0.05,0.099,0.124,0.001,0.001,1982,X60
1506,6.625,0.125,80500,87000,0.188,0.734,0.019,0.003,0.019,0.063,0.064,0.023,0.047,0.069,0.136,0.001,0.001,1982,X60
1506,6.625,0.125,80500,87000,0.181,0.7,0.016,0.004,0.016,0.021,0.078,0.022,0.043,0.072,0.124,0.001,0.001,1982,X60
1506,6.625,0.125,80500,87000,0.189,0.72,0.017,0.003,0.18,0.062,0.064,0.023,0.046,0.069,0.16,0.001,0.001,1982,X60
1506,6.625,0.125,80500,87000,0.171,0.699,0.018,0.004,0.019,0.053,0.061,0.029,0.045,0.091,0.176,0.001,0.001,1982,X60
1506,6.625,0.125,80500,87000,0.192,0.75,0.015,0.004,0.018,0.031,0.063,0.021,0.0047,0.059,0.07,0.001,0.001,1982,X60
1506,6.625,0.125,80500,87000,0.184,0.759,0.018,0.004,0.02,0.043,0.059,0.026,0.049,0.078,0.138,0.001,0.001,1982,X60
1506,6.625,0.125,80500,87000,0.181,0.77,0.017,0.004,0.02,0.043,0.072,0.026,0.048,0.12,0.0164,0.001,0.001,1982,X60
1453,10.75,0.307,81500,99500,0.223,0.97,0.017,0.012,0.016,0.005,0.017,0.005,0.034,0.012,0.008,0.001,0.001,1967,X60
1453,10.75,0.307,81500,99500,0.228,0.981,0.017,0.012,0.017,0.005,0.017,0.006,0.035,0.012,0.008,0.001,0.001,1967,X60
1509,6.625,0.125,82300,90900,0.18,0.715,0.018,0.003,0.018,0.041,0.094,0.025,0.042,0.087,0.153,0.001,0.001,1982,X60
1509,6.625,0.125,82300,90900,0.181,0.763,0.017,0.004,0.021,0.042,0.059,0.025,0.049,0.078,0.137,0.001,0.001,1982,X60
1453,10.75,0.307,84000,102000,0.223,0.97,0.017,0.012,0.016,0.005,0.017,0.005,0.034,0.012,0.008,0.001,0.001,1967,X60
1453,10.75,0.307,84000,102000,0.228,0.981,0.017,0.012,0.017,0.005,0.017,0.006,0.035,0.012,0.008,0.001,0.001,1967,X60
1506,6.625,0.125,85000,92000,0.181,0.764,0.021,0.005,0.021,0.047,0.079,0.026,0.049,0.087,0.153,0.001,0.001,1982,X60
1506,6.625,0.125,85000,92000,0.172,0.772,0.017,0.003,0.017,0.042,0.079,0.032,0.037,0.107,0.137,0.001,0.001,1982,X60
1506,6.625,0.125,85000,92000,0.176,0.737,0.022,0.003,0.016,0.045,0.104,0.031,0.048,0.087,0.125,0.001,0,1982,X60
1506,6.625,0.125,85000,92000,0.175,0.804,0.019,0.007,0.019,0.047,0.119,0.026,0.05,0.099,0.124,0.001,0.001,1982,X60
1506,6.625,0.125,85000,92000,0.188,0.734,0.019,0.003,0.019,0.063,0.064,0.023,0.047,0.069,0.136,0.001,0.001,1982,X60
1506,6.625,0.125,85000,92000,0.181,0.7,0.016,0.004,0.016,0.021,0.078,0.022,0.043,0.072,0.124,0.001,0.001,1982,X60
1506,6.625,0.125,85000,92000,0.189,0.72,0.017,0.003,0.18,0.062,0.064,0.023,0.046,0.069,0.16,0.001,0.001,1982,X60
1506,6.625,0.125,85000,92000,0.171,0.699,0.018,0.004,0.019,0.053,0.061,0.029,0.045,0.091,0.176,0.001,0.001,1982,X60
1506,6.625,0.125,85000,92000,0.192,0.75,0.015,0.004,0.018,0.031,0.063,0.021,0.0047,0.059,0.07,0.001,0.001,1982,X60
1506,6.625,0.125,85000,92000,0.184,0.759,0.018,0.004,0.02,0.043,0.059,0.026,0.049,0.078,0.138,0.001,0.001,1982,X60
1506,6.625,0.125,85000,92000,0.181,0.77,0.017,0.004,0.02,0.043,0.072,0.026,0.048,0.12,0.0164,0.001,0.001,1982,X60
1021,10.75,0.5,62500,77000,0.135,1.24,0.002,0.014,0.26,0.043,0.019,0.004,0.001,0.013,0.009,0.003,0.033,2002,X65
780,36,0.375,65500,91000,0.167,1.44,0.005,0.022,0.311,0.064,0.015,0,0.004,0.014,0.013,0.002,0.045,1971,X65
780,36,0.375,65500,91000,0.156,1.43,0.003,0.017,0.298,0.055,0.012,0,0.004,0.016,0.01,0.002,0.043,1971,X65
780,36,0.375,65500,91000,0.161,1.43,0.003,0.018,0.3,0.055,0.012,0,0.004,0.016,0.012,0.002,0.045,1971,X65
500,16,0.283,68000,80000,0.045,1.3,0.006,0.01,0.24,0.025,0.02,0.018,0.043,0.023,0.056,0.011,0.056,1999,X65
780,36,0.375,68000,89500,0.167,1.44,0.005,0.022,0.311,0.064,0.015,0,0.004,0.014,0.013,0.002,0.045,1971,X65
780,36,0.375,68000,89500,0.156,1.43,0.003,0.017,0.298,0.055,0.012,0,0.004,0.016,0.01,0.002,0.043,1971,X65
780,36,0.375,68000,89500,0.161,1.43,0.003,0.018,0.3,0.055,0.012,0,0.004,0.016,0.012,0.002,0.045,1971,X65
1137,14,0.25,68000,84500,0.053,1.05,0.02,0.005,0.021,0.039,0.023,0.007,0,0.014,0.02,0.001,0.06,1981,X65
1137,14,0.25,68000,84500,0.058,1.03,0.014,0.008,0.021,0.038,0.018,0.007,0,0.019,0.029,0.001,0.056,1981,X65
1137,14,0.25,68000,84500,0.055,1.06,0.02,0.005,0.022,0.039,0.023,0.007,0,0.014,0.02,0.001,0.06,1981,X65
497,18,0.625,68500,88000,0.075,1.47,0.003,0.006,0.334,0.027,0.043,0.032,0.034,0.094,0.291,0.02,0.042,1996,X65
347,12.75,0.219,68500,82000,0.058,1.02,0.016,0.008,0.024,0.052,0.024,0.006,0.003,0.017,0.037,0.004,0.061,1980,X65
780,36,0.375,69500,93500,0.167,1.44,0.005,0.022,0.311,0.064,0.015,0,0.004,0.014,0.013,0.002,0.045,1971,X65
780,36,0.375,69500,93500,0.156,1.43,0.003,0.017,0.298,0.055,0.012,0,0.004,0.016,0.01,0.002,0.043,1971,X65
780,36,0.375,69500,93500,0.161,1.43,0.003,0.018,0.3,0.055,0.012,0,0.004,0.016,0.012,0.002,0.045,1971,X65
1430,8.625,0.156,69500,83000,0.06,1.32,0.008,0.007,0.034,0.055,0.027,0.008,0,0.034,0.06,0.001,0.088,1985,X65
1430,8.625,0.156,69500,83000,0.064,1.34,0.008,0.008,0.035,0.053,0.027,0.008,0,0.034,0.061,0.001,0.092,1985,X65
1511,30,0.401,69800,87800,0.171,1.2,0.023,0.007,0.023,0.001,0.36,0.015,0.044,0.011,0.009,0.001,0.022,1976,X65
1511,30,0.401,69800,87800,0.068,1.56,0.002,0.014,0.283,0.034,0.016,0.008,0.06,0.034,0.009,0.002,0.068,1976,X65
519,24,0.625,70000,81500,0.076,1.29,0.004,0.014,0.276,0.042,0.024,0.006,0.068,0.005,0.009,0.003,0.036,1997,X65
519,24,0.625,70000,81500,0.061,1.201,0.006,0.011,0.19,0.036,0.021,0.008,0.053,0.014,0.02,0.028,0.043,1997,X65
192,12.75,0.219,70000,90500,0.11,1.5,0.006,0.016,0.23,0.018,0.021,0.002,0.076,0.011,0.022,0.002,0.054,1981,X65
192,12.75,0.219,70000,90500,0.093,1.56,0.01,0.007,0.29,0.043,0.014,0.003,0.049,0.013,0.021,0.002,0.05,1981,X65
1137,14,0.25,70000,86000,0.053,1.05,0.02,0.005,0.021,0.039,0.023,0.007,0,0.014,0.02,0.001,0.06,1981,X65
1137,14,0.25,70000,86000,0.053,1.05,0.02,0.005,0.021,0.039,0.023,0.007,0,0.014,0.02,0.001,0.06,1981,X65
1137,14,0.25,70000,86000,0.058,1.03,0.014,0.008,0.021,0.038,0.018,0.007,0,0.019,0.029,0.001,0.056,1981,X65
1137,14,0.25,70000,86000,0.058,1.03,0.014,0.008,0.021,0.038,0.018,0.007,0,0.019,0.029,0.001,0.056,1981,X65
1137,14,0.25,70000,86000,0.055,1.06,0.02,0.005,0.022,0.039,0.023,0.007,0,0.014,0.02,0.001,0.06,1981,X65
1137,14,0.25,70000,86000,0.055,1.06,0.02,0.005,0.022,0.039,0.023,0.007,0,0.014,0.02,0.001,0.06,1981,X65
780,36,0.375,70500,90000,0.167,1.44,0.005,0.022,0.311,0.064,0.015,0,0.004,0.014,0.013,0.002,0.045,1971,X65
780,36,0.375,70500,87000,0.167,1.44,0.005,0.022,0.311,0.064,0.015,0,0.004,0.014,0.013,0.002,0.045,1971,X65
780,36,0.375,70500,90000,0.156,1.43,0.003,0.017,0.298,0.055,0.012,0,0.004,0.016,0.01,0.002,0.043,1971,X65
780,36,0.375,70500,87000,0.156,1.43,0.003,0.017,0.298,0.055,0.012,0,0.004,0.016,0.01,0.002,0.043,1971,X65
780,36,0.375,70500,90000,0.161,1.43,0.003,0.018,0.3,0.055,0.012,0,0.004,0.016,0.012,0.002,0.045,1971,X65
780,36,0.375,70500,87000,0.161,1.43,0.003,0.018,0.3,0.055,0.012,0,0.004,0.016,0.012,0.002,0.045,1971,X65
95,20,0.312,71300,89400,0.069,0.99,0.004,0.009,0.19,0.071,0.02,0.011,0,0.013,0.016,0.019,0.051,1994,X65
1177,24,0.375,71500,94000,0.059,1.67,0.003,0.009,0.203,0.045,0.049,0.011,0.065,0.015,0.046,0.011,0.044,2011,X65
1177,24,0.375,71500,94000,0.062,1.68,0.003,0.009,0.206,0.046,0.049,0.011,0.066,0.015,0.045,0.011,0.045,2011,X65
1177,24,0.375,71500,94000,0.055,1.62,0.005,0.012,0.181,0.035,0.048,0.011,0.068,0.016,0.045,0.01,0.042,2011,X65
216,14,0.25,72000,82500,0.05,1.01,0.014,0.006,0.023,0.053,0.023,0.009,0.002,0.013,0.025,0.002,0.055,1981,X65
216,14,0.25,72000,82500,0.06,0.99,0.017,0.008,0.025,0.054,0.017,0.009,0.002,0.01,0.02,0.003,0.065,1981,X65
216,14,0.25,72000,82500,0.064,1.03,0.02,0.006,0.024,0.042,0.013,0.009,0.002,0.011,0.02,0.002,0.063,1981,X65
1170,24,0.281,72000,91000,0.07,1.41,0.003,0.011,0.225,0.026,0.024,0.005,0,0.017,0.007,0.002,0.041,1992,X65
1511,30,0.401,72000,91000,0.171,1.2,0.023,0.007,0.023,0.001,0.36,0.015,0.044,0.011,0.009,0.001,0.022,1976,X65
1511,30,0.401,72000,91000,0.068,1.56,0.002,0.014,0.283,0.034,0.016,0.008,0.06,0.034,0.009,0.002,0.068,1976,X65
192,12.75,0.219,73500,90000,0.11,1.5,0.006,0.016,0.23,0.018,0.021,0.002,0.076,0.011,0.022,0.002,0.054,1981,X65
192,12.75,0.219,73500,90000,0.093,1.56,0.01,0.007,0.29,0.043,0.014,0.003,0.049,0.013,0.021,0.002,0.05,1981,X65
1091,12.75,0.312,73500,87500,0.064,1.32,0.004,0.02,0.272,0.039,0.015,0.005,0,0.005,0.006,0.001,0.036,1999,X65
270,36,0.375,73750,96500,0.26,1.37,0.021,0.014,0.027,0.001,0.038,0.015,0.004,0.024,0.041,0.002,0.015,1968,X65
270,36,0.375,74000,96500,0.26,1.37,0.021,0.014,0.027,0.001,0.038,0.015,0.004,0.024,0.041,0.002,0.015,1968,X65
780,36,0.375,74500,90000,0.167,1.44,0.005,0.022,0.311,0.064,0.015,0,0.004,0.014,0.013,0.002,0.045,1971,X65
780,36,0.375,74500,90000,0.156,1.43,0.003,0.017,0.298,0.055,0.012,0,0.004,0.016,0.01,0.002,0.043,1971,X65
780,36,0.375,74500,90000,0.161,1.43,0.003,0.018,0.3,0.055,0.012,0,0.004,0.016,0.012,0.002,0.045,1971,X65
216,14,0.25,75500,87000,0.05,1.01,0.014,0.006,0.023,0.053,0.023,0.009,0.002,0.013,0.025,0.002,0.055,1981,X65
216,14,0.25,75500,87000,0.06,0.99,0.017,0.008,0.025,0.054,0.017,0.009,0.002,0.01,0.02,0.003,0.065,1981,X65
216,14,0.25,75500,87000,0.064,1.03,0.02,0.006,0.024,0.042,0.013,0.009,0.002,0.011,0.02,0.002,0.063,1981,X65
1177,24,0.375,75500,91000,0.059,1.67,0.003,0.009,0.203,0.045,0.049,0.011,0.065,0.015,0.046,0.011,0.044,2011,X65
1177,24,0.375,75500,91000,0.062,1.68,0.003,0.009,0.206,0.046,0.049,0.011,0.066,0.015,0.045,0.011,0.045,2011,X65
1177,24,0.375,75500,91000,0.055,1.62,0.005,0.012,0.181,0.035,0.048,0.011,0.068,0.016,0.045,0.01,0.042,2011,X65
1430,8.625,0.156,76500,93500,0.06,1.32,0.008,0.007,0.034,0.055,0.027,0.008,0,0.034,0.06,0.001,0.088,1985,X65
1430,8.625,0.156,76500,93500,0.064,1.34,0.008,0.008,0.035,0.053,0.027,0.008,0,0.034,0.061,0.001,0.092,1985,X65
636,12.75,0.312,77000,83500,0.071,1.21,0.006,0.017,0.258,0.045,0.012,0.004,0.004,0.004,0.006,0.003,0.039,2000,X65
1202,48,0.462,77000,81600,0.104,1.33,0.006,0.015,0.3,0.016,0.011,0.008,0.044,0.019,0.035,0.004,0.001,1972,X65
1385,20,0.375,78500,84000,0.074,1.36,0.002,0.015,0.215,0.047,0.026,0.008,0.049,0.011,0.018,0.017,0.04,2015,X65
1385,20,0.375,80500,95000,0.074,1.36,0.002,0.015,0.215,0.047,0.026,0.008,0.049,0.011,0.018,0.017,0.04,2015,X65
1168,16,0.25,83500,97500,0.042,1.58,0.003,0.011,0.246,0.02,0.047,0.02,0.073,0.048,0.132,0.004,0.051,2012,X65
1168,16,0.25,83500,97500,0.48,1.55,0.002,0.011,0.251,0.021,0.056,0.024,0.068,0.054,0.13,0.003,0.053,2012,X65
1177,24,0.375,84000,96000,0.059,1.67,0.003,0.009,0.203,0.045,0.049,0.011,0.065,0.015,0.046,0.011,0.044,2011,X65
