Repository: tmacleod/datasets

File: Pipe Properties Database 20201007_2025_Clean_bestall.csv (part 11 of 11)
ID,Pipe OD,Pipe WT,Yield_Strength,Tensile_Strength,%C,%Mn,%S,%P,%Si,%Al,%Cr,%Mo,%V,%Ni,%Cu,%Ti,%Nb,Pipe Vintage,Pipe Grade
1177,24,0.375,84000,96000,0.062,1.68,0.003,0.009,0.206,0.046,0.049,0.011,0.066,0.015,0.045,0.011,0.045,2011,X65
1177,24,0.375,84000,96000,0.055,1.62,0.005,0.012,0.181,0.035,0.048,0.011,0.068,0.016,0.045,0.01,0.042,2011,X65
1168,16,0.25,87000,98500,0.042,1.58,0.003,0.011,0.246,0.02,0.047,0.02,0.073,0.048,0.132,0.004,0.051,2012,X65
1168,16,0.25,87000,98500,0.48,1.55,0.002,0.011,0.251,0.021,0.056,0.024,0.068,0.054,0.13,0.003,0.053,2012,X65
1232,36,0.5,70200,94100,0.046,1.74,0.001,0.014,0.262,0.043,0.245,0.125,0.001,0.073,0.208,0.018,0.077,2013,X70
1232,36,0.5,70200,94100,0.032,1.56,0.001,0.012,0.28,0.032,0.1,0.205,0.001,0.077,0.247,0.014,0.068,2013,X70
1232,36,0.5,70200,94100,0.045,1.74,0.003,0.013,0.262,0.037,0.235,0.075,0.001,0.092,0.345,0.014,0.071,2013,X70
1232,36,0.5,70200,94100,0.041,1.77,0.001,0.009,0.297,0.041,0.258,0.077,0.002,0.081,0.237,0.018,0.071,2013,X70
1232,36,0.5,70200,94100,0.047,1.55,0.002,0.01,0.205,0.04,0.228,0.007,0.001,0.155,0.227,0.012,0.082,2013,X70
1232,36,0.5,70200,94100,0.044,1.75,0.003,0.01,0.273,0.042,0.241,0.122,0.001,0.082,0.285,0.015,0.076,2013,X70
1232,36,0.5,70200,94100,0.042,1.75,0.003,0.009,0.27,0.041,0.249,0.072,0.001,0.089,0.218,0.017,0.066,2013,X70
1232,36,0.5,70200,94100,0.047,1.77,0.003,0.011,0.26,0.027,0.271,0.122,0.002,0.068,0.236,0.014,0.078,2013,X70
1232,36,0.5,70200,94100,0.036,1.56,0.001,0.009,0.273,0.04,0.071,0.201,0,0.086,0.26,0.014,0.067,2013,X70
1232,36,0.5,70200,94100,0.038,1.54,0.003,0.011,0.179,0.004,0.253,0.006,0.004,0.145,0.225,0.013,0.079,2013,X70
734,24,0.35,71000,83000,0.061,1.32,0.003,0.014,0.229,0.048,0.034,0.002,0.049,0.008,0.017,0.021,0.061,2007,X70
734,24,0.35,71000,83000,0.051,1.53,0.002,0.012,0.243,0.047,0.058,0.003,0.061,0.017,0.039,0.016,0.064,2007,X70
734,24,0.35,71000,83000,0.058,1.38,0.003,0.014,0.212,0.04,0.032,0.002,0.057,0.008,0.016,0.014,0.058,2007,X70
734,24,0.35,71000,83000,0.065,1.57,0.002,0.01,0.225,0.037,0.047,0.002,0.062,0.013,0.046,0.015,0.066,2007,X70
734,24,0.35,71000,83000,0.04,1.42,0.004,0.011,0.186,0.035,0.026,0,0.004,0.009,0.028,0.015,0.074,2007,X70
734,24,0.35,71000,83000,0.065,1.36,0.003,0.013,0.213,0.047,0.058,0.003,0.061,0.017,0.013,0.016,0.064,2007,X70
776,20,0.25,71000,95000,0.047,1.7,0.002,0.011,0.215,0.048,0.069,0.199,0.006,0.118,0.234,0.019,0.074,2006,X70
776,20,0.25,71000,95000,0.036,1.66,0.004,0.009,0.177,0.031,0.059,0.189,0.005,0.122,0.24,0.018,0.067,2006,X70
1232,36,0.5,72000,89000,0.046,1.74,0.001,0.014,0.262,0.043,0.245,0.125,0.001,0.073,0.208,0.018,0.077,2013,X70
1232,36,0.5,72000,89000,0.032,1.56,0.001,0.012,0.28,0.032,0.1,0.205,0.001,0.077,0.247,0.014,0.068,2013,X70
1232,36,0.5,72000,89000,0.045,1.74,0.003,0.013,0.262,0.037,0.235,0.075,0.001,0.092,0.345,0.014,0.071,2013,X70
1232,36,0.5,72000,89000,0.041,1.77,0.001,0.009,0.297,0.041,0.258,0.077,0.002,0.081,0.237,0.018,0.071,2013,X70
1232,36,0.5,72000,89000,0.047,1.55,0.002,0.01,0.205,0.04,0.228,0.007,0.001,0.155,0.227,0.012,0.082,2013,X70
1232,36,0.5,72000,89000,0.044,1.75,0.003,0.01,0.273,0.042,0.241,0.122,0.001,0.082,0.285,0.015,0.076,2013,X70
1232,36,0.5,72000,89000,0.042,1.75,0.003,0.009,0.27,0.041,0.249,0.072,0.001,0.089,0.218,0.017,0.066,2013,X70
1232,36,0.5,72000,89000,0.047,1.77,0.003,0.011,0.26,0.027,0.271,0.122,0.002,0.068,0.236,0.014,0.078,2013,X70
1232,36,0.5,72000,89000,0.036,1.56,0.001,0.009,0.273,0.04,0.071,0.201,0,0.086,0.26,0.014,0.067,2013,X70
1232,36,0.5,72000,89000,0.038,1.54,0.003,0.011,0.179,0.004,0.253,0.006,0.004,0.145,0.225,0.013,0.079,2013,X70
1232,36,0.5,72600,90600,0.046,1.74,0.001,0.014,0.262,0.043,0.245,0.125,0.001,0.073,0.208,0.018,0.077,2013,X70
1232,36,0.5,72600,90700,0.046,1.74,0.001,0.014,0.262,0.043,0.245,0.125,0.001,0.073,0.208,0.018,0.077,2013,X70
1232,36,0.5,72600,90600,0.032,1.56,0.001,0.012,0.28,0.032,0.1,0.205,0.001,0.077,0.247,0.014,0.068,2013,X70
1232,36,0.5,72600,90700,0.032,1.56,0.001,0.012,0.28,0.032,0.1,0.205,0.001,0.077,0.247,0.014,0.068,2013,X70
1232,36,0.5,72600,90600,0.045,1.74,0.003,0.013,0.262,0.037,0.235,0.075,0.001,0.092,0.345,0.014,0.071,2013,X70
1232,36,0.5,72600,90700,0.045,1.74,0.003,0.013,0.262,0.037,0.235,0.075,0.001,0.092,0.345,0.014,0.071,2013,X70
1232,36,0.5,72600,90600,0.041,1.77,0.001,0.009,0.297,0.041,0.258,0.077,0.002,0.081,0.237,0.018,0.071,2013,X70
1232,36,0.5,72600,90700,0.041,1.77,0.001,0.009,0.297,0.041,0.258,0.077,0.002,0.081,0.237,0.018,0.071,2013,X70
1232,36,0.5,72600,90600,0.047,1.55,0.002,0.01,0.205,0.04,0.228,0.007,0.001,0.155,0.227,0.012,0.082,2013,X70
1232,36,0.5,72600,90700,0.047,1.55,0.002,0.01,0.205,0.04,0.228,0.007,0.001,0.155,0.227,0.012,0.082,2013,X70
1232,36,0.5,72600,90600,0.044,1.75,0.003,0.01,0.273,0.042,0.241,0.122,0.001,0.082,0.285,0.015,0.076,2013,X70
1232,36,0.5,72600,90700,0.044,1.75,0.003,0.01,0.273,0.042,0.241,0.122,0.001,0.082,0.285,0.015,0.076,2013,X70
1232,36,0.5,72600,90600,0.042,1.75,0.003,0.009,0.27,0.041,0.249,0.072,0.001,0.089,0.218,0.017,0.066,2013,X70
1232,36,0.5,72600,90700,0.042,1.75,0.003,0.009,0.27,0.041,0.249,0.072,0.001,0.089,0.218,0.017,0.066,2013,X70
1232,36,0.5,72600,90600,0.047,1.77,0.003,0.011,0.26,0.027,0.271,0.122,0.002,0.068,0.236,0.014,0.078,2013,X70
1232,36,0.5,72600,90700,0.047,1.77,0.003,0.011,0.26,0.027,0.271,0.122,0.002,0.068,0.236,0.014,0.078,2013,X70
1232,36,0.5,72600,90600,0.036,1.56,0.001,0.009,0.273,0.04,0.071,0.201,0,0.086,0.26,0.014,0.067,2013,X70
1232,36,0.5,72600,90700,0.036,1.56,0.001,0.009,0.273,0.04,0.071,0.201,0,0.086,0.26,0.014,0.067,2013,X70
1232,36,0.5,72600,90600,0.038,1.54,0.003,0.011,0.179,0.004,0.253,0.006,0.004,0.145,0.225,0.013,0.079,2013,X70
1232,36,0.5,72600,90700,0.038,1.54,0.003,0.011,0.179,0.004,0.253,0.006,0.004,0.145,0.225,0.013,0.079,2013,X70
1024,30,0.438,73500,90000,0.106,1.44,0.007,0.011,0.204,0.051,0.033,0.006,0.062,0.009,0.008,0.016,0.017,2007,X70
1024,30,0.438,73500,89500,0.106,1.44,0.007,0.011,0.204,0.051,0.033,0.006,0.062,0.009,0.008,0.016,0.017,2007,X70
1024,30,0.438,73500,90000,0.116,1.38,0.005,0.021,0.246,0.033,0.036,0.004,0.068,0.008,0.006,0.013,0.02,2007,X70
1024,30,0.438,73500,89500,0.116,1.38,0.005,0.021,0.246,0.033,0.036,0.004,0.068,0.008,0.006,0.013,0.02,2007,X70
1024,30,0.438,73500,90000,0.121,1.37,0.004,0.013,0.211,0.043,0.038,0.004,0.065,0.009,0.006,0.016,0.021,2007,X70
1024,30,0.438,73500,89500,0.121,1.37,0.004,0.013,0.211,0.043,0.038,0.004,0.065,0.009,0.006,0.016,0.021,2007,X70
1232,36,0.5,74400,88900,0.046,1.74,0.001,0.014,0.262,0.043,0.245,0.125,0.001,0.073,0.208,0.018,0.077,2013,X70
1232,36,0.5,74400,88900,0.032,1.56,0.001,0.012,0.28,0.032,0.1,0.205,0.001,0.077,0.247,0.014,0.068,2013,X70
1232,36,0.5,74400,88900,0.045,1.74,0.003,0.013,0.262,0.037,0.235,0.075,0.001,0.092,0.345,0.014,0.071,2013,X70
1232,36,0.5,74400,88900,0.041,1.77,0.001,0.009,0.297,0.041,0.258,0.077,0.002,0.081,0.237,0.018,0.071,2013,X70
1232,36,0.5,74400,88900,0.047,1.55,0.002,0.01,0.205,0.04,0.228,0.007,0.001,0.155,0.227,0.012,0.082,2013,X70
1232,36,0.5,74400,88900,0.044,1.75,0.003,0.01,0.273,0.042,0.241,0.122,0.001,0.082,0.285,0.015,0.076,2013,X70
1232,36,0.5,74400,88900,0.042,1.75,0.003,0.009,0.27,0.041,0.249,0.072,0.001,0.089,0.218,0.017,0.066,2013,X70
1232,36,0.5,74400,88900,0.047,1.77,0.003,0.011,0.26,0.027,0.271,0.122,0.002,0.068,0.236,0.014,0.078,2013,X70
1232,36,0.5,74400,88900,0.036,1.56,0.001,0.009,0.273,0.04,0.071,0.201,0,0.086,0.26,0.014,0.067,2013,X70
1232,36,0.5,74400,88900,0.038,1.54,0.003,0.011,0.179,0.004,0.253,0.006,0.004,0.145,0.225,0.013,0.079,2013,X70
1232,36,0.5,74925,92500,0.046,1.74,0.001,0.014,0.262,0.043,0.245,0.125,0.001,0.073,0.208,0.018,0.077,2013,X70
1232,36,0.5,74925,92500,0.032,1.56,0.001,0.012,0.28,0.032,0.1,0.205,0.001,0.077,0.247,0.014,0.068,2013,X70
1232,36,0.5,74925,92500,0.045,1.74,0.003,0.013,0.262,0.037,0.235,0.075,0.001,0.092,0.345,0.014,0.071,2013,X70
1232,36,0.5,74925,92500,0.041,1.77,0.001,0.009,0.297,0.041,0.258,0.077,0.002,0.081,0.237,0.018,0.071,2013,X70
1232,36,0.5,74925,92500,0.047,1.55,0.002,0.01,0.205,0.04,0.228,0.007,0.001,0.155,0.227,0.012,0.082,2013,X70
1232,36,0.5,74925,92500,0.044,1.75,0.003,0.01,0.273,0.042,0.241,0.122,0.001,0.082,0.285,0.015,0.076,2013,X70
1232,36,0.5,74925,92500,0.042,1.75,0.003,0.009,0.27,0.041,0.249,0.072,0.001,0.089,0.218,0.017,0.066,2013,X70
1232,36,0.5,74925,92500,0.047,1.77,0.003,0.011,0.26,0.027,0.271,0.122,0.002,0.068,0.236,0.014,0.078,2013,X70
1232,36,0.5,74925,92500,0.036,1.56,0.001,0.009,0.273,0.04,0.071,0.201,0,0.086,0.26,0.014,0.067,2013,X70
1232,36,0.5,74925,92500,0.038,1.54,0.003,0.011,0.179,0.004,0.253,0.006,0.004,0.145,0.225,0.013,0.079,2013,X70
776,20,0.25,75000,90500,0.047,1.7,0.002,0.011,0.215,0.048,0.069,0.199,0.006,0.118,0.234,0.019,0.074,2006,X70
776,20,0.25,75000,90500,0.036,1.66,0.004,0.009,0.177,0.031,0.059,0.189,0.005,0.122,0.24,0.018,0.067,2006,X70
1232,36,0.5,76000,94800,0.046,1.74,0.001,0.014,0.262,0.043,0.245,0.125,0.001,0.073,0.208,0.018,0.077,2013,X70
1232,36,0.5,76000,94800,0.032,1.56,0.001,0.012,0.28,0.032,0.1,0.205,0.001,0.077,0.247,0.014,0.068,2013,X70
1232,36,0.5,76000,94800,0.045,1.74,0.003,0.013,0.262,0.037,0.235,0.075,0.001,0.092,0.345,0.014,0.071,2013,X70
1232,36,0.5,76000,94800,0.041,1.77,0.001,0.009,0.297,0.041,0.258,0.077,0.002,0.081,0.237,0.018,0.071,2013,X70
1232,36,0.5,76000,94800,0.047,1.55,0.002,0.01,0.205,0.04,0.228,0.007,0.001,0.155,0.227,0.012,0.082,2013,X70
1232,36,0.5,76000,94800,0.044,1.75,0.003,0.01,0.273,0.042,0.241,0.122,0.001,0.082,0.285,0.015,0.076,2013,X70
1232,36,0.5,76000,94800,0.042,1.75,0.003,0.009,0.27,0.041,0.249,0.072,0.001,0.089,0.218,0.017,0.066,2013,X70
1232,36,0.5,76000,94800,0.047,1.77,0.003,0.011,0.26,0.027,0.271,0.122,0.002,0.068,0.236,0.014,0.078,2013,X70
1232,36,0.5,76000,94800,0.036,1.56,0.001,0.009,0.273,0.04,0.071,0.201,0,0.086,0.26,0.014,0.067,2013,X70
1232,36,0.5,76000,94800,0.038,1.54,0.003,0.011,0.179,0.004,0.253,0.006,0.004,0.145,0.225,0.013,0.079,2013,X70
734,24,0.35,77500,97000,0.061,1.32,0.003,0.014,0.229,0.048,0.034,0.002,0.049,0.008,0.017,0.021,0.061,2007,X70
734,24,0.35,77500,97000,0.051,1.53,0.002,0.012,0.243,0.047,0.058,0.003,0.061,0.017,0.039,0.016,0.064,2007,X70
734,24,0.35,77500,97000,0.058,1.38,0.003,0.014,0.212,0.04,0.032,0.002,0.057,0.008,0.016,0.014,0.058,2007,X70
734,24,0.35,77500,97000,0.065,1.57,0.002,0.01,0.225,0.037,0.047,0.002,0.062,0.013,0.046,0.015,0.066,2007,X70
734,24,0.35,77500,97000,0.04,1.42,0.004,0.011,0.186,0.035,0.026,0,0.004,0.009,0.028,0.015,0.074,2007,X70
734,24,0.35,77500,97000,0.065,1.36,0.003,0.013,0.213,0.047,0.058,0.003,0.061,0.017,0.013,0.016,0.064,2007,X70
734,24,0.35,78000,94000,0.061,1.32,0.003,0.014,0.229,0.048,0.034,0.002,0.049,0.008,0.017,0.021,0.061,2007,X70
734,24,0.35,78000,94000,0.051,1.53,0.002,0.012,0.243,0.047,0.058,0.003,0.061,0.017,0.039,0.016,0.064,2007,X70
734,24,0.35,78000,94000,0.058,1.38,0.003,0.014,0.212,0.04,0.032,0.002,0.057,0.008,0.016,0.014,0.058,2007,X70
734,24,0.35,78000,94000,0.065,1.57,0.002,0.01,0.225,0.037,0.047,0.002,0.062,0.013,0.046,0.015,0.066,2007,X70
734,24,0.35,78000,94000,0.04,1.42,0.004,0.011,0.186,0.035,0.026,0,0.004,0.009,0.028,0.015,0.074,2007,X70
734,24,0.35,78000,94000,0.065,1.36,0.003,0.013,0.213,0.047,0.058,0.003,0.061,0.017,0.013,0.016,0.064,2007,X70
775,42,0.625,78500,97500,0.056,1.57,0.003,0.016,0.25,0.035,0.143,0.207,0.008,0.087,0.328,0.029,0.075,2008,X70
776,20,0.25,78500,89500,0.047,1.7,0.002,0.011,0.215,0.048,0.069,0.199,0.006,0.118,0.234,0.019,0.074,2006,X70
776,20,0.25,78500,89500,0.036,1.66,0.004,0.009,0.177,0.031,0.059,0.189,0.005,0.122,0.24,0.018,0.067,2006,X70
1315,16,0.25,78500,91000,0.048,1.59,0.002,0.014,0.286,0.04,0.035,0.011,0.035,0.013,0.023,0.014,0.076,2013,X70
1315,16,0.25,78500,91000,0.051,1.59,0.002,0.013,0.265,0.044,0.036,0.013,0.034,0.023,0.029,0.016,0.08,2013,X70
1232,36,0.5,79600,93300,0.046,1.74,0.001,0.014,0.262,0.043,0.245,0.125,0.001,0.073,0.208,0.018,0.077,2013,X70
1232,36,0.5,79600,93300,0.032,1.56,0.001,0.012,0.28,0.032,0.1,0.205,0.001,0.077,0.247,0.014,0.068,2013,X70
1232,36,0.5,79600,93300,0.045,1.74,0.003,0.013,0.262,0.037,0.235,0.075,0.001,0.092,0.345,0.014,0.071,2013,X70
1232,36,0.5,79600,93300,0.041,1.77,0.001,0.009,0.297,0.041,0.258,0.077,0.002,0.081,0.237,0.018,0.071,2013,X70
1232,36,0.5,79600,93300,0.047,1.55,0.002,0.01,0.205,0.04,0.228,0.007,0.001,0.155,0.227,0.012,0.082,2013,X70
1232,36,0.5,79600,93300,0.044,1.75,0.003,0.01,0.273,0.042,0.241,0.122,0.001,0.082,0.285,0.015,0.076,2013,X70
1232,36,0.5,79600,93300,0.042,1.75,0.003,0.009,0.27,0.041,0.249,0.072,0.001,0.089,0.218,0.017,0.066,2013,X70
1232,36,0.5,79600,93300,0.047,1.77,0.003,0.011,0.26,0.027,0.271,0.122,0.002,0.068,0.236,0.014,0.078,2013,X70
1232,36,0.5,79600,93300,0.036,1.56,0.001,0.009,0.273,0.04,0.071,0.201,0,0.086,0.26,0.014,0.067,2013,X70
1232,36,0.5,79600,93300,0.038,1.54,0.003,0.011,0.179,0.004,0.253,0.006,0.004,0.145,0.225,0.013,0.079,2013,X70
1232,36,0.5,80000,93800,0.046,1.74,0.001,0.014,0.262,0.043,0.245,0.125,0.001,0.073,0.208,0.018,0.077,2013,X70
1232,36,0.5,80000,93800,0.032,1.56,0.001,0.012,0.28,0.032,0.1,0.205,0.001,0.077,0.247,0.014,0.068,2013,X70
1232,36,0.5,80000,93800,0.045,1.74,0.003,0.013,0.262,0.037,0.235,0.075,0.001,0.092,0.345,0.014,0.071,2013,X70
1232,36,0.5,80000,93800,0.041,1.77,0.001,0.009,0.297,0.041,0.258,0.077,0.002,0.081,0.237,0.018,0.071,2013,X70
1232,36,0.5,80000,93800,0.047,1.55,0.002,0.01,0.205,0.04,0.228,0.007,0.001,0.155,0.227,0.012,0.082,2013,X70
1232,36,0.5,80000,93800,0.044,1.75,0.003,0.01,0.273,0.042,0.241,0.122,0.001,0.082,0.285,0.015,0.076,2013,X70
1232,36,0.5,80000,93800,0.042,1.75,0.003,0.009,0.27,0.041,0.249,0.072,0.001,0.089,0.218,0.017,0.066,2013,X70
1232,36,0.5,80000,93800,0.047,1.77,0.003,0.011,0.26,0.027,0.271,0.122,0.002,0.068,0.236,0.014,0.078,2013,X70
1232,36,0.5,80000,93800,0.036,1.56,0.001,0.009,0.273,0.04,0.071,0.201,0,0.086,0.26,0.014,0.067,2013,X70
1232,36,0.5,80000,93800,0.038,1.54,0.003,0.011,0.179,0.004,0.253,0.006,0.004,0.145,0.225,0.013,0.079,2013,X70
1232,36,0.5,80400,96000,0.046,1.74,0.001,0.014,0.262,0.043,0.245,0.125,0.001,0.073,0.208,0.018,0.077,2013,X70
1232,36,0.5,80400,96000,0.032,1.56,0.001,0.012,0.28,0.032,0.1,0.205,0.001,0.077,0.247,0.014,0.068,2013,X70
1232,36,0.5,80400,96000,0.045,1.74,0.003,0.013,0.262,0.037,0.235,0.075,0.001,0.092,0.345,0.014,0.071,2013,X70
1232,36,0.5,80400,96000,0.041,1.77,0.001,0.009,0.297,0.041,0.258,0.077,0.002,0.081,0.237,0.018,0.071,2013,X70
1232,36,0.5,80400,96000,0.047,1.55,0.002,0.01,0.205,0.04,0.228,0.007,0.001,0.155,0.227,0.012,0.082,2013,X70
1232,36,0.5,80400,96000,0.044,1.75,0.003,0.01,0.273,0.042,0.241,0.122,0.001,0.082,0.285,0.015,0.076,2013,X70
1232,36,0.5,80400,96000,0.042,1.75,0.003,0.009,0.27,0.041,0.249,0.072,0.001,0.089,0.218,0.017,0.066,2013,X70
1232,36,0.5,80400,96000,0.047,1.77,0.003,0.011,0.26,0.027,0.271,0.122,0.002,0.068,0.236,0.014,0.078,2013,X70
1232,36,0.5,80400,96000,0.036,1.56,0.001,0.009,0.273,0.04,0.071,0.201,0,0.086,0.26,0.014,0.067,2013,X70
1232,36,0.5,80400,96000,0.038,1.54,0.003,0.011,0.179,0.004,0.253,0.006,0.004,0.145,0.225,0.013,0.079,2013,X70
734,24,0.35,80500,98500,0.061,1.32,0.003,0.014,0.229,0.048,0.034,0.002,0.049,0.008,0.017,0.021,0.061,2007,X70
734,24,0.35,80500,98500,0.051,1.53,0.002,0.012,0.243,0.047,0.058,0.003,0.061,0.017,0.039,0.016,0.064,2007,X70
734,24,0.35,80500,98500,0.058,1.38,0.003,0.014,0.212,0.04,0.032,0.002,0.057,0.008,0.016,0.014,0.058,2007,X70
734,24,0.35,80500,98500,0.065,1.57,0.002,0.01,0.225,0.037,0.047,0.002,0.062,0.013,0.046,0.015,0.066,2007,X70
734,24,0.35,80500,98500,0.04,1.42,0.004,0.011,0.186,0.035,0.026,0,0.004,0.009,0.028,0.015,0.074,2007,X70
734,24,0.35,80500,98500,0.065,1.36,0.003,0.013,0.213,0.047,0.058,0.003,0.061,0.017,0.013,0.016,0.064,2007,X70
1024,30,0.438,81000,89500,0.106,1.44,0.007,0.011,0.204,0.051,0.033,0.006,0.062,0.009,0.008,0.016,0.017,2007,X70
1024,30,0.438,81000,89500,0.116,1.38,0.005,0.021,0.246,0.033,0.036,0.004,0.068,0.008,0.006,0.013,0.02,2007,X70
1024,30,0.438,81000,89500,0.121,1.37,0.004,0.013,0.211,0.043,0.038,0.004,0.065,0.009,0.006,0.016,0.021,2007,X70
1315,16,0.25,81500,93000,0.048,1.59,0.002,0.014,0.286,0.04,0.035,0.011,0.035,0.013,0.023,0.014,0.076,2013,X70
1315,16,0.25,81500,93000,0.051,1.59,0.002,0.013,0.265,0.044,0.036,0.013,0.034,0.023,0.029,0.016,0.08,2013,X70
734,24,0.35,82500,101000,0.061,1.32,0.003,0.014,0.229,0.048,0.034,0.002,0.049,0.008,0.017,0.021,0.061,2007,X70
734,24,0.35,82500,96500,0.061,1.32,0.003,0.014,0.229,0.048,0.034,0.002,0.049,0.008,0.017,0.021,0.061,2007,X70
734,24,0.35,82500,101000,0.051,1.53,0.002,0.012,0.243,0.047,0.058,0.003,0.061,0.017,0.039,0.016,0.064,2007,X70
734,24,0.35,82500,96500,0.051,1.53,0.002,0.012,0.243,0.047,0.058,0.003,0.061,0.017,0.039,0.016,0.064,2007,X70
734,24,0.35,82500,101000,0.058,1.38,0.003,0.014,0.212,0.04,0.032,0.002,0.057,0.008,0.016,0.014,0.058,2007,X70
734,24,0.35,82500,96500,0.058,1.38,0.003,0.014,0.212,0.04,0.032,0.002,0.057,0.008,0.016,0.014,0.058,2007,X70
734,24,0.35,82500,101000,0.065,1.57,0.002,0.01,0.225,0.037,0.047,0.002,0.062,0.013,0.046,0.015,0.066,2007,X70
734,24,0.35,82500,96500,0.065,1.57,0.002,0.01,0.225,0.037,0.047,0.002,0.062,0.013,0.046,0.015,0.066,2007,X70
734,24,0.35,82500,101000,0.04,1.42,0.004,0.011,0.186,0.035,0.026,0,0.004,0.009,0.028,0.015,0.074,2007,X70
734,24,0.35,82500,96500,0.04,1.42,0.004,0.011,0.186,0.035,0.026,0,0.004,0.009,0.028,0.015,0.074,2007,X70
734,24,0.35,82500,101000,0.065,1.36,0.003,0.013,0.213,0.047,0.058,0.003,0.061,0.017,0.013,0.016,0.064,2007,X70
734,24,0.35,82500,96500,0.065,1.36,0.003,0.013,0.213,0.047,0.058,0.003,0.061,0.017,0.013,0.016,0.064,2007,X70
1120,30,0.429,82500,96500,0.065,1.59,0.002,0.011,0.266,0.03,0.149,0.05,0.077,0.008,0.077,0.013,0.05,2011,X70
734,24,0.35,84000,101000,0.061,1.32,0.003,0.014,0.229,0.048,0.034,0.002,0.049,0.008,0.017,0.021,0.061,2007,X70
734,24,0.35,84000,101000,0.051,1.53,0.002,0.012,0.243,0.047,0.058,0.003,0.061,0.017,0.039,0.016,0.064,2007,X70
734,24,0.35,84000,101000,0.058,1.38,0.003,0.014,0.212,0.04,0.032,0.002,0.057,0.008,0.016,0.014,0.058,2007,X70
734,24,0.35,84000,101000,0.065,1.57,0.002,0.01,0.225,0.037,0.047,0.002,0.062,0.013,0.046,0.015,0.066,2007,X70
734,24,0.35,84000,101000,0.04,1.42,0.004,0.011,0.186,0.035,0.026,0,0.004,0.009,0.028,0.015,0.074,2007,X70
734,24,0.35,84000,101000,0.065,1.36,0.003,0.013,0.213,0.047,0.058,0.003,0.061,0.017,0.013,0.016,0.064,2007,X70
774,42,0.422,85000,94000,0.046,1.7,0.005,0.013,0.444,0.027,0.043,0.242,0.006,0.064,0.175,0.013,0.043,2008,X70
1368,20,0.312,85500,99500,0.055,1.47,0.003,0.008,0.167,0.041,0.034,0.009,0,0.008,0.014,0.015,0.085,2013,X70
1368,20,0.312,86000,96000,0.055,1.47,0.003,0.008,0.167,0.041,0.034,0.009,0,0.008,0.014,0.015,0.085,2013,X70
776,20,0.25,87000,95500,0.047,1.7,0.002,0.011,0.215,0.048,0.069,0.199,0.006,0.118,0.234,0.019,0.074,2006,X70
776,20,0.25,87000,95500,0.036,1.66,0.004,0.009,0.177,0.031,0.059,0.189,0.005,0.122,0.24,0.018,0.067,2006,X70
734,24,0.35,87500,98000,0.061,1.32,0.003,0.014,0.229,0.048,0.034,0.002,0.049,0.008,0.017,0.021,0.061,2007,X70
734,24,0.35,87500,98000,0.051,1.53,0.002,0.012,0.243,0.047,0.058,0.003,0.061,0.017,0.039,0.016,0.064,2007,X70
734,24,0.35,87500,98000,0.058,1.38,0.003,0.014,0.212,0.04,0.032,0.002,0.057,0.008,0.016,0.014,0.058,2007,X70
734,24,0.35,87500,98000,0.065,1.57,0.002,0.01,0.225,0.037,0.047,0.002,0.062,0.013,0.046,0.015,0.066,2007,X70
734,24,0.35,87500,98000,0.04,1.42,0.004,0.011,0.186,0.035,0.026,0,0.004,0.009,0.028,0.015,0.074,2007,X70
734,24,0.35,87500,98000,0.065,1.36,0.003,0.013,0.213,0.047,0.058,0.003,0.061,0.017,0.013,0.016,0.064,2007,X70
1455,26,0.375,87500,103100,0.064,1.61,0.001,0.008,0.308,0.025,0.088,0.069,0.032,0.117,0.239,0.014,0.072,2016,X70
1355,30,0.358,88000,100000,0.052,1.58,0.003,0.013,0.338,0.043,0.092,0.245,0.004,0.139,0.299,0.02,0.073,2001,X70
BMT-1,18,0.25,59000,76500,0.238,0.871,0.023,0.01,0.005,0.007,0.033,0.011,0,0.078,0.064,0.001,0.001,1953,X52
BMT-2,8.625,0.193,45000,51000,0.092,0.381,0.016,0.004,0.004,0.002,0.025,0.006,0,0.051,0.053,0.001,0.001,1958,Grade A
BMT-3,16,0.25,64000,86500,0.268,1.24,0.019,0.03,0.041,0.001,0.03,0.019,0,0.092,0.368,0.001,0.001,1962,X52
BMT-4,8.625,0.322,37000,55500,0.03,0.332,0.015,0.045,0.006,0.004,0.005,0.001,0,0.005,0.006,0.001,0.001,1957,Grade B
BMT-5,8.625,0.322,38200,60000,0.051,0.483,0.028,0.054,0.005,0.002,0.005,0.001,0,0.006,0.01,0.001,0.001,1957,Grade B
BMT-6,12.75,0.219,57000,72000,0.243,0.968,0.026,0.01,0.008,0.009,0.045,0.009,0,0.013,0.023,0.001,0.001,1962,X52
BMT-7,12.75,0.219,57500,72500,0.251,0.967,0.014,0.01,0.007,0.008,0.049,0.007,0,0.014,0.024,0.001,0.001,1962,X52
BMT-8,8.625,0.312,70000,86000,0.193,1.19,0.023,0.022,0.019,0.046,0.02,0.008,0,0.012,0.014,0.003,0.041,1973,X42
BMT-9,6.625,0.188,59000,74000,0.216,0.571,0.023,0.006,0.046,0.003,0.024,0.006,0,0.046,0.091,0.001,0.001,1964,Grade B
BMT-10,6.625,0.188,58000,74000,0.254,0.557,0.041,0.006,0.044,0.005,0.019,0.005,0,0.039,0.049,0.001,0.001,1964,Grade B
BMT-11,6.625,0.188,56000,71500,0.235,0.565,0.015,0.006,0.011,0.004,0.017,0.006,0,0.041,0.05,0.001,0.001,1964,Grade B
BMT-12,8.625,0.277,49800,62000,0.178,0.867,0.013,0.007,0.007,0.001,0.018,0.006,0,0.026,0.052,0.001,0.001,1954,Grade B
BMT-13,8.625,0.277,52500,59500,0.162,0.773,0.014,0.007,0.008,0.001,0.026,0.006,0,0.028,0.097,0.001,0.001,1954,Grade B
BMT-14,6.625,0.156,62000,81750,0.242,0.76,0.013,0.012,0.012,0.02,0.024,0.02,0,0.012,0.005,0.001,0.001,1980,X52
BMT-15,8.625,0.375,52000,63000,0.177,0.805,0.017,0.006,0.005,0.001,0.017,0.003,0,0.009,0.01,0.001,0.001,1957,X42
BMT-16,8.625,0.25,59500,76000,0.243,1.19,0.012,0.007,0.034,0.005,0.048,0.015,0,0.051,0.05,0.001,0.001,1960,X52
BMT-17,12.75,0.25,56500,69000,0.18,0.54,0.016,0.003,0.006,0.001,0.122,0.005,0,0.022,0.232,0.001,0.001,1960,X52
BMT-18,24,0.375,67500,82000,0.048,0.837,0.002,0.007,0.186,0.043,0.031,0.006,0,0.008,0.015,0.018,0.026,2013,X52
BMT-19,24,0.375,63000,77000,0.052,0.924,0.016,0.007,0.194,0.028,0.028,0.005,0,0.006,0.017,0.018,0.032,2012,X52
BMT-20,22,0.312,49300,73500,0.233,0.74,0.019,0.044,0.008,0.002,0.022,0.004,0,0.02,0.043,0.002,0.001,1949,X46
BMT-21,4.5,0.237,54000,63500,0.221,0.634,0.032,0.007,0.011,0.001,0.012,0.002,0,0.013,0.009,0.001,0.001,1968,X42
BMT-22,8.625,0.322,42400,64500,0.203,0.588,0.013,0.015,0.105,0.029,0.011,0.002,0,0.006,0.006,0.001,0.001,1939,Grade B
BMT-23,16,0.53,46100,74000,0.213,0.984,0.022,0.007,0.042,0.012,0.011,0.011,0.001,0.008,0.008,0.008,0.001,1960,X42
BMT-24,6.625,0.281,66000,84500,0.18,0.669,0.011,0.008,0.005,0.001,0.016,0.003,0,0.008,0.008,0.001,0.001,1991,Grade B
BMT-25,12.75,0.203,54500,79500,0.221,0.857,0.013,0.014,0.028,0.004,0.014,0.005,0,0.017,0.06,0.001,0.001,1966,X46
BMT-26,12.75,0.281,66500,81500,0.086,1.5,0.033,0.014,0.169,0.04,0.021,0.01,0,0.022,0.031,0.009,0.039,2012,X60
BMT-27,6.625,0.28,54500,65500,0.159,0.855,0.015,0.004,0.007,0.002,0.016,0.002,0,0.015,0.01,0.001,0.001,1985,Grade B
BMT-28,8.625,0.322,33200,55000,0.114,0.47,0.03,0.008,0.007,0.008,0.02,0.001,0,0.015,0.02,0.001,0.001,1920,Grade A
BMT-29,8.625,0.188,69000,89000,0.239,1.09,0.018,0.012,0.194,0.003,0.03,0.012,0,0.071,0.174,0.002,0.001,1972,X52
BMT-30,8.625,0.188,71500,93500,0.239,1.09,0.018,0.012,0.194,0.003,0.03,0.012,0,0.071,0.174,0.002,0.001,1972,X52
BMT-31,6.625,0.188,65000,79750,0.244,0.856,0.02,0.007,0.016,0.005,0.014,0.005,0,0.009,0.011,0.002,0.001,1964,X42
BMT-32,8.625,0.203,54000,68500,0.233,0.769,0.024,0.008,0.013,0.006,0.01,0.005,0,0.011,0.026,0.001,0.001,1964,X42
BMT-33,10.75,0.188,61000,88000,0.252,1.43,0.024,0.006,0.019,0.004,0.037,0.009,0,0.037,0.126,0.001,0.001,1973,X52
BMT-34,10.75,0.188,59000,82500,0.23,1.34,0.015,0.006,0.018,0.003,0.05,0.007,0,0.021,0.032,0.001,0.001,1973,X52
BMT-35,6.625,0.156,54100,70250,0.183,0.953,0.016,0.008,0.008,0.001,0.04,0.006,0,0.02,0.052,0.001,0.001,1961,X46
BMT-36,24,0.375,75500,91000,0.059,1.67,0.003,0.009,0.203,0.045,0.049,0.011,0.065,0.015,0.046,0.011,0.044,2011,X65
BMT-37,24,0.375,84000,96000,0.062,1.68,0.003,0.009,0.206,0.046,0.049,0.011,0.066,0.015,0.045,0.011,0.045,2011,X65
BMT-38,6.625,0.219,60000,76700,0.076,0.945,0.006,0.014,0.224,0.012,0.088,0.092,0,0.327,0.433,0.002,0.002,1993,X42
BMT-39,20,0.312,51500,71000,0.186,0.41,0.018,0.005,0.007,0.001,0.069,0.029,0,0.107,0.251,0.001,0.001,1961,X42
BMT-40,20,0.312,61000,80500,0.251,1.08,0.02,0.019,0.022,0.003,0.037,0.011,0,0.024,0.039,0.001,0.001,1961,X42
BMT-41,10.75,0.5,73000,79000,0.059,0.99,0.001,0.012,0.193,0.026,0.044,0.015,0,0.054,0.138,0.01,0.014,2012,X52
BMT-42,26,0.281,66500,92500,0.251,1.36,0.017,0.009,0.022,0.002,0.046,0.007,0.001,0.025,0.028,0.001,0.016,1968,X60
BMT-43,16,0.25,83500,97500,0.048,1.55,0.002,0.011,0.251,0.021,0.056,0.024,0.068,0.054,0.13,0.003,0.051,2012,X65
BMT-44,16,0.25,87000,98500,0.042,1.58,0.003,0.011,0.246,0.02,0.047,0.02,0.073,0.048,0.132,0.004,0.051,2012,X65
BMT-45,8.625,0.188,53000,64500,0.19,0.768,0.015,0.005,0.023,0.003,0.025,0.01,0,0.021,0.034,0.001,0.001,1969,X42
BMT-46,8.625,0.188,54000,66000,0.199,0.784,0.016,0.005,0.025,0.003,0.025,0.01,0,0.021,0.034,0.001,0.001,1969,X42
BMT-47,8.625,0.188,53500,67500,0.241,0.775,0.013,0.006,0.013,0.006,0.012,0.006,0,0.015,0.016,0.001,0.001,1969,X42
BMT-48,16,0.25,64500,85500,0.2,0.67,0.009,0.006,0.016,0.005,0.023,0.002,0,0.035,0.018,0.001,0.03,1971,X52
BMT-49,16,0.25,65000,86500,0.208,0.73,0.013,0.006,0.015,0.005,0.024,0.003,0,0.044,0.024,0.001,0.028,1971,X52
BMT-50,16,0.25,55500,80500,0.238,1.38,0.006,0.008,0.011,0.001,0.019,0.006,0,0.011,0.048,0.001,0.019,1971,X52
BMT-51,8.625,0.188,51000,65500,0.184,0.829,0.013,0.013,0.053,0.003,0.047,0.007,0,0.027,0.108,0.001,0.001,1964,X46
BMT-52,8.625,0.188,53000,71500,0.196,0.872,0.013,0.012,0.049,0.003,0.047,0.007,0,0.031,0.093,0.001,0.001,1964,X46
BMT-53,8.625,0.188,49900,65000,0.207,0.762,0.017,0.008,0.051,0.003,0.026,0.007,0,0.029,0.082,0.001,0.001,1964,X46
